Repository: louisgthier/welding-quality-prediction

# welding-quality-prediction info

# PREPROCESS DATA
Ok les gars ce que j'ai fait pour le moment:
- définition des variables path dans variables.py
- Une fonction pour virer les doubles espaces et espaces de fin de ligne
- Changer les N en NaN

Ce qu'il y a en dessous c'est juste le .tex en markdown

Pour tester l'import, lancez juste data_import.py ça génèrera un fichier dans /data/

# A FAIRE POUR LE PROJET 
Les objectifs du projet sont les suivants :
	Faire une analyse descriptive de la base de données pour bien la maîtriser et identifier les tâches de preprocessing pertinentes à réaliser. Toute action de preprocessing devra être explicitée, décrite et justifiée. Réfléchir aux unités de mesures des variables, à la nécessité de normaliser ou non les données, appliquer une ACP pour développer de l’intuition sur la problématique, etc. 
	Identifier quelles sont les variables représentatives de la qualité de soudure et bien les comprendre. Réfléchir à la façon de prédire la qualité de soudure à partir de ces variables identifiées. Cela implique de réfléchir à une stratégie et il est attendu de bien l’expliciter et la justifier.
	Appliquer différentes approches de ML vues en cours et en TD sur ce dataset pour prédire la qualité de soudure. Pensez à réaliser un protocole de validation croisée rigoureux. Enfin, le dataset n’étant pas complétement labélisé, nous vous invitons à effectuer un travail bibliographique sur des méthodes de ML avancées de type semi-supervisées. Vous êtes invités à en appliquer au minimum une en justifiant votre choix et la pertinence de celle-ci. 
	Faire une analyse comparative des performances des différents modèles et méthodes appliqués.

# MAP DATA LIBRARY

## Database MAP_DATA_WELD

### 1. Provenance of Data

Tracey Cool\* and H. K. D. H. Bhadeshia, Phase Transformations Group, Department of Materials Science and Metallurgy, University of Cambridge, Cambridge, U.K.

*Tracey Cool (TC) is now with the Materials Engineering Department, Parsons Power Generation Systems Ltd, Heaton Works, Shields Road, Newcastle Upon Tyne, NE6 2YL*

### 3. Description

The tar file contains data for the chemical composition of the steels studied, and their room temperature mechanical properties. These data have been collated from available literature. The presence of an "N" indicates that the value was not reported in the publication. This is *not* meant to be an indication that the value is zero. Although many columns are presented here, those which only have a small amount of data have been removed for the analysis described in [1] and [2]. This enabled more input lines to be used for neural network analysis.

#### Column Descriptions:
- **Column 1:** Carbon concentration / weight %
- **Column 2:** Silicon concentration / weight %
- **Column 3:** Manganese concentration / weight %
- **Column 4:** Sulphur concentration / weight %
- **Column 5:** Phosphorus concentration / weight %
- **Column 6:** Nickel concentration / weight %
- **Column 7:** Chromium concentration / weight %
- **Column 8:** Molybdenum concentration / weight %
- **Column 9:** Vanadium concentration / weight %
- **Column 10:** Copper concentration / weight %
- **Column 11:** Cobalt concentration / weight %
- **Column 12:** Tungsten concentration / weight %
- **Column 13:** Oxygen concentration / parts per million by weight
- **Column 14:** Titanium concentration / parts per million by weight
- **Column 15:** Nitrogen concentration / parts per million by weight
- **Column 16:** Aluminium concentration / parts per million by weight
- **Column 17:** Boron concentration / parts per million by weight
- **Column 18:** Niobium concentration / parts per million by weight
- **Column 19:** Tin concentration / parts per million by weight
- **Column 20:** Arsenic concentration / parts per million by weight
- **Column 21:** Antimony concentration / parts per million by weight
- **Column 22:** Current / A
- **Column 23:** Voltage / V
- **Column 24:** AC or DC
- **Column 25:** Electrode positive or negative
- **Column 26:** Heat input / kJ mm⁻¹
- **Column 27:** Interpass temperature / °C
- **Column 28:** Type of weld (ShMA = MMA = manual metal arc, SA = SMA = submerged arc, FCA = flux cored arc, GTAA gas tungsten arc automatic, GMAA gas metal arc automatic, SAW-NG = submerged arc narrow gap, GMA-NG = gas metal arc narrow gap, ES = electroslag, TSA = tandem submerged arc)
- **Column 29:** Post weld heat treatment temperature / °C
- **Column 30:** Post weld heat treatment time / hours
- **Column 31:** Yield strength / MPa
- **Column 32:** Ultimate tensile strength / MPa
- **Column 33:** Elongation / %
- **Column 34:** Reduction of Area / %
- **Column 35:** Charpy temperature / °C
- **Column 36:** Charpy impact toughness / J
- **Column 37:** Hardness / kg mm⁻²
- **Column 38:** 50% FATT
- **Column 39:** Primary ferrite in microstructure / %
- **Column 40:** Ferrite with second phase / %
- **Column 41:** Acicular ferrite / %
- **Column 42:** Martens

File: data/weldID_analysis/Alekseev&_group.csv
Carbon concentration / weight %,Silicon concentration / weight %,Manganese concentration / weight %,Sulphur concentration / weight %,Phosphorus concentration / weight %,Nickel concentration / weight %,Chromium concentration / weight %,Molybdenum concentration / weight %,Vanadium concentration / weight %,Copper concentration / weight %,Cobalt concentration / weight %,Tungsten concentration / weight %,Oxygen concentration / parts per million by weight,Titanium concentration / parts per million by weight,Nitrogen concentration / parts per million by weight,Aluminium concentration / parts per million by weight,Boron concentration / parts per million by weight,Niobium concentration / parts per million by weight,Tin concentration / parts per million by weight,Arsenic concentration / parts per million by weight,Antimony concentration / parts per million by weight,Current / A,Voltage / V,AC or DC,Heat input / kJ mm^{-1},Interpass temperature / °C,Type of weld,Post weld heat treatment temperature / °C,Post weld heat treatment time / hours,Yield strength / MPa,Ultimate tensile strength / MPa,Elongation / %,Reduction of Area / %,Charpy temperature / °C,Charpy impact toughness / J,Hardness / kg mm^{-2},50% FATT,Weld ID,Nitrogen residual concentration,Hardness scale,Electrode Positive,Electrode Negative,Group
0.04,0.24,0.84,0.009,0.01,2.2,,,,0.13,,,300.0,150.0,,,,,,,,165.0,25.0,1.0,1.0,200,MMA,0.0,0.0,481.0,616.0,23.0,69.0,,,,,Alekseev&-CMnNi-1991-CH1,,,0,1,Alekseev&
0.04,0.22,0.81,0.009,0.011,2.19,,,,0.29,,,300.0,120.0,,,,,,,,165.0,25.0,1.0,1.0,200,MMA,0.0,0.0,471.0,596.0,23.0,66.0,,,,,Alekseev&-CMnNi-1991-CH2,,,0,1,Alekseev&
0.04,0.23,0.83,0.01,0.011,2.19,,,,0.45,,,280.0,140.0,,,,,,,,165.0,25.0,1.0,1.0,200,MMA,0.0,0.0,498.0,599.0,24.0,65.0,,,,,Alekseev&-CMnNi-1991-CH3,,,0,1,Alekseev&
0.04,0.24,0.82,0.009,0.01,2.2,,,,0.62,,,300.0,150.0,,,,,,,,165.0,25.0,1.0,1.0,200,MMA,0.0,0.0,525.0,623.0,21.0,65.0,,,,,Alekseev&-CMnNi-1991-CH4,,,0,1,Alekseev&
0.04,0.23,0.83,0.01,0.011,2.21,,,,0.79,,,320.0,140.0,,,,,,,,165.0,25.0,1.0,1.0,200,MMA,0.0,0.0,536.0,635.0,23.0,65.0,,,,,Alekseev&-CMnNi-1991-CH5,,,0,1,Alekseev&
0.04,0.23,0.83,0.01,0.011,2.21,,,,1.01,,,320.0,130.0,,,,,,,,165.0,25.0,1.0,1.0,200,MMA,0.0,0.0,566.0,674.0,21.0,62.0,,,,,Alekseev&-CMnNi-1991-CH6,,,0,1,Alekseev&
0.04,0.2,0.8,0.01,0.011,2.2,,,,1.2,,,370.0,140.0,,,,,,,,165.0,25.0,1.0,1.0,200,MMA,0.0,0.0,573.0,690.0,21.0,62.0,,,,,Alekseev&-CMnNi-1991-CH7,,,0,1,Alekseev&

File: data/weldID_analysis/Birmingham_group.csv
,Carbon concentration / weight %,Silicon concentration / weight %,Manganese concentration / weight %,Sulphur concentration / weight %,Phosphorus concentration / weight %,Nickel concentration / weight %,Chromium concentration / weight %,Molybdenum concentration / weight %,Vanadium concentration / weight %,Oxygen concentration / parts per million by weight,Nitrogen concentration / parts per million by weight,Niobium concentration / parts per million by weight,Current / A,Voltage / V,AC or DC,Heat input / kJ mm^{-1},Interpass temperature / °C,Type of weld,Post weld heat treatment temperature / °C,Post weld heat treatment time / hours,Yield strength / MPa,Weld ID,Electrode Positive,Electrode Negative,Group
0,0.088,0.39,0.89,0.008,0.017,0.57,8.2,0.96,0.18,361.0,373.0,500.0,450.0,30.0,1.0,2.0,200,SA,760.0,2.0,830.0,Birmingham-MAX31,1,0,Birmingham
1,0.088,0.38,0.55,0.008,0.017,0.52,8.6,0.98,0.19,363.0,376.0,500.0,450.0,30.0,1.0,2.0,200,SA,760.0,2.0,830.0,Birmingham-MAX32,1,0,Birmingham
2,0.098,0.39,1.63,0.008,0.017,0.79,8.6,0.98,0.2,330.0,390.0,500.0,450.0,30.0,1.0,2.0,200,SA,760.0,2.0,825.0,Birmingham-MAX33,1,0,Birmingham
3,0.1,0.36,0.93,0.008,0.016,0.23,8.9,1.02,0.2,372.0,416.0,500.0,450.0,30.0,1.0,2.0,200,SA,760.0,2.0,734.0,Birmingham-MAX34,1,0,Birmingham
4,0.1,0.35,0.9,0.008,0.016,0.6,8.6,0.98,0.18,368.0,398.0,50.0,450.0,30.0,1.0,2.0,200,SA,760.0,2.0,834.0,Birmingham-MAX35,1,0,Birmingham
5,0.088,0.36,0.88,0.008,0.017,0.57,8.4,0.94,0.19,441.0,394.0,1000.0,450.0,30.0,1.0,2.0,200,SA,760.0,2.0,822.0,Birmingham-MAX36,1,0,Birmingham
6,0.09,0.34,0.89,0.008,0.016,0.17,8.2,0.94,0.02,396.0,96.0,50.0,450.0,30.0,1.0,2.0,200,SA,760.0,2.0,660.0,Birmingham-MAX37,1,0,Birmingham
7,0.092,0.35,0.9,0.008,0.016,0.54,8.4,0.97,0.17,426.0,99.0,500.0,450.0,30.0,1.0,2.0,200,SA,760.0,2.0,832.0,Birmingham-MAX38,1,0,Birmingham
8,0.18,0.39,0.88,0.008,0.017,0.18,10.2,0.94,0.28,327.0,103.0,50.0,450.0,30.0,1.0,2.0,200,SA,760.0,2.0,795.875,Birmingham-MAX39,1,0,Birmingham

File: data/weldID_analysis/Blond&_group.csv
,Carbon concentration / weight %,Silicon concentration / weight %,Manganese concentration / weight %,Sulphur concentration / weight %,Phosphorus concentration / weight %,Nickel concentration / weight %,Chromium concentration / weight %,Molybdenum concentration / weight %,Copper concentration / weight %,Oxygen concentration / parts per million by weight,Nitrogen concentration / parts per million by weight,Tin concentration / parts per million by weight,Arsenic concentration / parts per million by weight,Antimony concentration / parts per million by weight,AC or DC,Heat input / kJ mm^{-1},Interpass temperature / °C,Type of weld,Post weld heat treatment temperature / °C,Post weld heat treatment time / hours,Yield strength / MPa,Ultimate tensile strength / MPa,Elongation / %,Reduction of Area / %,Charpy temperature / °C,Charpy impact toughness / J,50% FATT,Weld ID,Electrode Positive,Electrode Negative,Group
0,0.084,0.415,1.24,0.011,0.015,0.05,0.037,0.385,0.105,480.0,86.0,60.0,150.0,5.0,1.0,2.4,100,SA,550.0,1.83,529.0,635.0,25.6,70.0,-37.0,69.0,-40.0,Blond&-1984-A530a,1,0,Blond&
1,0.084,0.415,1.24,0.011,0.015,0.05,0.037,0.385,0.105,480.0,86.0,60.0,150.0,5.0,1.0,2.4,100,SA,550.0,1.83,473.0,605.0,28.8,73.0,-37.0,69.0,-40.0,Blond&-1984-A530b,1,0,Blond&
2,0.084,0.415,1.24,0.011,0.015,0.05,0.037,0.385,0.105,480.0,86.0,60.0,150.0,5.0,1.0,2.4,100,SA,550.0,1.83,557.0,658.0,23.8,68.5,-37.0,69.0,-40.0,Blond&-1984-A530c,1,0,Blond&
3,0.084,0.415,1.24,0.011,0.015,0.05,0.037,0.385,0.105,480.0,86.0,60.0,150.0,5.0,1.0,2.4,100,SA,550.0,1.83,555.5555555555555,663.2222222222222,24.266666666666666,69.27777777777777,-40.0,96.0,-40.0,Blond&-1984-A530d,1,0,Blond&
4,0.084,0.415,1.24,0.011,0.015,0.05,0.037,0.385,0.105,480.0,86.0,60.0,150.0,5.0,1.0,2.4,100,SA,550.0,1.83,555.5555555555555,663.2222222222222,24.266666666666666,69.27777777777777,-79.0,40.0,-40.0,Blond&-1984-A530e,1,0,Blond&
5,0.084,0.415,1.24,0.011,0.015,0.05,0.037,0.385,0.105,480.0,86.0,60.0,150.0,5.0,1.0,2.4,100,SA,550.0,1.83,555.5555555555555,663.2222222222222,24.266666666666666,69.27777777777777,-37.0,69.0,-51.0,Blond&-1984-A530f,1,0,Blond&
6,0.084,0.3,0.54,0.005,0.008,0.036,2.2,1.05,0.035,660.0,66.0,40.0,70.0,4.0,1.0,2.4,175,SA,690.0,2.33,496.0,638.0,23.3,73.0,-37.0,69.0,-40.0,Blond&-1984-10CD9.10a,1,0,Blond&
7,0.084,0.3,0.54,0.005,0.008,0.036,2.2,1.05,0.035,660.0,66.0,40.0,70.0,4.0,1.0,2.4,175,SA,690.0,2.33,524.0,664.0,23.6,66.5,-37.0,69.0,-40.0,Blond&-1984-10CD9.10b,1,0,Blond&
8,0.084,0.3,0.54,0.005,0.008,0.036,2.2,1.05,0.035,660.0,66.0,40.0,70.0,4.0,1.0,2.4,175,SA,690.0,2.33,530.0,653.0,21.5,69.0,-37.0,69.0,-40.0,Blond&-1984-10CD9.10c,1,0,Blond&
9,0.084,0.3,0.54,0.005,0.008,0.036,2.2,1.05,0.035,660.0,66.0,40.0,70.0,4.0,1.0,2.4,175,SA,690.0,2.33,555.5555555555555,663.2222222222222,24.266666666666666,69.27777777777777,0.0,118.0,-40.0,Blond&-1984-10CD9.10d,1,0,Blond&
10,0.084,0.3,0.54,0.005,0.008,0.036,2.2,1.05,0.035,660.0,66.0,40.0,70.0,4.0,1.0,2.4,175,SA,690.0,2.33,555.5555555555555,663.2222222222222,24.266666666666666,69.27777777777777,-50.0,40.0,-40.0,Blond&-1984-10CD9.10e,1,0,Blond&
11,0.084,0.3,0.54,0.005,0.008,0.036,2.2,1.05,0.035,660.0,66.0,40.0,70.0,4.0,1.0,2.4,175,SA,690.0,2.33,555.5555555555555,663.2222222222222,24.266666666666666,69.27777777777777,-37.0,69.0,-34.0,Blond&-1984-10CD9.10f,1,0,Blond&
12,0.06,0.2,1.15,0.007,0.017,0.16,0.052,0.45,0.128,350.0,97.0,140.0,160.0,15.0,1.0,2.4,125,SA,605.0,1.92,598.0,678.0,24.5,74.0,-37.0,69.0,-40.0,Blond&-1984-14MNDV5a,1,0,Blond&
13,0.06,0.2,1.15,0.007,0.017,0.16,0.052,0.45,0.128,350.0,97.0,140.0,160.0,15.0,1.0,2.4,125,SA,605.0,1.92,663.0,730.0,22.5,66.5,-37.0,69.0,-40.0,Blond&-1984-14MNDV5b,1,0,Blond&
14,0.06,0.2,1.15,0.007,0.017,0.16,0.052,0.45,0.128,350.0,97.0,140.0,160.0,15.0,1.0,2.4,125,SA,605.0,1.92,630.0,708.0,24.8,63.0,-37.0,69.0,-40.0,Blond&-1984-14MNDV5c,1,0,Blond&
15,0.06,0.2,1.15,0.007,0.017,0.16,0.052,0.45,0.128,350.0,97.0,140.0,160.0,15.0,1.0,2.4,125,SA,605.0,1.92,555.5555555555555,663.2222222222222,24.266666666666666,69.27777777777777,-10.0,80.0,-40.0,Blond&-1984-14MNDV5d,1,0,Blond&
16,0.06,0.2,1.15,0.007,0.017,0.16,0.052,0.45,0.128,350.0,97.0,140.0,160.0,15.0,1.0,2.4,125,SA,605.0,1.92,555.5555555555555,663.2222222222222,24.266666666666666,69.27777777777777,-43.0,40.0,-40.0,Blond&-1984-14MNDV5e,1,0,Blond&
17,0.06,0.2,1.15,0.007,0.017,0.16,0.052,0.45,0.128,350.0,97.0,140.0,160.0,15.0,1.0,2.4,125,SA,605.0,1.92,555.5555555555555,663.2222222222222,24.266666666666666,69.27777777777777,-37.0,69.0,-35.0,Blond&-1984-14MNDV5f,1,0,Blond&

File: data/weldID_analysis/Chandel&_group.csv
Carbon concentration / weight %,Silicon concentration / weight %,Manganese concentration / weight %,Sulphur concentration / weight %,Phosphorus concentration / weight %,Nickel concentration / weight %,Chromium concentration / weight %,Molybdenum concentration / weight %,Vanadium concentration / weight %,Copper concentration / weight %,Cobalt concentration / weight %,Tungsten concentration / weight %,Oxygen concentration / parts per million by weight,Titanium concentration / parts per million by weight,Nitrogen concentration / parts per million by weight,Aluminium concentration / parts per million by weight,Boron concentration / parts per million by weight,Niobium concentration / parts per million by weight,Tin concentration / parts per million by weight,Arsenic concentration / parts per million by weight,Antimony concentration / parts per million by weight,Current / A,Voltage / V,AC or DC,Heat input / kJ mm^{-1},Interpass temperature / °C,Type of weld,Post weld heat treatment temperature / °C,Post weld heat treatment time / hours,Yield strength / MPa,Ultimate tensile strength / MPa,Elongation / %,Reduction of Area / %,Charpy temperature / °C,Charpy impact toughness / J,Hardness / kg mm^{-2},50% FATT,Weld ID,Nitrogen residual concentration,Hardness scale,Electrode Positive,Electrode Negative,Group
0.1,0.22,0.55,0.009,0.013,0.21,2.68,1.05,,,,,260.0,,,200.0,,,,,,500.0,32.0,1.0,2.0,250,NGSAW,690.0,10.0,492.0,610.0,27.0,,,,,,Chandel&-1985W1,,,1,0,Chandel&
0.1,0.22,0.55,0.009,0.013,0.21,2.68,1.05,,,,,260.0,,,200.0,,,,,,500.0,32.0,1.0,2.0,250,NGSAW,690.0,10.0,,,,,24.0,193.0,,,Chandel&-1985W1ch1,,,1,0,Chandel&
0.1,0.22,0.55,0.009,0.013,0.21,2.68,1.05,,,,,260.0,,,200.0,,,,,,500.0,32.0,1.0,2.0,250,NGSAW,690.0,10.0,,,,,0.0,164.0,,,Chandel&-1985W1ch2,,,1,0,Chandel&
0.1,0.22,0.55,0.009,0.013,0.21,2.68,1.05,,,,,260.0,,,200.0,,,,,,500.0,32.0,1.0,2.0,250,NGSAW,690.0,10.0,,,,,-20.0,147.0,,,Chandel&-1985W1ch3,,,1,0,Chandel&
0.1,0.22,0.55,0.009,0.013,0.21,2.68,1.05,,,,,260.0,,,200.0,,,,,,500.0,32.0,1.0,2.0,250,NGSAW,690.0,10.0,,,,,-40.0,72.0,,,Chandel&-1985W1ch4,,,1,0,Chandel&
0.1,0.22,0.55,0.009,0.013,0.21,2.68,1.05,,,,,260.0,,,200.0,,,,,,500.0,32.0,1.0,2.0,250,NGSAW,690.0,10.0,,,,,-60.0,15.0,,,Chandel&-1985W1ch5,,,1,0,Chandel&
0.06,0.49,0.67,0.011,0.009,0.21,2.63,1.06,,,,,850.0,,,150.0,,,,,,500.0,32.0,1.0,2.0,250,NGSAW,690.0,10.0,469.0,592.0,27.0,,,,,,Chandel&-1985W2,,,1,0,Chandel&
0.06,0.49,0.67,0.011,0.009,0.21,2.63,1.06,,,,,850.0,,,150.0,,,,,,500.0,32.0,1.0,2.0,250,NGSAW,690.0,10.0,,,,,22.0,96.0,,,Chandel&-1985W2ch1,,,1,0,Chandel&
0.06,0.49,0.67,0.011,0.009,0.21,2.63,1.06,,,,,850.0,,,150.0,,,,,,500.0,32.0,1.0,2.0,250,NGSAW,690.0,10.0,,,,,0.0,68.0,,,Chandel&-1985W2ch2,,,1,0,Chandel&
0.06,0.49,0.67,0.011,0.009,0.21,2.63,1.06,,,,,850.0,,,150.0,,,,,,500.0,32.0,1.0,2.0,250,NGSAW,690.0,10.0,,,,,-20.0,38.0,,,Chandel&-1985W2ch3,,,1,0,Chandel&
0.06,0.49,0.67,0.011,0.009,0.21,2.63,1.06,,,,,850.0,,,150.0,,,,,,500.0,32.0,1.0,2.0,250,NGSAW,690.0,10.0,,,,,-40.0,15.0,,,Chandel&-1985W2ch4,,,1,0,Chandel&
0.1,0.19,0.53,0.007,0.007,0.2,2.7,1.03,,,,,220.0,,,150.0,,,,,,500.0,32.0,1.0,2.0,250,NGSAW,690.0,10.0,456.0,592.0,29.0,,,,,,Chandel&-1985W3,,,1,0,Chandel&
0.1,0.19,0.53,0.007,0.007,0.2,2.7,1.03,,,,,220.0,,,150.0,,,,,,500.0,32.0,1.0,2.0,250,NGSAW,690.0,10.0,,,,,24.0,270.0,,,Chandel&-1985W3ch1,,,1,0,Chandel&
0.1,0.19,0.53,0.007,0.007,0.2,2.7,1.03,,,,,220.0,,,150.0,,,,,,500.0,32.0,1.0,2.0,250,NGSAW,690.0,10.0,,,,,0.0,238.0,,,Chandel&-1985W3ch2,,,1,0,Chandel&
0.1,0.19,0.53,0.007,0.007,0.2,2.7,1.03,,,,,220.0,,,150.0,,,,,,500.0,32.0,1.0,2.0,250,NGSAW,690.0,10.0,,,,,-20.0,176.0,,,Chandel&-1985W3ch3,,,1,0,Chandel&
0.1,0.19,0.53,0.007,0.007,0.2,2.7,1.03,,,,,220.0,,,150.0,,,,,,500.0,32.0,1.0,2.0,250,NGSAW,690.0,10.0,,,,,-40.0,157.0,,,Chandel&-1985W3ch4,,,1,0,Chandel&
0.1,0.19,0.53,0.007,0.007,0.2,2.7,1.03,,,,,220.0,,,150.0,,,,,,500.0,32.0,1.0,2.0,250,NGSAW,690.0,10.0,,,,,-60.0,53.0,,,Chandel&-1985W3ch5,,,1,0,Chandel&
0.09,0.24,0.68,0.013,0.006,0.2,2.22,1.03,,,,,520.0,,,100.0,,,,,,500.0,30.0,1.0,3.6,200,NGGMA,690.0,10.0,535.0,627.0,23.0,,,,,,Chandel&-1985W4,,,1,0,Chandel&
0.09,0.24,0.68,0.013,0.006,0.2,2.22,1.03,,,,,520.0,,,100.0,,,,,,500.0,30.0,1.0,3.6,200,NGGMA,690.0,10.0,,,,,27.0,144.0,,,Chandel&-1985W4ch1,,,1,0,Chandel&
0.09,0.24,0.68,0.013,0.006,0.2,2.22,1.03,,,,,520.0,,,100.0,,,,,,500.0,30.0,1.0,3.6,200,NGGMA,690.0,10.0,,,,,2.0,127.0,,,Chandel&-1985W4ch2,,,1,0,Chandel&
0.09,0.24,0.68,0.013,0.006,0.2,2.22,1.03,,,,,520.0,,,100.0,,,,,,500.0,30.0,1.0,3.6,200,NGGMA,690.0,10.0,,,,,-20.0,111.0,,,Chandel&-1985W4ch3,,,1,0,Chandel&
0.09,0.24,0.68,0.013,0.006,0.2,2.22,1.03,,,,,520.0,,,100.0,,,,,,500.0,30.0,1.0,3.6,200,NGGMA,690.0,10.0,,,,,-40.0,81.0,,,Chandel&-1985W4ch4,,,1,0,Chandel&
0.09,0.24,0.68,0.013,0.006,0.2,2.22,1.03,,,,,520.0,,,100.0,,,,,,500.0,30.0,1.0,3.6,200,NGGMA,690.0,10.0,,,,,-60.0,36.0,,,Chandel&-1985W4ch5,,,1,0,Chandel&

File: data/weldID_analysis/Cunh_group.csv
Carbon concentration / weight %,Silicon concentration / weight %,Manganese concentration / weight %,Sulphur concentration / weight %,Phosphorus concentration / weight %,Nickel concentration / weight %,Chromium concentration / weight %,Molybdenum concentration / weight %,Vanadium concentration / weight %,Copper concentration / weight %,Cobalt concentration / weight %,Tungsten concentration / weight %,Oxygen concentration / parts per million by weight,Titanium concentration / parts per million by weight,Nitrogen concentration / parts per million by weight,Aluminium concentration / parts per million by weight,Boron concentration / parts per million by weight,Niobium concentration / parts per million by weight,Tin concentration / parts per million by weight,Arsenic concentration / parts per million by weight,Antimony concentration / parts per million by weight,Current / A,Voltage / V,AC or DC,Heat input / kJ mm^{-1},Interpass temperature / °C,Type of weld,Post weld heat treatment temperature / °C,Post weld heat treatment time / hours,Yield strength / MPa,Ultimate tensile strength / MPa,Elongation / %,Reduction of Area / %,Charpy temperature / °C,Charpy impact toughness / J,Hardness / kg mm^{-2},50% FATT,Weld ID,Nitrogen residual concentration,Hardness scale,Electrode Positive,Electrode Negative,Group
0.07,0.34,0.95,0.027,0.021,0.0,0.0,0.0,0.006,0.0,,,,70.0,90.0,35.0,,60.0,0.0,,90.0,,,1.0,2.7,250,MMA,0.0,0.0,456.2,529.8,27.5,73.0,,,180.0,,Cunh-1982-7018aw1,,,1,0,Cunh
0.07,0.34,0.95,0.027,0.021,0.0,0.0,0.0,0.006,0.0,,,,70.0,90.0,35.0,,60.0,0.0,,90.0,,,1.0,2.7,250,MMA,600.0,2.1,430.7,519.9,29.5,73.5,,,174.0,,Cunh-1982-7018ht1,,,1,0,Cunh
0.06,0.28,0.55,0.024,0.041,1.26,0.0,0.0,0.01,0.02,,,,70.0,70.0,35.0,,60.0,0.0,,90.0,,,1.0,2.2,250,MMA,0.0,0.0,475.8,564.1,28.0,70.5,,,220.0,,Cunh-1982-8018Gaw2,,,1,0,Cunh
0.06,0.28,0.55,0.024,0.041,1.26,0.0,0.0,0.01,0.02,,,,70.0,70.0,35.0,,60.0,0.0,,90.0,,,1.0,2.2,250,MMA,600.0,2.1,430.7,529.8,24.5,69.0,,,184.0,,Cunh-1982-8018Ght2,,,1,0,Cunh
0.09,0.42,0.93,0.011,0.058,0.0,0.0,0.02,0.004,0.08,,,,140.0,160.0,40.0,,120.0,1000.0,,140.0,,,1.0,2.5,250,MMA,0.0,0.0,491.5,573.9,28.0,74.0,,,193.0,,Cunh-1982-7016aw3,,,1,0,Cunh
0.09,0.42,0.93,0.011,0.058,0.0,0.0,0.02,0.004,0.08,,,,140.0,160.0,40.0,,120.0,1000.0,,140.0,,,1.0,2.5,250,MMA,600.0,2.1,420.9,541.5,24.5,74.5,,,180.0,,Cunh-1982-7016ht3,,,1,0,Cunh
0.08,0.33,0.65,0.015,0.026,0.5,0.35,0.008,0.004,0.02,,,,200.0,140.0,45.0,,150.0,60.0,,140.0,,,1.0,2.4,250,MMA,0.0,0.0,503.3,591.5,28.0,73.0,,,213.0,,Cunh-1982-7018Gaw4,,,1,0,Cunh
0.08,0.33,0.65,0.015,0.026,0.5,0.35,0.008,0.004,0.02,,,,200.0,140.0,45.0,,150.0,60.0,,140.0,,,1.0,2.4,250,MMA,600.0,2.1,500.3,600.4,22.7,73.7,,,189.0,,Cunh-1982-7018Ght4,,,1,0,Cunh
0.07,0.61,1.07,0.025,0.026,0.0,0.0,0.0,0.014,0.0,,,,64.0,94.0,70.0,,40.0,0.0,,64.0,,,1.0,2.8,250,MMA,0.0,0.0,479.7,583.7,24.0,71.5,,,189.0,,Cunh-1982-8018Gaw5,,,1,0,Cunh
0.07,0.61,1.07,0.025,0.026,0.0,0.0,0.0,0.014,0.0,,,,64.0,94.0,70.0,,40.0,0.0,,64.0,,,1.0,2.8,250,MMA,600.0,2.1,456.2,555.2,24.5,72.0,,,213.0,,Cunh-1982-8018Ght5,,,1,0,Cunh
0.07,0.21,0.75,0.011,0.011,0.0,0.0,0.0,0.0,0.0,,,,0.0,190.0,69.0,,0.0,0.0,,0.0,,,1.0,2.6,250,MMA,0.0,0.0,463.0,552.3,33.0,75.0,,,181.0,,Cunh-1982-7018aw6,,,1,0,Cunh
0.07,0.21,0.75,0.011,0.011,0.0,0.0,0.0,0.0,0.0,,,,0.0,190.0,69.0,,0.0,0.0,,0.0,,,1.0,2.6,250,MMA,600.0,2.1,369.8,486.6,,76.0,,,174.0,,Cunh-1982-7018ht6,,,1,0,Cunh
0.09,0.44,0.9,0.01,0.027,0.0,0.0,0.0,0.0,0.0,,,,200.0,70.0,88.0,,0.0,0.0,,0.0,,,1.0,1.8,150,MMA,0.0,0.0,486.8,569.3,24.0,71.0,,,183.0,,Cunh-1982-7016aw7,,,1,0,Cunh
0.09,0.44,0.9,0.01,0.027,0.0,0.0,0.0,0.0,0.0,,,,200.0,70.0,88.0,,0.0,0.0,,0.0,,,1.0,1.8,150,MMA,600.0,2.1,,,,,,,,,Cunh-1982-7016ht7,,,1,0,Cunh
0.08,0.35,0.65,0.01,0.021,1.2,0.0,0.0,0.02,0.0,,,,40.0,100.0,150.0,,0.0,0.0,,0.0,,,1.0,1.8,140,MMA,0.0,0.0,453.8,536.3,22.6,72.0,,,184.0,,Cunh-1982-8018Gaw8,,,1,0,Cunh
0.08,0.35,0.65,0.01,0.021,1.2,0.0,0.0,0.02,0.0,,,,40.0,100.0,150.0,,0.0,0.0,,0.0,,,1.0,1.8,140,MMA,600.0,2.1,,,,,,,,,Cunh-1982-8018Ght8,,,1,0,Cunh
0.06,0.53,1.15,0.013,0.015,0.0,0.02,0.0,0.0,0.0,,,,0.0,100.0,57.0,,0.0,0.0,,80.0,,,1.0,1.8,150,MMA,0.0,0.0,553.3,626.9,25.0,70.4,,,194.0,,Cunh-1982-8018Gaw9,,,1,0,Cunh
0.06,0.53,1.15,0.013,0.015,0.0,0.02,0.0,0.0,0.0,,,,0.0,100.0,57.0,,0.0,0.0,,80.0,,,1.0,1.8,150,MMA,600.0,2.1,,,,,,,,,Cunh-1982-8018Ght9,,,1,0,Cunh
0.07,0.47,0.85,0.013,0.024,0.0,0.0,0.0,0.01,0.0,,,,80.0,120.0,43.0,,0.0,0.0,,0.0,,,1.0,1.8,150,MMA,0.0,0.0,478.5,569.3,22.1,72.4,,,180.0,,Cunh-1982-7016aw10,,,1,0,Cunh
0.07,0.47,0.85,0.013,0.024,0.0,0.0,0.0,0.01,0.0,,,,80.0,120.0,43.0,,0.0,0.0,,0.0,,,1.0,1.8,150,MMA,600.0,2.1,,,,,,,,,Cunh-1982-7016ht10,,,1,0,Cunh
0.07,0.47,1.1,0.011,0.02,0.0,0.0,0.0,0.01,0.0,,,,200.0,190.0,53.0,,0.0,0.0,,0.0,,,1.0,1.9,140,MMA,0.0,0.0,561.1,643.5,21.0,64.2,,,216.0,,Cunh-1982-7018ht11,,,1,0,Cunh
0.07,0.47,1.1,0.011,0.02,0.0,0.0,0.0,0.01,0.0,,,,200.0,190.0,53.0,,0.0,0.0,,0.0,,,1.0,1.9,140,MMA,600.0,2.1,,,,,,,,,Cunh-1982-7018ht11,,,1,0,Cunh
0.08,0.49,0.9,0.014,0.029,0.0,0.05,0.0,0.0,0.0,,,,50.0,170.0,108.0,,0.0,0.0,,0.0,,,1.0,1.9,150,MMA,0.0,0.0,486.8,577.5,20.5,70.2,,,191.0,,Cunh-1982-7018aw12,,,1,0,Cunh
0.08,0.49,0.9,0.014,0.029,0.0,0.05,0.0,0.0,0.0,,,,50.0,170.0,108.0,,0.0,0.0,,0.0,,,1.0,1.9,150,MMA,600.0,2.1,,,,,,,,,Cunh-1982-7018ht12,,,1,0,Cunh
0.05,0.25,1.15,0.015,0.024,0.0,0.0,0.0,0.004,0.12,,,,30.0,140.0,105.0,,50.0,150.0,,60.0,,,1.0,2.4,200,SA,0.0,0.0,420.8,504.2,33.0,73.0,,,164.0,,Cunh-1982-13aw,,,1,0,Cunh
0.05,0.25,1.15,0.015,0.024,0.0,0.0,0.0,0.004,0.12,,,,30.0,140.0,105.0,,50.0,150.0,,60.0,,,1.0,2.4,200,SA,600.0,2.1,387.5,482.7,29.5,70.5,,,154.0,,Cunh-1982-13ht,,,1,0,Cunh
0.1,0.18,1.6,0.015,0.029,0.0,0.0,0.5,0.004,0.14,,,,20.0,110.0,80.0,,100.0,0.0,,60.0,,,1.0,2.4,200,SA,0.0,0.0,630.8,725.9,24.5,68.5,,,265.0,,Cunh-1982-14aw,,,1,0,Cunh
0.1,0.18,1.6,0.015,0.029,0.0,0.0,0.5,0.004,0.14,,,,20.0,110.0,80.0,,100.0,0.0,,60.0,,,1.0,2.4,200,SA,600.0,2.1,605.3,694.5,25.5,67.5,,,224.0,,Cunh-1982-14ht,,,1,0,Cunh
0.09,0.28,1.52,0.015,0.045,0.0,0.0,0.5,0.005,0.1,,,,80.0,110.0,125.0,,50.0,0.0,,70.0,,,1.0,2.4,200,SA,0.0,0.0,540.5,645.5,27.5,66.0,,,226.0,,Cunh-1982-15aw,,,1,0,Cunh
0.09,0.28,1.52,0.015,0.045,0.0,0.0,0.5,0.005,0.1,,,,80.0,110.0,125.0,,50.0,0.0,,70.0,,,1.0,2.4,200,SA,600.0,2.1,562.1,640.6,27.5,66.5,,,225.0,,Cunh-1982-15ht,,,1,0,Cunh
0.12,0.22,1.24,0.036,0.019,0.0,0.0,0.0,0.0,0.18,,,,0.0,110.0,110.0,,200.0,150.0,,0.0,,,1.0,1.7,200,SA,0.0,0.0,483.6,586.6,32.0,70.5,,,193.0,,Cunh-1982-16aw,,,1,0,Cunh
0.12,0.22,1.24,0.036,0.019,0.0,0.0,0.0,0.0,0.18,,,,0.0,110.0,110.0,,200.0,150.0,,0.0,,,1.0,1.7,200,SA,600.0,2.1,414.0,532.7,33.0,74.5,,,196.0,,Cunh-1982-16ht,,,1,0,Cunh
0.15,0.32,1.2,0.017,0.025,0.0,0.0,0.0,0.0,0.0,,,,0.0,99.0,90.0,,0.0,0.0,,0.0,,,1.0,1.6,200,SA,0.0,0.0,536.6,627.8,30.0,68.0,,,202.0,,Cunh-1982-17aw,,,1,0,Cunh
0.15,0.32,1.2,0.017,0.025,0.0,0.0,0.0,0.0,0.0,,,,0.0,99.0,90.0,,0.0,0.0,,0.0,,,1.0,1.6,200,SA,600.0,1.3,487.6,586.6,31.0,73.5,,,225.0,,Cunh-1982-17ht,,,1,0,Cunh
0.08,0.21,1.2,0.014,0.022,0.0,0.0,0.0,0.0,0.0,,,,0.0,100.0,128.0,,60.0,0.0,,120.0,,,1.0,1.7,200,SA,0.0,0.0,453.2,596.4,30.0,74.0,,,193.0,,Cunh-1982-18aw,,,1,0,Cunh
0.08,0.21,1.2,0.014,0.022,0.0,0.0,0.0,0.0,0.0,,,,0.0,100.0,128.0,,60.0,0.0,,120.0,,,1.0,1.7,200,SA,600.0,1.7,455.2,569.0,35.0,74.0,,,197.0,,Cunh-1982-18ht,,,1,0,Cunh
0.1,0.12,1.2,0.013,0.024,0.0,0.0,0.0,0.0,0.0,,,,0.0,89.0,42.0,,60.0,0.0,,150.0,,,1.0,1.7,200,SA,0.0,0.0,519.9,593.5,30.0,72.0,,,172.0,,Cunh-1982-19aw,,,1,0,Cunh
0.1,0.12,1.2,0.013,0.024,0.0,0.0,0.0,0.0,0.0,,,,0.0,89.0,42.0,,60.0,0.0,,150.0,,,1.0,1.7,200,SA,600.0,2.3,390.1,487.6,37.0,77.0,,,189.0,,Cunh-1982-19ht,,,1,0,Cunh

File: data/weldID_analysis/Ditt_group.csv
,Carbon concentration / weight %,Silicon concentration / weight %,Manganese concentration / weight %,Sulphur concentration / weight %,Phosphorus concentration / weight %,Nickel concentration / weight %,Chromium concentration / weight %,Molybdenum concentration / weight %,Vanadium concentration / weight %,Copper concentration / weight %,Tin concentration / parts per million by weight,Arsenic concentration / parts per million by weight,Antimony concentration / parts per million by weight,Current / A,Voltage / V,AC or DC,Heat input / kJ mm^{-1},Interpass temperature / °C,Type of weld,Post weld heat treatment temperature / °C,Post weld heat treatment time / hours,Yield strength / MPa,Ultimate tensile strength / MPa,Charpy temperature / °C,Charpy impact toughness / J,Weld ID,Electrode Positive,Electrode Negative,Group
0,0.08,0.25,0.8,0.01,0.01,0.03,2.3,1.05,0.01,0.02,0.002,0.003,0.001,525.0,30.0,1.0,1.75,210,SA,700.0,20.0,507.0,613.0,6.533333333333333,190.33333333333334,Ditt-oat,1,0,Ditt
1,0.08,0.25,0.8,0.01,0.01,0.03,2.3,1.05,0.01,0.02,0.002,0.003,0.001,525.0,30.0,1.0,1.75,210,SA,700.0,20.0,512.4,615.6,20.0,231.0,Ditt-oatch1,1,0,Ditt
2,0.08,0.25,0.8,0.01,0.01,0.03,2.3,1.05,0.01,0.02,0.002,0.003,0.001,525.0,30.0,1.0,1.75,210,SA,700.0,20.0,512.4,615.6,-10.0,197.0,Ditt-oatch2,1,0,Ditt
3,0.08,0.25,0.8,0.01,0.01,0.03,2.3,1.05,0.01,0.02,0.002,0.003,0.001,525.0,30.0,1.0,1.75,210,SA,700.0,20.0,512.4,615.6,-30.0,170.0,Ditt-oatch3,1,0,Ditt
4,0.08,0.25,0.8,0.01,0.01,0.03,2.3,1.05,0.01,0.02,0.002,0.003,0.001,525.0,30.0,1.0,1.75,210,SA,700.0,20.0,527.0,627.0,6.533333333333333,190.33333333333334,Ditt-0.5t,1,0,Ditt
5,0.08,0.25,0.8,0.01,0.01,0.03,2.3,1.05,0.01,0.02,0.002,0.003,0.001,525.0,30.0,1.0,1.75,210,SA,700.0,20.0,512.4,615.6,20.0,224.0,Ditt-0.5tch1,1,0,Ditt
6,0.08,0.25,0.8,0.01,0.01,0.03,2.3,1.05,0.01,0.02,0.002,0.003,0.001,525.0,30.0,1.0,1.75,210,SA,700.0,20.0,512.4,615.6,-10.0,203.0,Ditt-0.5tch2,1,0,Ditt
7,0.08,0.25,0.8,0.01,0.01,0.03,2.3,1.05,0.01,0.02,0.002,0.003,0.001,525.0,30.0,1.0,1.75,210,SA,700.0,20.0,512.4,615.6,-30.0,171.0,Ditt-0.5tch3,1,0,Ditt
8,0.08,0.25,0.8,0.01,0.01,0.03,2.3,1.05,0.01,0.02,0.002,0.003,0.001,525.0,30.0,1.0,1.75,210,SA,700.0,20.0,515.0,616.0,6.533333333333333,190.33333333333334,Ditt-0.5a,1,0,Ditt
9,0.08,0.25,0.8,0.01,0.01,0.03,2.3,1.05,0.01,0.02,0.002,0.003,0.001,525.0,30.0,1.0,1.75,210,SA,700.0,20.0,512.4,615.6,20.0,227.0,Ditt-0.5ach1,1,0,Ditt
10,0.08,0.25,0.8,0.01,0.01,0.03,2.3,1.05,0.01,0.02,0.002,0.003,0.001,525.0,30.0,1.0,1.75,210,SA,700.0,20.0,512.4,615.6,-10.0,175.0,Ditt-0.5ach2,1,0,Ditt
11,0.08,0.25,0.8,0.01,0.01,0.03,2.3,1.05,0.01,0.02,0.002,0.003,0.001,525.0,30.0,1.0,1.75,210,SA,700.0,20.0,512.4,615.6,-30.0,152.0,Ditt-0.5ach3,1,0,Ditt
12,0.08,0.25,0.8,0.01,0.01,0.03,2.3,1.05,0.01,0.02,0.002,0.003,0.001,525.0,30.0,1.0,1.75,210,SA,700.0,20.0,509.0,610.0,6.533333333333333,190.33333333333334,Ditt-0.5r,1,0,Ditt
13,0.08,0.25,0.8,0.01,0.01,0.03,2.3,1.05,0.01,0.02,0.002,0.003,0.001,525.0,30.0,1.0,1.75,210,SA,700.0,20.0,512.4,615.6,20.0,221.0,Ditt-0.5rch1,1,0,Ditt
14,0.08,0.25,0.8,0.01,0.01,0.03,2.3,1.05,0.01,0.02,0.002,0.003,0.001,525.0,30.0,1.0,1.75,210,SA,700.0,20.0,512.4,615.6,188.0,141.0,Ditt-0.5rch2,1,0,Ditt
15,0.08,0.25,0.8,0.01,0.01,0.03,2.3,1.05,0.01,0.02,0.002,0.003,0.001,525.0,30.0,1.0,1.75,210,SA,700.0,20.0,512.4,615.6,-30.0,141.0,Ditt-0.5rch3,1,0,Ditt
16,0.08,0.25,0.8,0.01,0.01,0.03,2.3,1.05,0.01,0.02,0.002,0.003,0.001,525.0,30.0,1.0,1.75,210,SA,700.0,20.0,504.0,612.0,6.533333333333333,190.33333333333334,Ditt-iat,1,0,Ditt
17,0.08,0.25,0.8,0.01,0.01,0.03,2.3,1.05,0.01,0.02,0.002,0.003,0.001,525.0,30.0,1.0,1.75,210,SA,700.0,20.0,512.4,615.6,20.0,233.0,Ditt-iatch1,1,0,Ditt
18,0.08,0.25,0.8,0.01,0.01,0.03,2.3,1.05,0.01,0.02,0.002,0.003,0.001,525.0,30.0,1.0,1.75,210,SA,700.0,20.0,512.4,615.6,-10.0,199.0,Ditt-iatch2,1,0,Ditt
19,0.08,0.25,0.8,0.01,0.01,0.03,2.3,1.05,0.01,0.02,0.002,0.003,0.001,525.0,30.0,1.0,1.75,210,SA,700.0,20.0,512.4,615.6,-30.0,170.0,Ditt-iatch3,1,0,Ditt

File: data/weldID_analysis/Ditt_group.csv
Carbon concentration / weight %,Silicon concentration / weight %,Manganese concentration / weight %,Sulphur concentration / weight %,Phosphorus concentration / weight %,Nickel concentration / weight %,Chromium concentration / weight %,Molybdenum concentration / weight %,Vanadium concentration / weight %,Copper concentration / weight %,Cobalt concentration / weight %,Tungsten concentration / weight %,Oxygen concentration / parts per million by weight,Titanium concentration / parts per million by weight,Nitrogen concentration / parts per million by weight,Aluminium concentration / parts per million by weight,Boron concentration / parts per million by weight,Niobium concentration / parts per million by weight,Tin concentration / parts per million by weight,Arsenic concentration / parts per million by weight,Antimony concentration / parts per million by weight,Current / A,Voltage / V,AC or DC,Heat input / kJ mm^{-1},Interpass temperature / °C,Type of weld,Post weld heat treatment temperature / °C,Post weld heat treatment time / hours,Yield strength / MPa,Ultimate tensile strength / MPa,Elongation / %,Reduction of Area / %,Charpy temperature / °C,Charpy impact toughness / J,Hardness / kg mm^{-2},50% FATT,Weld ID,Nitrogen residual concentration,Hardness scale,Electrode Positive,Electrode Negative,Group
0.08,0.25,0.8,0.01,0.01,0.03,2.3,1.05,0.01,0.02,,,,,,,,,0.002,0.003,0.001,525.0,30.0,1.0,1.75,210,SA,700.0,20.0,507.0,613.0,,,,,,,Ditt-oat,,,1,0,Ditt
0.08,0.25,0.8,0.01,0.01,0.03,2.3,1.05,0.01,0.02,,,,,,,,,0.002,0.003,0.001,525.0,30.0,1.0,1.75,210,SA,700.0,20.0,,,,,20.0,231.0,,,Ditt-oatch1,,,1,0,Ditt
0.08,0.25,0.8,0.01,0.01,0.03,2.3,1.05,0.01,0.02,,,,,,,,,0.002,0.003,0.001,525.0,30.0,1.0,1.75,210,SA,700.0,20.0,,,,,-10.0,197.0,,,Ditt-oatch2,,,1,0,Ditt
0.08,0.25,0.8,0.01,0.01,0.03,2.3,1.05,0.01,0.02,,,,,,,,,0.002,0.003,0.001,525.0,30.0,1.0,1.75,210,SA,700.0,20.0,,,,,-30.0,170.0,,,Ditt-oatch3,,,1,0,Ditt
0.08,0.25,0.8,0.01,0.01,0.03,2.3,1.05,0.01,0.02,,,,,,,,,0.002,0.003,0.001,525.0,30.0,1.0,1.75,210,SA,700.0,20.0,527.0,627.0,,,,,,,Ditt-0.5t,,,1,0,Ditt
0.08,0.25,0.8,0.01,0.01,0.03,2.3,1.05,0.01,0.02,,,,,,,,,0.002,0.003,0.001,525.0,30.0,1.0,1.75,210,SA,700.0,20.0,,,,,20.0,224.0,,,Ditt-0.5tch1,,,1,0,Ditt
0.08,0.25,0.8,0.01,0.01,0.03,2.3,1.05,0.01,0.02,,,,,,,,,0.002,0.003,0.001,525.0,30.0,1.0,1.75,210,SA,700.0,20.0,,,,,-10.0,203.0,,,Ditt-0.5tch2,,,1,0,Ditt
0.08,0.25,0.8,0.01,0.01,0.03,2.3,1.05,0.01,0.02,,,,,,,,,0.002,0.003,0.001,525.0,30.0,1.0,1.75,210,SA,700.0,20.0,,,,,-30.0,171.0,,,Ditt-0.5tch3,,,1,0,Ditt
0.08,0.25,0.8,0.01,0.01,0.03,2.3,1.05,0.01,0.02,,,,,,,,,0.002,0.003,0.001,525.0,30.0,1.0,1.75,210,SA,700.0,20.0,515.0,616.0,,,,,,,Ditt-0.5a,,,1,0,Ditt
0.08,0.25,0.8,0.01,0.01,0.03,2.3,1.05,0.01,0.02,,,,,,,,,0.002,0.003,0.001,525.0,30.0,1.0,1.75,210,SA,700.0,20.0,,,,,20.0,227.0,,,Ditt-0.5ach1,,,1,0,Ditt
0.08,0.25,0.8,0.01,0.01,0.03,2.3,1.05,0.01,0.02,,,,,,,,,0.002,0.003,0.001,525.0,30.0,1.0,1.75,210,SA,700.0,20.0,,,,,-10.0,175.0,,,Ditt-0.5ach2,,,1,0,Ditt
0.08,0.25,0.8,0.01,0.01,0.03,2.3,1.05,0.01,0.02,,,,,,,,,0.002,0.003,0.001,525.0,30.0,1.0,1.75,210,SA,700.0,20.0,,,,,-30.0,152.0,,,Ditt-0.5ach3,,,1,0,Ditt
0.08,0.25,0.8,0.01,0.01,0.03,2.3,1.05,0.01,0.02,,,,,,,,,0.002,0.003,0.001,525.0,30.0,1.0,1.75,210,SA,700.0,20.0,509.0,610.0,,,,,,,Ditt-0.5r,,,1,0,Ditt
0.08,0.25,0.8,0.01,0.01,0.03,2.3,1.05,0.01,0.02,,,,,,,,,0.002,0.003,0.001,525.0,30.0,1.0,1.75,210,SA,700.0,20.0,,,,,20.0,221.0,,,Ditt-0.5rch1,,,1,0,Ditt
0.08,0.25,0.8,0.01,0.01,0.03,2.3,1.05,0.01,0.02,,,,,,,,,0.002,0.003,0.001,525.0,30.0,1.0,1.75,210,SA,700.0,20.0,,,,,188.0,141.0,,,Ditt-0.5rch2,,,1,0,Ditt
0.08,0.25,0.8,0.01,0.01,0.03,2.3,1.05,0.01,0.02,,,,,,,,,0.002,0.003,0.001,525.0,30.0,1.0,1.75,210,SA,700.0,20.0,,,,,-30.0,141.0,,,Ditt-0.5rch3,,,1,0,Ditt
0.08,0.25,0.8,0.01,0.01,0.03,2.3,1.05,0.01,0.02,,,,,,,,,0.002,0.003,0.001,525.0,30.0,1.0,1.75,210,SA,700.0,20.0,504.0,612.0,,,,,,,Ditt-iat,,,1,0,Ditt
0.08,0.25,0.8,0.01,0.01,0.03,2.3,1.05,0.01,0.02,,,,,,,,,0.002,0.003,0.001,525.0,30.0,1.0,1.75,210,SA,700.0,20.0,,,,,20.0,233.0,,,Ditt-iatch1,,,1,0,Ditt
0.08,0.25,0.8,0.01,0.01,0.03,2.3,1.05,0.01,0.02,,,,,,,,,0.002,0.003,0.001,525.0,30.0,1.0,1.75,210,SA,700.0,20.0,,,,,-10.0,199.0,,,Ditt-iatch2,,,1,0,Ditt
0.08,0.25,0.8,0.01,0.01,0.03,2.3,1.05,0.01,0.02,,,,,,,,,0.002,0.003,0.001,525.0,30.0,1.0,1.75,210,SA,700.0,20.0,,,,,-30.0,170.0,,,Ditt-iatch3,,,1,0,Ditt

File: data/weldID_analysis/EPRI_group.csv
,Carbon concentration / weight %,Silicon concentration / weight %,Manganese concentration / weight %,Sulphur concentration / weight %,Phosphorus concentration / weight %,Nickel concentration / weight %,Chromium concentration / weight %,Molybdenum concentration / weight %,Vanadium concentration / weight %,Copper concentration / weight %,Cobalt concentration / weight %,Tungsten concentration / weight %,Titanium concentration / parts per million by weight,Nitrogen concentration / parts per million by weight,Aluminium concentration / parts per million by weight,Boron concentration / parts per million by weight,Tin concentration / parts per million by weight,Arsenic concentration / parts per million by weight,Current / A,Voltage / V,AC or DC,Heat input / kJ mm^{-1},Interpass temperature / °C,Type of weld,Post weld heat treatment temperature / °C,Post weld heat treatment time / hours,Yield strength / MPa,Ultimate tensile strength / MPa,Elongation / %,Reduction of Area / %,Weld ID,Electrode Positive,Electrode Negative,Group
0,0.1,0.27,0.6,0.002,0.011,0.13,8.75,1.02,0.2,0.09,0.017,0.1,20.0,390.0,160.0,10.0,30.0,40.0,400.0,31.5,0.0,1.4,177,SAA,746.0,4.0,650.0,747.0,19.0,63.0,EPRI-TR-101394s-E9SA6,1,0,EPRI
1,0.1,0.27,0.6,0.002,0.011,0.13,8.75,1.02,0.2,0.09,0.017,0.1,20.0,390.0,160.0,10.0,30.0,40.0,400.0,31.5,0.0,1.4,177,SAA,746.0,4.0,625.0,734.0,22.0,63.0,EPRI-TR-101394s-E9SA6,1,0,EPRI
2,0.11,0.27,0.6,0.002,0.01,0.14,8.77,1.01,0.2,0.1,0.017,0.1,20.0,370.0,0.014,10.0,40.0,50.0,400.0,31.5,0.0,1.4,177,SAA,746.0,4.0,626.0,727.0,23.0,69.0,EPRI-TR-101394s-E9SA8,1,0,EPRI
3,0.11,0.27,0.6,0.002,0.01,0.14,8.77,1.01,0.2,0.1,0.017,0.1,20.0,370.0,0.014,10.0,40.0,50.0,400.0,31.5,0.0,1.4,177,SAA,746.0,4.0,629.0,735.0,21.0,68.0,EPRI-TR-101394s-E9SA8,1,0,EPRI
4,0.09,0.34,0.48,0.004,0.011,0.08,8.6,0.98,0.22,0.05,0.02,0.1,20.0,260.0,0.005,10.0,30.0,50.0,390.0,11.5,1.0,1.9,177,GTAA,746.0,4.0,647.0,747.0,20.0,68.0,EPRI-TR-101394s-E9GT3,1,0,EPRI
5,0.09,0.34,0.48,0.004,0.011,0.08,8.6,0.98,0.22,0.05,0.02,0.1,20.0,260.0,0.005,10.0,30.0,50.0,390.0,11.5,1.0,1.9,177,GTAA,746.0,4.0,661.0,756.0,24.0,73.0,EPRI-TR-101394s-E9GT3,1,0,EPRI
6,0.081,0.34,0.49,0.004,0.012,0.08,8.57,0.98,0.22,0.05,0.021,0.1,20.0,240.0,0.004,10.0,30.0,60.0,300.0,12.5,1.0,1.4,177,GTAA,746.0,1.0,682.0,783.0,26.0,74.0,EPRI-TR-101394s-E9GT4,1,0,EPRI
7,0.081,0.34,0.49,0.004,0.012,0.08,8.57,0.98,0.22,0.05,0.021,0.1,20.0,240.0,0.004,10.0,30.0,60.0,300.0,12.5,1.0,1.4,177,GTAA,746.0,1.0,728.0,817.0,21.0,73.0,EPRI-TR-101394s-E9GT4,1,0,EPRI
8,0.11,0.3,0.44,0.004,0.011,0.08,8.58,1.0,0.22,0.05,0.02,0.1,20.0,340.0,0.004,10.0,20.0,50.0,275.0,28.5,1.0,1.2,177,GMAA,746.0,4.0,605.0,726.0,20.0,68.0,EPRI-TR-101394s-E9GM2,1,0,EPRI
9,0.11,0.3,0.44,0.004,0.011,0.08,8.58,1.0,0.22,0.05,0.02,0.1,20.0,340.0,0.004,10.0,20.0,50.0,275.0,28.5,1.0,1.2,177,GMAA,746.0,4.0,603.0,726.0,20.0,66.0,EPRI-TR-101394s-E9GM2,1,0,EPRI
10,0.12,0.24,0.53,0.001,0.01,0.13,8.61,1.03,0.2,0.09,0.016,0.1,20.0,430.0,0.013,10.0,30.0,50.0,285.0,28.5,1.0,1.3,177,GMAA,746.0,4.0,654.0,767.0,20.0,62.0,EPRI-TR-101394s-E9GM3,1,0,EPRI
11,0.12,0.24,0.53,0.001,0.01,0.13,8.61,1.03,0.2,0.09,0.016,0.1,20.0,430.0,0.013,10.0,30.0,50.0,285.0,28.5,1.0,1.3,177,GMAA,746.0,4.0,661.0,772.0,19.0,62.0,EPRI-TR-101394s-E9GM3,1,0,EPRI

File: data/weldID_analysis/Es_group.csv
Carbon concentration / weight %,Silicon concentration / weight %,Manganese concentration / weight %,Sulphur concentration / weight %,Phosphorus concentration / weight %,Nickel concentration / weight %,Chromium concentration / weight %,Molybdenum concentration / weight %,Vanadium concentration / weight %,Copper concentration / weight %,Cobalt concentration / weight %,Tungsten concentration / weight %,Oxygen concentration / parts per million by weight,Titanium concentration / parts per million by weight,Nitrogen concentration / parts per million by weight,Aluminium concentration / parts per million by weight,Boron concentration / parts per million by weight,Niobium concentration / parts per million by weight,Tin concentration / parts per million by weight,Arsenic concentration / parts per million by weight,Antimony concentration / parts per million by weight,Current / A,Voltage / V,AC or DC,Heat input / kJ mm^{-1},Interpass temperature / °C,Type of weld,Post weld heat treatment temperature / °C,Post weld heat treatment time / hours,Yield strength / MPa,Ultimate tensile strength / MPa,Elongation / %,Reduction of Area / %,Charpy temperature / °C,Charpy impact toughness / J,Hardness / kg mm^{-2},50% FATT,Weld ID,Nitrogen residual concentration,Hardness scale,Electrode Positive,Electrode Negative,Group
0.074,0.36,1.51,0.008,0.011,,,,,0.02,,,400.0,40.0,,,,,,,,170.0,21.0,1.0,1.0,150,MMA,0.0,0.0,484.0,560.0,26.0,78.8,,,,,Es-Souni&-Cu/CMn-1990--aw***WELDINGPROCEDURE***EvansWeldingJVol59No3(1980)67,,,1,0,Es
0.074,0.36,1.51,0.008,0.011,,,,,0.02,,,400.0,40.0,,,,,,,,170.0,21.0,1.0,1.0,150,MMA,580.0,2.0,471.0,563.0,31.2,77.0,,,,,Es-Souni&-Cu/CMn-1990--ht,,,1,0,Es
0.075,0.36,1.48,0.007,0.006,,,,,0.11,,,390.0,40.0,,,,,,,,170.0,21.0,1.0,1.0,150,MMA,0.0,0.0,502.0,578.0,27.6,77.0,,,,,Es-Souni&-Cu/CMn-1990-0.2aw,,,1,0,Es
0.075,0.36,1.48,0.007,0.006,,,,,0.11,,,390.0,40.0,,,,,,,,170.0,21.0,1.0,1.0,150,MMA,580.0,2.0,462.0,548.0,29.8,77.9,,,,,Es-Souni&-Cu/CMn-1990-0.2ht,,,1,0,Es
0.074,0.32,1.42,0.008,0.007,,,,,0.19,,,380.0,40.0,,,,,,,,170.0,21.0,1.0,1.0,150,MMA,0.0,0.0,488.0,566.0,28.2,77.0,,,,,Es-Souni&-Cu/CMn-1990-0.4aw,,,1,0,Es
0.074,0.32,1.42,0.008,0.007,,,,,0.19,,,380.0,40.0,,,,,,,,170.0,21.0,1.0,1.0,150,MMA,580.0,2.0,453.0,549.0,31.2,78.8,,,,,Es-Souni&-Cu/CMn-1990-0.4ht,,,1,0,Es
0.076,0.33,1.48,0.007,0.006,,,,,0.35,,,400.0,40.0,,,,,,,,170.0,21.0,1.0,1.0,150,MMA,0.0,0.0,504.0,586.0,27.6,77.0,,,,,Es-Souni&-Cu/CMn-1990-0.8aw,,,1,0,Es
0.076,0.33,1.48,0.007,0.006,,,,,0.35,,,400.0,40.0,,,,,,,,170.0,21.0,1.0,1.0,150,MMA,580.0,2.0,482.0,572.0,28.2,77.9,,,,,Es-Souni&-Cu/CMn-1990-0.8ht,,,1,0,Es
0.068,0.32,1.49,0.006,0.006,,,,,0.66,,,390.0,40.0,,,,,,,,170.0,21.0,1.0,1.0,150,MMA,0.0,0.0,513.0,593.0,28.6,77.0,,,,,Es-Souni&-Cu/CMn-1990-1.6aw,,,1,0,Es
0.068,0.32,1.49,0.006,0.006,,,,,0.66,,,390.0,40.0,,,,,,,,170.0,21.0,1.0,1.0,150,MMA,580.0,2.0,499.0,607.0,28.6,74.0,,,,,Es-Souni&-Cu/CMn-1990-1.6ht,,,1,0,Es
0.076,0.36,1.49,0.006,0.006,,,,,1.4,,,410.0,40.0,,,,,,,,170.0,21.0,1.0,1.0,150,MMA,0.0,0.0,568.0,647.0,27.4,73.0,,,,,Es-Souni&-Cu/CMn-1990-3.2aw,,,1,0,Es
0.076,0.36,1.49,0.006,0.006,,,,,1.4,,,410.0,40.0,,,,,,,,170.0,21.0,1.0,1.0,150,MMA,580.0,2.0,583.0,673.0,24.2,73.0,,,,,Es-Souni&-Cu/CMn-1990-3.2ht,,,1,0,Es

File: data/weldID_analysis/EvHtIp1979_group.csv
Carbon concentration / weight %,Silicon concentration / weight %,Manganese concentration / weight %,Sulphur concentration / weight %,Phosphorus concentration / weight %,Nickel concentration / weight %,Chromium concentration / weight %,Molybdenum concentration / weight %,Vanadium concentration / weight %,Copper concentration / weight %,Cobalt concentration / weight %,Tungsten concentration / weight %,Oxygen concentration / parts per million by weight,Titanium concentration / parts per million by weight,Nitrogen concentration / parts per million by weight,Aluminium concentration / parts per million by weight,Boron concentration / parts per million by weight,Niobium concentration / parts per million by weight,Tin concentration / parts per million by weight,Arsenic concentration / parts per million by weight,Antimony concentration / parts per million by weight,Current / A,Voltage / V,AC or DC,Heat input / kJ mm^{-1},Interpass temperature / °C,Type of weld,Post weld heat treatment temperature / °C,Post weld heat treatment time / hours,Yield strength / MPa,Ultimate tensile strength / MPa,Elongation / %,Reduction of Area / %,Charpy temperature / °C,Charpy impact toughness / J,Hardness / kg mm^{-2},50% FATT,Weld ID,Nitrogen residual concentration,Hardness scale,Electrode Positive,Electrode Negative,Group
0.044,0.32,0.62,0.007,0.007,,,,,,,,,,,,,,,,,,,1.0,0.6,200,MMA,250.0,14.0,445.0,496.0,31.0,79.7,,,,,EvHtIp1979-0.6A,,,1,0,EvHtIp1979
0.044,0.32,0.62,0.007,0.007,,,,,,,,,,,,,,,,,,,1.0,0.6,200,MMA,0.0,0.0,,,,,-36.0,100.0,,,EvHtIp1979-0.6AC,,,1,0,EvHtIp1979
0.046,0.31,0.96,0.008,0.012,,,,,,,,,,,,,,,,,,,1.0,0.6,200,MMA,250.0,14.0,479.0,527.0,27.8,77.0,,,,,EvHtIp1979-0.6B,,,1,0,EvHtIp1979
0.046,0.31,0.96,0.008,0.012,,,,,,,,,,,,,,,,,,,1.0,0.6,200,MMA,0.0,0.0,,,,,-50.0,100.0,,,EvHtIp1979-0.6BC,,,1,0,EvHtIp1979
0.05,0.38,1.42,0.007,0.009,,,,,,,,,,,,,,,,,,,1.0,0.6,200,MMA,250.0,14.0,511.0,575.0,26.8,78.7,,,,,EvHtIp1979-0.6C,,,1,0,EvHtIp1979
0.05,0.38,1.42,0.007,0.009,,,,,,,,,,,,,,,,,,,1.0,0.6,200,MMA,0.0,0.0,,,,,-47.0,100.0,,,EvHtIp1979-0.6CC,,,1,0,EvHtIp1979
0.055,0.35,1.93,0.007,0.011,,,,,,,,,,,,,,,,,,,1.0,0.6,200,MMA,250.0,14.0,587.0,633.0,24.2,76.9,,,,,EvHtIp1979-0.6D,,,1,0,EvHtIp1979
0.055,0.35,1.93,0.007,0.011,,,,,,,,,,,,,,,,,,,1.0,0.6,200,MMA,0.0,0.0,,,,,-28.0,100.0,,,EvHtIp1979-0.6DC,,,1,0,EvHtIp1979
0.037,0.29,0.6,0.006,0.009,,,,,,,,,,,,,,,,,,,1.0,1.0,200,MMA,250.0,14.0,401.0,466.0,32.0,81.5,,,,,EvHtIp1979-1.0A,,,1,0,EvHtIp1979
0.037,0.29,0.6,0.006,0.009,,,,,,,,,,,,,,,,,,,1.0,1.0,200,MMA,0.0,0.0,,,,,-31.0,100.0,,,EvHtIp1979-1.0AC,,,1,0,EvHtIp1979
0.039,0.29,0.94,0.007,0.011,,,,,,,,,,,,,,,,,,,1.0,1.0,200,MMA,250.0,14.0,438.0,501.0,32.6,80.6,,,,,EvHtIp1979-1.0B,,,1,0,EvHtIp1979
0.039,0.29,0.94,0.007,0.011,,,,,,,,,,,,,,,,,,,1.0,1.0,200,MMA,0.0,0.0,,,,,-46.0,100.0,,,EvHtIp1979-1.0BC,,,1,0,EvHtIp1979
0.048,0.35,1.41,0.006,0.012,,,,,,,,,,,,,,,,,,,1.0,1.0,200,MMA,250.0,14.0,479.0,551.0,29.8,78.8,,,,,EvHtIp1979-1.0C,,,1,0,EvHtIp1979
0.048,0.35,1.41,0.006,0.012,,,,,,,,,,,,,,,,,,,1.0,1.0,200,MMA,0.0,0.0,,,,,-54.0,100.0,,,EvHtIp1979-1.0CC,,,1,0,EvHtIp1979
0.051,0.32,1.8,0.006,0.012,,,,,,,,,,,,,,,,,,,1.0,1.0,200,MMA,250.0,14.0,507.0,587.0,29.2,76.9,,,,,EvHtIp1979-1.0D,,,1,0,EvHtIp1979
0.051,0.32,1.8,0.006,0.012,,,,,,,,,,,,,,,,,,,1.0,1.0,200,MMA,0.0,0.0,,,,,-44.0,100.0,,,EvHtIp1979-1.0DC,,,1,0,EvHtIp1979
0.038,0.24,0.55,0.007,0.005,,,,,,,,,,,,,,,,,,,1.0,2.2,200,MMA,250.0,14.0,389.0,457.0,30.0,80.6,,,,,EvHtIp1979-2.2A,,,1,0,EvHtIp1979
0.038,0.24,0.55,0.007,0.005,,,,,,,,,,,,,,,,,,,1.0,2.2,200,MMA,0.0,0.0,,,,,-39.0,100.0,,,EvHtIp1979-2.2AC,,,1,0,EvHtIp1979
0.036,0.24,0.89,0.008,0.01,,,,,,,,,,,,,,,,,,,1.0,2.2,200,MMA,250.0,14.0,400.0,478.0,32.6,80.6,,,,,EvHtIp1979-2.2B,,,1,0,EvHtIp1979
0.036,0.24,0.89,0.008,0.01,,,,,,,,,,,,,,,,,,,1.0,2.2,200,MMA,0.0,0.0,,,,,-46.0,100.0,,,EvHtIp1979-2.2BC,,,1,0,EvHtIp1979
0.042,0.28,1.37,0.007,0.012,,,,,,,,,,,,,,,,,,,1.0,2.2,200,MMA,250.0,14.0,438.0,518.0,29.8,82.3,,,,,EvHtIp1979-2.2C,,,1,0,EvHtIp1979
0.042,0.28,1.37,0.007,0.012,,,,,,,,,,,,,,,,,,,1.0,2.2,200,MMA,0.0,0.0,,,,,-57.0,100.0,,,EvHtIp1979-2.2CC,,,1,0,EvHtIp1979
0.045,0.26,1.69,0.007,0.012,,,,,,,,,,,,,,,,,,,1.0,2.2,200,MMA,250.0,14.0,456.0,548.0,32.0,78.8,,,,,EvHtIp1979-2.2D,,,1,0,EvHtIp1979
0.045,0.26,1.69,0.007,0.012,,,,,,,,,,,,,,,,,,,1.0,2.2,200,MMA,0.0,0.0,,,,,-37.0,100.0,,,EvHtIp1979-2.2DC,,,1,0,EvHtIp1979
0.043,0.2,0.52,0.009,0.01,,,,,,,,,,,,,,,,,,,1.0,4.3,200,MMA,250.0,14.0,341.0,453.0,32.6,78.8,,,,,EvHtIp1979-4.3A,,,1,0,EvHtIp1979
0.043,0.2,0.52,0.009,0.01,,,,,,,,,,,,,,,,,,,1.0,4.3,200,MMA,0.0,0.0,,,,,-15.0,100.0,,,EvHtIp1979-4.3AC,,,1,0,EvHtIp1979
0.042,0.2,0.93,0.008,0.011,,,,,,,,,,,,,,,,,,,1.0,4.3,200,MMA,250.0,14.0,376.0,484.0,32.6,78.8,,,,,EvHtIp1979-4.3B,,,1,0,EvHtIp1979
0.042,0.2,0.93,0.008,0.011,,,,,,,,,,,,,,,,,,,1.0,4.3,200,MMA,0.0,0.0,,,,,-27.0,100.0,,,EvHtIp1979-4.3BC,,,1,0,EvHtIp1979
0.043,0.24,1.37,0.008,0.013,,,,,,,,,,,,,,,,,,,1.0,4.3,200,MMA,250.0,14.0,405.0,500.0,31.8,80.6,,,,,EvHtIp1979-4.3C,,,1,0,EvHtIp1979
0.043,0.24,1.37,0.008,0.013,,,,,,,,,,,,,,,,,,,1.0,4.3,200,MMA,0.0,0.0,,,,,-27.0,100.0,,,EvHtIp1979-4.3CC,,,1,0,EvHtIp1979
0.047,0.25,1.73,0.007,0.014,,,,,,,,,,,,,,,,,,,1.0,4.3,200,MMA,250.0,14.0,437.0,541.0,30.0,78.8,,,,,EvHtIp1979-4.3D,,,1,0,EvHtIp1979
0.047,0.25,1.73,0.007,0.014,,,,,,,,,,,,,,,,,,,1.0,4.3,200,MMA,0.0,0.0,,,,,-5.0,100.0,,,EvHtIp1979-4.3DC,,,1,0,EvHtIp1979
