Repository: louisgthier/welding-quality-prediction

# welding-quality-prediction info

# PREPROCESS DATA
Ok les gars ce que j'ai fait pour le moment:
- définition des variables path dans variables.py
- Une fonction pour virer les doubles espaces et espaces de fin de ligne
- Changer les N en NaN

Ce qu'il y a en dessous c'est juste le .tex en markdown

Pour tester l'import, lancez juste data_import.py ça génèrera un fichier dans /data/

# MAP DATA LIBRARY

## Database MAP_DATA_WELD

### 1. Provenance of Data

Tracey Cool\* and H. K. D. H. Bhadeshia, Phase Transformations Group, Department of Materials Science and Metallurgy, University of Cambridge, Cambridge, U.K.

File: data/weldID_analysis/EvansLetter_group.csv
Carbon concentration / weight %,Silicon concentration / weight %,Manganese concentration / weight %,Sulphur concentration / weight %,Phosphorus concentration / weight %,Nickel concentration / weight %,Chromium concentration / weight %,Molybdenum concentration / weight %,Vanadium concentration / weight %,Copper concentration / weight %,Cobalt concentration / weight %,Tungsten concentration / weight %,Oxygen concentration / parts per million by weight,Titanium concentration / parts per million by weight,Nitrogen concentration / parts per million by weight,Aluminium concentration / parts per million by weight,Boron concentration / parts per million by weight,Niobium concentration / parts per million by weight,Tin concentration / parts per million by weight,Arsenic concentration / parts per million by weight,Antimony concentration / parts per million by weight,Current / A,Voltage / V,AC or DC,Heat input / kJ mm^{-1},Interpass temperature / °C,Type of weld,Post weld heat treatment temperature / °C,Post weld heat treatment time / hours,Yield strength / MPa,Ultimate tensile strength / MPa,Elongation / %,Reduction of Area / %,Charpy temperature / °C,Charpy impact toughness / J,Hardness / kg mm^{-2},50% FATT,Weld ID,Nitrogen residual concentration,Hardness scale,Electrode Positive,Electrode Negative,Group
0.073,0.34,0.64,0.008,0.007,0.0,0.0,0.0,0.0005,0.0,,,450.0,7.0,63.0,5.0,5.0,5.0,,,,,,1.0,1.0,200,MMA,250.0,14.0,404.0,494.0,32.4,76.0,,,,,EvansLetter-Ao+,,,0,0,EvansLetter
0.073,0.34,0.64,0.008,0.007,0.0,0.0,0.0,0.0005,0.0,,,450.0,7.0,63.0,5.0,5.0,5.0,,,,,,1.0,1.0,200,MMA,250.0,14.0,,,,,-46.0,100.0,,,EvansLetter-Ao+ch1,,,0,0,EvansLetter
0.073,0.34,0.64,0.008,0.007,0.0,0.0,0.0,0.0005,0.0,,,450.0,7.0,63.0,5.0,5.0,5.0,,,,,,1.0,1.0,200,MMA,250.0,14.0,,,,,-70.0,28.0,,,EvansLetter-Ao+ch2,,,0,0,EvansLetter
0.064,0.3,0.63,0.006,0.008,0.92,0.0,0.0,0.0005,0.0,,,473.0,5.0,70.0,5.0,5.0,5.0,,,,,,1.0,1.0,200,MMA,250.0,14.0,423.0,501.0,31.8,77.0,,,,,EvansLetter-Ao+1Ni,,,0,0,EvansLetter
0.064,0.3,0.63,0.006,0.008,0.92,0.0,0.0,0.0005,0.0,,,473.0,5.0,70.0,5.0,5.0,5.0,,,,,,1.0,1.0,200,MMA,250.0,14.0,,,,,-63.0,100.0,,,EvansLetter-Ao+1Nich1,,,0,0,EvansLetter
0.064,0.3,0.63,0.006,0.008,0.92,0.0,0.0,0.0005,0.0,,,473.0,5.0,70.0,5.0,5.0,5.0,,,,,,1.0,1.0,200,MMA,250.0,14.0,,,,,-88.0,28.0,,,EvansLetter-Ao+1Nich2,,,0,0,EvansLetter
0.065,0.26,0.61,0.007,0.007,2.14,0.0,0.0,0.0005,0.0,,,488.0,5.0,86.0,5.0,5.0,5.0,,,,,,1.0,1.0,200,MMA,250.0,14.0,443.0,528.0,32.4,76.0,,,,,EvansLetter-Ao+2Ni,,,0,0,EvansLetter
0.065,0.26,0.61,0.007,0.007,2.14,0.0,0.0,0.0005,0.0,,,488.0,5.0,86.0,5.0,5.0,5.0,,,,,,1.0,1.0,200,MMA,250.0,14.0,,,,,-65.0,100.0,,,EvansLetter-Ao+2Nich1,,,0,0,EvansLetter
0.065,0.26,0.61,0.007,0.007,2.14,0.0,0.0,0.0005,0.0,,,488.0,5.0,86.0,5.0,5.0,5.0,,,,,,1.0,1.0,200,MMA,250.0,14.0,,,,,-95.0,28.0,,,EvansLetter-Ao+2Nich2,,,0,0,EvansLetter
0.062,0.29,0.62,0.007,0.007,3.01,0.0,0.0,0.0005,0.0,,,500.0,6.0,72.0,5.0,5.0,5.0,,,,,,1.0,1.0,200,MMA,250.0,14.0,457.0,543.0,27.6,77.0,,,,,EvansLetter-Ao+3Ni,,,0,0,EvansLetter
0.062,0.29,0.62,0.007,0.007,3.01,0.0,0.0,0.0005,0.0,,,500.0,6.0,72.0,5.0,5.0,5.0,,,,,,1.0,1.0,200,MMA,250.0,14.0,,,,,-65.0,100.0,,,EvansLetter-Ao+3Nich1,,,0,0,EvansLetter
0.062,0.29,0.62,0.007,0.007,3.01,0.0,0.0,0.0005,0.0,,,500.0,6.0,72.0,5.0,5.0,5.0,,,,,,1.0,1.0,200,MMA,250.0,14.0,,,,,-98.0,28.0,,,EvansLetter-Ao+3Nich2,,,0,0,EvansLetter
0.07,0.31,0.66,0.006,0.008,0.0,0.0,0.24,0.0005,0.0,,,430.0,5.0,79.0,5.0,5.0,5.0,,,,,,1.0,1.0,200,MMA,250.0,14.0,433.0,518.0,26.0,78.9,,,,,EvansLetter-Ao+.25Mo,,,0,0,EvansLetter
0.07,0.31,0.66,0.006,0.008,0.0,0.0,0.24,0.0005,0.0,,,430.0,5.0,79.0,5.0,5.0,5.0,,,,,,1.0,1.0,200,MMA,250.0,14.0,,,,,-61.0,100.0,,,EvansLetter-Ao+.25Moch1,,,0,0,EvansLetter
0.07,0.31,0.66,0.006,0.008,0.0,0.0,0.24,0.0005,0.0,,,430.0,5.0,79.0,5.0,5.0,5.0,,,,,,1.0,1.0,200,MMA,250.0,14.0,,,,,-87.0,28.0,,,EvansLetter-Ao+.25Moch2,,,0,0,EvansLetter
0.073,0.34,0.66,0.007,0.007,0.0,0.0,0.5,0.0005,0.0,,,454.0,5.0,75.0,5.0,5.0,5.0,,,,,,1.0,1.0,200,MMA,250.0,14.0,470.0,559.0,24.6,75.0,,,,,EvansLetter-Ao+.5Mo,,,0,0,EvansLetter
0.073,0.34,0.66,0.007,0.007,0.0,0.0,0.5,0.0005,0.0,,,454.0,5.0,75.0,5.0,5.0,5.0,,,,,,1.0,1.0,200,MMA,250.0,14.0,,,,,-42.0,100.0,,,EvansLetter-Ao+.5Moch1,,,0,0,EvansLetter
0.073,0.34,0.66,0.007,0.007,0.0,0.0,0.5,0.0005,0.0,,,454.0,5.0,75.0,5.0,5.0,5.0,,,,,,1.0,1.0,200,MMA,250.0,14.0,,,,,-76.0,28.0,,,EvansLetter-Ao+.5Moch2,,,0,0,EvansLetter
0.075,0.3,0.63,0.008,0.008,0.0,0.0,1.03,0.0005,0.0,,,438.0,5.0,80.0,5.0,5.0,5.0,,,,,,1.0,1.0,200,MMA,250.0,14.0,528.0,619.0,20.6,73.0,,,,,EvansLetter-Ao+1Mo,,,0,0,EvansLetter
0.075,0.3,0.63,0.008,0.008,0.0,0.0,1.03,0.0005,0.0,,,438.0,5.0,80.0,5.0,5.0,5.0,,,,,,1.0,1.0,200,MMA,250.0,14.0,,,,,7.0,100.0,,,EvansLetter-Ao+1Moch1,,,0,0,EvansLetter
0.075,0.3,0.63,0.008,0.008,0.0,0.0,1.03,0.0005,0.0,,,438.0,5.0,80.0,5.0,5.0,5.0,,,,,,1.0,1.0,200,MMA,250.0,14.0,,,,,-57.0,28.0,,,EvansLetter-Ao+1Moch2,,,0,0,EvansLetter
0.07,0.35,0.65,0.008,0.01,0.0,1.01,0.0,0.0005,0.0,,,504.0,5.0,78.0,5.0,5.0,5.0,,,,,,1.0,1.0,200,MMA,250.0,14.0,481.0,559.0,22.0,75.0,,,,,EvansLetter-Ao+1Cr,,,0,0,EvansLetter
0.07,0.35,0.65,0.008,0.01,0.0,1.01,0.0,0.0005,0.0,,,504.0,5.0,78.0,5.0,5.0,5.0,,,,,,1.0,1.0,200,MMA,250.0,14.0,,,,,-40.0,100.0,,,EvansLetter-Ao+1Crch1,,,0,0,EvansLetter
0.07,0.35,0.65,0.008,0.01,0.0,1.01,0.0,0.0005,0.0,,,504.0,5.0,78.0,5.0,5.0,5.0,,,,,,1.0,1.0,200,MMA,250.0,14.0,,,,,-68.0,28.0,,,EvansLetter-Ao+1Crch2,,,0,0,EvansLetter
0.074,0.25,0.58,0.008,0.01,0.0,1.59,0.0,0.0005,0.0,,,500.0,4.0,89.0,5.0,5.0,5.0,,,,,,1.0,1.0,200,MMA,250.0,14.0,494.0,593.0,19.0,71.9,,,,,EvansLetter-Ao+1.5Cr,,,0,0,EvansLetter
0.074,0.25,0.58,0.008,0.01,0.0,1.59,0.0,0.0005,0.0,,,500.0,4.0,89.0,5.0,5.0,5.0,,,,,,1.0,1.0,200,MMA,250.0,14.0,,,,,-22.0,100.0,,,EvansLetter-Ao+1.5Crch1,,,0,0,EvansLetter
0.074,0.25,0.58,0.008,0.01,0.0,1.59,0.0,0.0005,0.0,,,500.0,4.0,89.0,5.0,5.0,5.0,,,,,,1.0,1.0,200,MMA,250.0,14.0,,,,,-48.0,28.0,,,EvansLetter-Ao+1.5Crch2,,,0,0,EvansLetter
0.076,0.28,0.64,0.008,0.008,0.0,2.1,0.0,0.0005,0.0,,,492.0,8.0,81.0,5.0,5.0,5.0,,,,,,1.0,1.0,200,MMA,250.0,14.0,565.0,660.0,,68.6,,,,,EvansLetter-Ao+2Cr,,,0,0,EvansLetter
0.076,0.28,0.64,0.008,0.008,0.0,2.1,0.0,0.0005,0.0,,,492.0,8.0,81.0,5.0,5.0,5.0,,,,,,1.0,1.0,200,MMA,250.0,14.0,,,,,26.0,100.0,,,EvansLetter-Ao+2Crch1,,,0,0,EvansLetter
0.076,0.28,0.64,0.008,0.008,0.0,2.1,0.0,0.0005,0.0,,,492.0,8.0,81.0,5.0,5.0,5.0,,,,,,1.0,1.0,200,MMA,250.0,14.0,,,,,-40.0,28.0,,,EvansLetter-Ao+2Crch2,,,0,0,EvansLetter
0.068,0.28,0.62,0.008,0.007,0.0,0.0,0.0,0.0005,0.5,,,477.0,5.0,73.0,5.0,5.0,5.0,,,,,,1.0,1.0,200,MMA,250.0,14.0,391.0,468.0,29.4,77.0,,,,,EvansLetter-Ao+.5Cu,,,0,0,EvansLetter
0.068,0.28,0.62,0.008,0.007,0.0,0.0,0.0,0.0005,0.5,,,477.0,5.0,73.0,5.0,5.0,5.0,,,,,,1.0,1.0,200,MMA,250.0,14.0,,,,,-63.0,100.0,,,EvansLetter-Ao+.5Cuch1,,,0,0,EvansLetter
0.068,0.28,0.62,0.008,0.007,0.0,0.0,0.0,0.0005,0.5,,,477.0,5.0,73.0,5.0,5.0,5.0,,,,,,1.0,1.0,200,MMA,250.0,14.0,,,,,-86.0,28.0,,,EvansLetter-Ao+.5Cuch2,,,0,0,EvansLetter
0.065,0.3,0.62,0.007,0.009,0.0,0.0,0.0,0.0005,1.03,,,519.0,4.0,72.0,5.0,5.0,5.0,,,,,,1.0,1.0,200,MMA,250.0,14.0,439.0,509.0,31.6,78.9,,,,,EvansLetter-Ao+1Cu,,,0,0,EvansLetter
0.065,0.3,0.62,0.007,0.009,0.0,0.0,0.0,0.0005,1.03,,,519.0,4.0,72.0,5.0,5.0,5.0,,,,,,1.0,1.0,200,MMA,250.0,14.0,,,,,-54.0,100.0,,,EvansLetter-Ao+1Cuch1,,,0,0,EvansLetter
0.065,0.3,0.62,0.007,0.009,0.0,0.0,0.0,0.0005,1.03,,,519.0,4.0,72.0,5.0,5.0,5.0,,,,,,1.0,1.0,200,MMA,250.0,14.0,,,,,-87.0,28.0,,,EvansLetter-Ao+1Cuch2,,,0,0,EvansLetter
0.064,0.32,0.64,0.007,0.008,0.0,0.0,0.0,0.0005,1.6,,,498.0,4.0,60.0,5.0,5.0,5.0,,,,,,1.0,1.0,200,MMA,250.0,14.0,504.0,565.0,26.6,73.0,,,,,EvansLetter-Ao+1.6Cu,,,0,0,EvansLetter
0.064,0.32,0.64,0.007,0.008,0.0,0.0,0.0,0.0005,1.6,,,498.0,4.0,60.0,5.0,5.0,5.0,,,,,,1.0,1.0,200,MMA,250.0,14.0,,,,,-24.0,100.0,,,EvansLetter-Ao+1.6Cuch1,,,0,0,EvansLetter
0.064,0.32,0.64,0.007,0.008,0.0,0.0,0.0,0.0005,1.6,,,498.0,4.0,60.0,5.0,5.0,5.0,,,,,,1.0,1.0,200,MMA,250.0,14.0,,,,,-70.0,28.0,,,EvansLetter-Ao+1.6Cuch2,,,0,0,EvansLetter
0.073,0.35,0.64,0.005,0.004,0.0,0.0,0.0,0.0005,0.0,,,428.0,38.0,77.0,5.0,5.0,5.0,,,,,,1.0,1.0,200,MMA,250.0,14.0,402.0,494.0,33.3,77.5,,,,,EvansLetter-A+,,,0,0,EvansLetter
0.073,0.35,0.64,0.005,0.004,0.0,0.0,0.0,0.0005,0.0,,,428.0,38.0,77.0,5.0,5.0,5.0,,,,,,1.0,1.0,200,MMA,250.0,14.0,,,,,-45.0,100.0,,,EvansLetter-A+ch1,,,0,0,EvansLetter
0.073,0.35,0.64,0.005,0.004,0.0,0.0,0.0,0.0005,0.0,,,428.0,38.0,77.0,5.0,5.0,5.0,,,,,,1.0,1.0,200,MMA,250.0,14.0,,,,,-70.0,28.0,,,EvansLetter-A+ch2,,,0,0,EvansLetter
0.063,0.31,0.65,0.006,0.009,0.88,0.0,0.0,0.0005,0.0,,,472.0,38.0,85.0,5.0,5.0,5.0,,,,,,1.0,1.0,200,MMA,250.0,14.0,423.0,501.0,31.8,77.0,,,,,EvansLetter-A+1Ni,,,0,0,EvansLetter
0.063,0.31,0.65,0.006,0.009,0.88,0.0,0.0,0.0005,0.0,,,472.0,38.0,85.0,5.0,5.0,5.0,,,,,,1.0,1.0,200,MMA,250.0,14.0,,,,,-63.0,100.0,,,EvansLetter-A+1Nich1,,,0,0,EvansLetter
0.063,0.31,0.65,0.006,0.009,0.88,0.0,0.0,0.0005,0.0,,,472.0,38.0,85.0,5.0,5.0,5.0,,,,,,1.0,1.0,200,MMA,250.0,14.0,,,,,-88.0,28.0,,,EvansLetter-A+1Nich2,,,0,0,EvansLetter
0.064,0.27,0.61,0.007,0.007,2.17,0.0,0.0,0.0005,0.0,,,454.0,32.0,91.0,5.0,5.0,5.0,,,,,,1.0,1.0,200,MMA,250.0,14.0,461.0,537.0,28.0,78.9,,,,,EvansLetter-A+2Ni,,,0,0,EvansLetter
0.064,0.27,0.61,0.007,0.007,2.17,0.0,0.0,0.0005,0.0,,,454.0,32.0,91.0,5.0,5.0,5.0,,,,,,1.0,1.0,200,MMA,250.0,14.0,,,,,-83.0,100.0,,,EvansLetter-A+2Nich1,,,0,0,EvansLetter
0.064,0.27,0.61,0.007,0.007,2.17,0.0,0.0,0.0005,0.0,,,454.0,32.0,91.0,5.0,5.0,5.0,,,,,,1.0,1.0,200,MMA,250.0,14.0,,,,,-113.0,28.0,,,EvansLetter-A+2Nich2,,,0,0,EvansLetter
0.067,0.3,0.65,0.007,0.007,3.03,0.0,0.0,0.0005,0.0,,,460.0,36.0,72.0,5.0,5.0,5.0,,,,,,1.0,1.0,200,MMA,250.0,14.0,477.0,557.0,29.4,78.0,,,,,EvansLetter-A+3Ni,,,0,0,EvansLetter
0.067,0.3,0.65,0.007,0.007,3.03,0.0,0.0,0.0005,0.0,,,460.0,36.0,72.0,5.0,5.0,5.0,,,,,,1.0,1.0,200,MMA,250.0,14.0,,,,,-85.0,100.0,,,EvansLetter-A+3Nich1,,,0,0,EvansLetter
0.067,0.3,0.65,0.007,0.007,3.03,0.0,0.0,0.0005,0.0,,,460.0,36.0,72.0,5.0,5.0,5.0,,,,,,1.0,1.0,200,MMA,250.0,14.0,,,,,-114.0,28.0,,,EvansLetter-A+3Nich2,,,0,0,EvansLetter
0.069,0.33,0.68,0.006,0.008,0.0,0.0,0.24,0.0005,0.0,,,395.0,36.0,67.0,5.0,5.0,5.0,,,,,,1.0,1.0,200,MMA,250.0,14.0,436.0,519.0,24.6,78.6,,,,,EvansLetter-A+.25Mo,,,0,0,EvansLetter
0.069,0.33,0.68,0.006,0.008,0.0,0.0,0.24,0.0005,0.0,,,395.0,36.0,67.0,5.0,5.0,5.0,,,,,,1.0,1.0,200,MMA,250.0,14.0,,,,,-58.0,100.0,,,EvansLetter-A+.25Moch1,,,0,0,EvansLetter
0.069,0.33,0.68,0.006,0.008,0.0,0.0,0.24,0.0005,0.0,,,395.0,36.0,67.0,5.0,5.0,5.0,,,,,,1.0,1.0,200,MMA,250.0,14.0,,,,,-82.0,28.0,,,EvansLetter-A+.25Moch2,,,0,0,EvansLetter
0.073,0.34,0.66,0.007,0.007,0.0,0.0,0.5,0.0005,0.0,,,433.0,42.0,70.0,5.0,5.0,5.0,,,,,,1.0,1.0,200,MMA,250.0,14.0,483.0,565.0,27.2,78.0,,,,,EvansLetter-A+.5Mo,,,0,0,EvansLetter
0.073,0.34,0.66,0.007,0.007,0.0,0.0,0.5,0.0005,0.0,,,433.0,42.0,70.0,5.0,5.0,5.0,,,,,,1.0,1.0,200,MMA,250.0,14.0,,,,,-48.0,100.0,,,EvansLetter-A+.5Moch1,,,0,0,EvansLetter
0.073,0.34,0.66,0.007,0.007,0.0,0.0,0.5,0.0005,0.0,,,433.0,42.0,70.0,5.0,5.0,5.0,,,,,,1.0,1.0,200,MMA,250.0,14.0,,,,,-65.0,28.0,,,EvansLetter-A+.5Moch2,,,0,0,EvansLetter
0.072,0.32,0.66,0.007,0.007,0.0,0.0,1.03,0.0005,0.0,,,411.0,40.0,76.0,5.0,5.0,5.0,,,,,,1.0,1.0,200,MMA,250.0,14.0,565.0,644.0,23.6,76.0,,,,,EvansLetter-A+1Mo,,,0,0,EvansLetter
0.072,0.32,0.66,0.007,0.007,0.0,0.0,1.03,0.0005,0.0,,,411.0,40.0,76.0,5.0,5.0,5.0,,,,,,1.0,1.0,200,MMA,250.0,14.0,,,,,-33.0,100.0,,,EvansLetter-A+1Moch1,,,0,0,EvansLetter
0.072,0.32,0.66,0.007,0.007,0.0,0.0,1.03,0.0005,0.0,,,411.0,40.0,76.0,5.0,5.0,5.0,,,,,,1.0,1.0,200,MMA,250.0,14.0,,,,,-66.0,28.0,,,EvansLetter-A+1Moch2,,,0,0,EvansLetter
0.077,0.32,0.66,0.008,0.01,0.0,1.03,0.0,0.0005,0.0,,,457.0,34.0,75.0,5.0,5.0,5.0,,,,,,1.0,1.0,200,MMA,250.0,14.0,490.0,558.0,21.0,77.9,,,,,EvansLetter-A+1Cr,,,0,0,EvansLetter
0.077,0.32,0.66,0.008,0.01,0.0,1.03,0.0,0.0005,0.0,,,457.0,34.0,75.0,5.0,5.0,5.0,,,,,,1.0,1.0,200,MMA,250.0,14.0,,,,,-35.0,100.0,,,EvansLetter-A+1Crch1,,,0,0,EvansLetter
0.077,0.32,0.66,0.008,0.01,0.0,1.03,0.0,0.0005,0.0,,,457.0,34.0,75.0,5.0,5.0,5.0,,,,,,1.0,1.0,200,MMA,250.0,14.0,,,,,-54.0,28.0,,,EvansLetter-A+1Crch2,,,0,0,EvansLetter
0.078,0.26,0.62,0.007,0.005,0.0,1.6,0.0,0.0005,0.0,,,472.0,29.0,100.0,5.0,5.0,5.0,,,,,,1.0,1.0,200,MMA,250.0,14.0,509.0,596.0,17.0,74.0,,,,,EvansLetter-A+1.5Cr,,,0,0,EvansLetter
0.078,0.26,0.62,0.007,0.005,0.0,1.6,0.0,0.0005,0.0,,,472.0,29.0,100.0,5.0,5.0,5.0,,,,,,1.0,1.0,200,MMA,250.0,14.0,,,,,-8.0,100.0,,,EvansLetter-A+1.5Crch1,,,0,0,EvansLetter
0.078,0.26,0.62,0.007,0.005,0.0,1.6,0.0,0.0005,0.0,,,472.0,29.0,100.0,5.0,5.0,5.0,,,,,,1.0,1.0,200,MMA,250.0,14.0,,,,,-35.0,28.0,,,EvansLetter-A+1.5Crch2,,,0,0,EvansLetter
0.078,0.28,0.64,0.008,0.007,0.0,2.15,0.0,0.0005,0.0,,,482.0,42.0,95.0,5.0,5.0,5.0,,,,,,1.0,1.0,200,MMA,250.0,14.0,598.0,685.0,18.0,68.6,,,,,EvansLetter-A+2Cr,,,0,0,EvansLetter
0.078,0.28,0.64,0.008,0.007,0.0,2.15,0.0,0.0005,0.0,,,482.0,42.0,95.0,5.0,5.0,5.0,,,,,,1.0,1.0,200,MMA,250.0,14.0,,,,,8.0,100.0,,,EvansLetter-A+2Crch1,,,0,0,EvansLetter
0.078,0.28,0.64,0.008,0.007,0.0,2.15,0.0,0.0005,0.0,,,482.0,42.0,95.0,5.0,5.0,5.0,,,,,,1.0,1.0,200,MMA,250.0,14.0,,,,,-33.0,28.0,,,EvansLetter-A+2Crch2,,,0,0,EvansLetter
0.063,0.3,0.64,0.008,0.008,0.0,0.0,0.0,0.0005,0.53,,,453.0,43.0,74.0,5.0,5.0,5.0,,,,,,1.0,1.0,200,MMA,250.0,14.0,417.0,498.0,29.2,78.9,,,,,EvansLetter-A+0.5Cu,,,0,0,EvansLetter
0.063,0.3,0.64,0.008,0.008,0.0,0.0,0.0,0.0005,0.53,,,453.0,43.0,74.0,5.0,5.0,5.0,,,,,,1.0,1.0,200,MMA,250.0,14.0,,,,,-62.0,100.0,,,EvansLetter-A+0.5Cuch1,,,0,0,EvansLetter
0.063,0.3,0.64,0.008,0.008,0.0,0.0,0.0,0.0005,0.53,,,453.0,43.0,74.0,5.0,5.0,5.0,,,,,,1.0,1.0,200,MMA,250.0,14.0,,,,,-94.0,28.0,,,EvansLetter-A+0.5Cuch2,,,0,0,EvansLetter
0.064,0.3,0.63,0.007,0.007,0.0,0.0,0.0,0.0005,1.05,,,456.0,42.0,65.0,5.0,5.0,5.0,,,,,,1.0,1.0,200,MMA,250.0,14.0,429.0,497.0,26.6,77.0,,,,,EvansLetter-A+1Cu,,,0,0,EvansLetter
0.064,0.3,0.63,0.007,0.007,0.0,0.0,0.0,0.0005,1.05,,,456.0,42.0,65.0,5.0,5.0,5.0,,,,,,1.0,1.0,200,MMA,250.0,14.0,,,,,-58.0,100.0,,,EvansLetter-A+1Cuch1,,,0,0,EvansLetter
0.064,0.3,0.63,0.007,0.007,0.0,0.0,0.0,0.0005,1.05,,,456.0,42.0,65.0,5.0,5.0,5.0,,,,,,1.0,1.0,200,MMA,250.0,14.0,,,,,-94.0,28.0,,,EvansLetter-A+1Cuch2,,,0,0,EvansLetter
0.066,0.37,0.67,0.006,0.008,0.0,0.0,0.0,0.0005,1.44,,,453.0,51.0,55.0,5.0,5.0,5.0,,,,,,1.0,1.0,200,MMA,250.0,14.0,516.0,568.0,28.8,75.0,,,,,EvansLetter-A+1.5Cu,,,0,0,EvansLetter
0.066,0.37,0.67,0.006,0.008,0.0,0.0,0.0,0.0005,1.44,,,453.0,51.0,55.0,5.0,5.0,5.0,,,,,,1.0,1.0,200,MMA,250.0,14.0,,,,,-43.0,100.0,,,EvansLetter-A+1.5Cuch1,,,0,0,EvansLetter
0.066,0.37,0.67,0.006,0.008,0.0,0.0,0.0,0.0005,1.44,,,453.0,51.0,55.0,5.0,5.0,5.0,,,,,,1.0,1.0,200,MMA,250.0,14.0,,,,,-77.0,28.0,,,EvansLetter-A+1.5Cuch2,,,0,0,EvansLetter
0.078,0.26,1.43,0.006,0.006,0.0,0.0,0.0,0.0005,0.0,,,481.0,5.0,86.0,5.0,5.0,5.0,,,,,,1.0,1.0,200,MMA,250.0,14.0,434.0,526.0,29.2,78.0,,,,,EvansLetterCo+,,,0,0,EvansLetter
0.078,0.26,1.43,0.006,0.006,0.0,0.0,0.0,0.0005,0.0,,,481.0,5.0,86.0,5.0,5.0,5.0,,,,,,1.0,1.0,200,MMA,250.0,14.0,,,,,-18.0,100.0,,,EvansLetterCo+ch1,,,0,0,EvansLetter
0.078,0.26,1.43,0.006,0.006,0.0,0.0,0.0,0.0005,0.0,,,481.0,5.0,86.0,5.0,5.0,5.0,,,,,,1.0,1.0,200,MMA,250.0,14.0,,,,,-43.0,28.0,,,EvansLetterCo+ch2,,,0,0,EvansLetter
0.073,0.28,1.39,0.007,0.007,0.95,0.0,0.0,0.0005,0.0,,,454.0,5.0,76.0,5.0,5.0,5.0,,,,,,1.0,1.0,200,MMA,250.0,14.0,470.0,550.0,26.0,78.0,,,,,EvansLetterCo+1Ni,,,0,0,EvansLetter
0.073,0.28,1.39,0.007,0.007,0.95,0.0,0.0,0.0005,0.0,,,454.0,5.0,76.0,5.0,5.0,5.0,,,,,,1.0,1.0,200,MMA,250.0,14.0,,,,,-13.0,100.0,,,EvansLetterCo+1Nich1,,,0,0,EvansLetter
0.073,0.28,1.39,0.007,0.007,0.95,0.0,0.0,0.0005,0.0,,,454.0,5.0,76.0,5.0,5.0,5.0,,,,,,1.0,1.0,200,MMA,250.0,14.0,,,,,-48.0,28.0,,,EvansLetterCo+1Nich2,,,0,0,EvansLetter
0.071,0.26,1.48,0.007,0.012,2.28,0.0,0.0,0.0005,0.0,,,460.0,5.0,87.0,5.0,5.0,5.0,,,,,,1.0,1.0,200,MMA,250.0,14.0,512.0,605.0,21.7,75.0,,,,,EvansLetterCo+2Ni,,,0,0,EvansLetter
0.071,0.26,1.48,0.007,0.012,2.28,0.0,0.0,0.0005,0.0,,,460.0,5.0,87.0,5.0,5.0,5.0,,,,,,1.0,1.0,200,MMA,250.0,14.0,,,,,-20.0,100.0,,,EvansLetterCo+2Nich1,,,0,0,EvansLetter
0.071,0.26,1.48,0.007,0.012,2.28,0.0,0.0,0.0005,0.0,,,460.0,5.0,87.0,5.0,5.0,5.0,,,,,,1.0,1.0,200,MMA,250.0,14.0,,,,,-61.0,28.0,,,EvansLetterCo+2Nich2,,,0,0,EvansLetter
0.073,0.24,1.43,0.008,0.006,3.12,0.0,0.0,0.0005,0.0,,,460.0,5.0,77.0,5.0,5.0,5.0,,,,,,1.0,1.0,200,MMA,250.0,14.0,573.0,666.0,16.0,70.8,,,,,EvansLetterCo+3Ni,,,0,0,EvansLetter
0.073,0.24,1.43,0.008,0.006,3.12,0.0,0.0,0.0005,0.0,,,460.0,5.0,77.0,5.0,5.0,5.0,,,,,,1.0,1.0,200,MMA,250.0,14.0,,,,,-12.0,100.0,,,EvansLetterCo+3Nich1,,,0,0,EvansLetter
0.073,0.24,1.43,0.008,0.006,3.12,0.0,0.0,0.0005,0.0,,,460.0,5.0,77.0,5.0,5.0,5.0,,,,,,1.0,1.0,200,MMA,250.0,14.0,,,,,-64.0,28.0,,,EvansLetterCo+3Nich2,,,0,0,EvansLetter
0.076,0.28,1.53,0.008,0.006,0.0,0.0,0.25,0.0005,0.0,,,444.0,5.0,84.0,5.0,5.0,5.0,,,,,,1.0,1.0,200,MMA,250.0,14.0,474.0,570.0,20.4,77.0,,,,,EvansLetterCo+.25Mo,,,0,0,EvansLetter
0.076,0.28,1.53,0.008,0.006,0.0,0.0,0.25,0.0005,0.0,,,444.0,5.0,84.0,5.0,5.0,5.0,,,,,,1.0,1.0,200,MMA,250.0,14.0,,,,,-24.0,100.0,,,EvansLetterCo+.25Moch1,,,0,0,EvansLetter
0.076,0.28,1.53,0.008,0.006,0.0,0.0,0.25,0.0005,0.0,,,444.0,5.0,84.0,5.0,5.0,5.0,,,,,,1.0,1.0,200,MMA,250.0,14.0,,,,,-61.0,28.0,,,EvansLetterCo+.25Moch2,,,0,0,EvansLetter
0.076,0.25,1.45,0.008,0.006,0.0,0.0,0.5,0.0005,0.0,,,457.0,5.0,78.0,5.0,5.0,5.0,,,,,,1.0,1.0,200,MMA,250.0,14.0,523.0,610.0,19.4,75.0,,,,,EvansLetterCo+.5Mo,,,0,0,EvansLetter
0.076,0.25,1.45,0.008,0.006,0.0,0.0,0.5,0.0005,0.0,,,457.0,5.0,78.0,5.0,5.0,5.0,,,,,,1.0,1.0,200,MMA,250.0,14.0,,,,,-4.0,100.0,,,EvansLetterCo+.5Moch1,,,0,0,EvansLetter
0.076,0.25,1.45,0.008,0.006,0.0,0.0,0.5,0.0005,0.0,,,457.0,5.0,78.0,5.0,5.0,5.0,,,,,,1.0,1.0,200,MMA,250.0,14.0,,,,,-50.0,28.0,,,EvansLetterCo+.5Moch2,,,0,0,EvansLetter
0.076,0.24,1.41,0.008,0.006,0.0,0.0,1.11,0.0005,0.0,,,447.0,5.0,85.0,5.0,5.0,5.0,,,,,,1.0,1.0,200,MMA,250.0,14.0,594.0,699.0,19.2,68.6,,,,,EvansLetterCo+1Mo,,,0,0,EvansLetter
0.076,0.24,1.41,0.008,0.006,0.0,0.0,1.11,0.0005,0.0,,,447.0,5.0,85.0,5.0,5.0,5.0,,,,,,1.0,1.0,200,MMA,250.0,14.0,,,,,26.0,100.0,,,EvansLetterCo+1Moch1,,,0,0,EvansLetter
0.076,0.24,1.41,0.008,0.006,0.0,0.0,1.11,0.0005,0.0,,,447.0,5.0,85.0,5.0,5.0,5.0,,,,,,1.0,1.0,200,MMA,250.0,14.0,,,,,-50.0,28.0,,,EvansLetterCo+1Moch2,,,0,0,EvansLetter
0.08,0.28,1.48,0.007,0.006,0.0,1.07,0.0,0.0005,0.0,,,436.0,5.0,94.0,5.0,5.0,5.0,,,,,,1.0,1.0,200,MMA,250.0,14.0,570.0,658.0,18.0,68.6,,,,,EvansLetterCo+1Cr,,,0,0,EvansLetter
0.08,0.28,1.48,0.007,0.006,0.0,1.07,0.0,0.0005,0.0,,,436.0,5.0,94.0,5.0,5.0,5.0,,,,,,1.0,1.0,200,MMA,250.0,14.0,,,,,-20.0,100.0,,,EvansLetterCo+1Crch1,,,0,0,EvansLetter
0.08,0.28,1.48,0.007,0.006,0.0,1.07,0.0,0.0005,0.0,,,436.0,5.0,94.0,5.0,5.0,5.0,,,,,,1.0,1.0,200,MMA,250.0,14.0,,,,,-70.0,28.0,,,EvansLetterCo+1Crch2,,,0,0,EvansLetter
0.075,0.28,1.48,0.007,0.005,0.0,1.55,0.0,0.0005,0.0,,,466.0,5.0,86.0,5.0,5.0,5.0,,,,,,1.0,1.0,200,MMA,250.0,14.0,591.0,687.0,17.8,69.7,,,,,EvansLetterCo+1.5Cr,,,0,0,EvansLetter
0.075,0.28,1.48,0.007,0.005,0.0,1.55,0.0,0.0005,0.0,,,466.0,5.0,86.0,5.0,5.0,5.0,,,,,,1.0,1.0,200,MMA,250.0,14.0,,,,,6.0,100.0,,,EvansLetterCo+1.5Crch1,,,0,0,EvansLetter
0.075,0.28,1.48,0.007,0.005,0.0,1.55,0.0,0.0005,0.0,,,466.0,5.0,86.0,5.0,5.0,5.0,,,,,,1.0,1.0,200,MMA,250.0,14.0,,,,,-55.0,28.0,,,EvansLetterCo+1.5Crch2,,,0,0,EvansLetter
0.076,0.28,1.44,0.007,0.007,0.0,1.96,0.0,0.0005,0.0,,,476.0,5.0,84.0,5.0,5.0,5.0,,,,,,1.0,1.0,200,MMA,250.0,14.0,637.0,730.0,18.5,68.6,,,,,EvansLetterCo+2Cr,,,0,0,EvansLetter
0.076,0.28,1.44,0.007,0.007,0.0,1.96,0.0,0.0005,0.0,,,476.0,5.0,84.0,5.0,5.0,5.0,,,,,,1.0,1.0,200,MMA,250.0,14.0,,,,,24.0,100.0,,,EvansLetterCo+2Crch1,,,0,0,EvansLetter
0.076,0.28,1.44,0.007,0.007,0.0,1.96,0.0,0.0005,0.0,,,476.0,5.0,84.0,5.0,5.0,5.0,,,,,,1.0,1.0,200,MMA,250.0,14.0,,,,,-50.0,28.0,,,EvansLetterCo+2Crch2,,,0,0,EvansLetter
0.08,0.24,1.47,0.007,0.007,0.0,0.0,0.0,0.0005,0.55,,,455.0,5.0,96.0,5.0,5.0,5.0,,,,,,1.0,1.0,200,MMA,250.0,14.0,453.0,535.0,26.6,78.9,,,,,EvansLetterCo+0.5Cu,,,0,0,EvansLetter
0.08,0.24,1.47,0.007,0.007,0.0,0.0,0.0,0.0005,0.55,,,455.0,5.0,96.0,5.0,5.0,5.0,,,,,,1.0,1.0,200,MMA,250.0,14.0,,,,,-10.0,100.0,,,EvansLetterCo+0.5Cuch1,,,0,0,EvansLetter
0.08,0.24,1.47,0.007,0.007,0.0,0.0,0.0,0.0005,0.55,,,455.0,5.0,96.0,5.0,5.0,5.0,,,,,,1.0,1.0,200,MMA,250.0,14.0,,,,,-36.0,28.0,,,EvansLetterCo+0.5Cuch2,,,0,0,EvansLetter
0.075,0.24,1.41,0.006,0.008,0.0,0.0,0.0,0.0005,1.06,,,484.0,5.0,89.0,5.0,5.0,5.0,,,,,,1.0,1.0,200,MMA,250.0,14.0,492.0,566.0,25.0,75.0,,,,,EvansLetterCo+1Cu,,,0,0,EvansLetter
0.075,0.24,1.41,0.006,0.008,0.0,0.0,0.0,0.0005,1.06,,,484.0,5.0,89.0,5.0,5.0,5.0,,,,,,1.0,1.0,200,MMA,250.0,14.0,,,,,-4.0,100.0,,,EvansLetterCo+1Chch1,,,0,0,EvansLetter
0.075,0.24,1.41,0.006,0.008,0.0,0.0,0.0,0.0005,1.06,,,484.0,5.0,89.0,5.0,5.0,5.0,,,,,,1.0,1.0,200,MMA,250.0,14.0,,,,,-48.0,28.0,,,EvansLetterCo+1Cuch2,,,0,0,EvansLetter
0.074,0.22,1.36,0.008,0.01,0.0,0.0,0.0,0.0005,1.63,,,484.0,5.0,110.0,5.0,5.0,5.0,,,,,,1.0,1.0,200,MMA,250.0,14.0,559.0,638.0,23.2,70.8,,,,,EvansLetterCo+1.5Cu,,,0,0,EvansLetter
0.074,0.22,1.36,0.008,0.01,0.0,0.0,0.0,0.0005,1.63,,,484.0,5.0,110.0,5.0,5.0,5.0,,,,,,1.0,1.0,200,MMA,250.0,14.0,,,,,23.0,100.0,,,EvansLetterCo+1.5Cuch1,,,0,0,EvansLetter
0.074,0.22,1.36,0.008,0.01,0.0,0.0,0.0,0.0005,1.63,,,484.0,5.0,110.0,5.0,5.0,5.0,,,,,,1.0,1.0,200,MMA,250.0,14.0,,,,,-30.0,28.0,,,EvansLetterCo+1.5Cuch2,,,0,0,EvansLetter
0.074,0.28,1.46,0.008,0.008,0.0,0.0,0.0,0.0005,0.0,,,443.0,35.0,79.0,5.0,5.0,5.0,,,,,,1.0,1.0,200,MMA,250.0,14.0,460.0,533.0,27.6,78.9,,,,,EvansLetterC+,,,0,0,EvansLetter
0.074,0.28,1.46,0.008,0.008,0.0,0.0,0.0,0.0005,0.0,,,443.0,35.0,79.0,5.0,5.0,5.0,,,,,,1.0,1.0,200,MMA,250.0,14.0,,,,,-68.0,100.0,,,EvansLetterC+ch1,,,0,0,EvansLetter
0.074,0.28,1.46,0.008,0.008,0.0,0.0,0.0,0.0005,0.0,,,443.0,35.0,79.0,5.0,5.0,5.0,,,,,,1.0,1.0,200,MMA,250.0,14.0,,,,,-88.0,28.0,,,EvansLetterC+ch2,,,0,0,EvansLetter
0.076,0.25,1.48,0.008,0.006,0.95,0.0,0.0,0.0005,0.0,,,417.0,33.0,81.0,5.0,5.0,5.0,,,,,,1.0,1.0,200,MMA,250.0,14.0,498.0,551.0,27.2,78.9,,,,,EvansLetterC+1Ni,,,0,0,EvansLetter
0.076,0.25,1.48,0.008,0.006,0.95,0.0,0.0,0.0005,0.0,,,417.0,33.0,81.0,5.0,5.0,5.0,,,,,,1.0,1.0,200,MMA,250.0,14.0,,,,,-62.0,100.0,,,EvansLetterC+1Nich1,,,0,0,EvansLetter
0.076,0.25,1.48,0.008,0.006,0.95,0.0,0.0,0.0005,0.0,,,417.0,33.0,81.0,5.0,5.0,5.0,,,,,,1.0,1.0,200,MMA,250.0,14.0,,,,,-94.0,28.0,,,EvansLetterC+1Nich2,,,0,0,EvansLetter
0.068,0.27,1.46,0.008,0.007,2.24,0.0,0.0,0.0005,0.0,,,436.0,34.0,78.0,5.0,5.0,5.0,,,,,,1.0,1.0,200,MMA,250.0,14.0,555.0,622.0,25.6,78.0,,,,,EvansLetterC+2Ni,,,0,0,EvansLetter
0.068,0.27,1.46,0.008,0.007,2.24,0.0,0.0,0.0005,0.0,,,436.0,34.0,78.0,5.0,5.0,5.0,,,,,,1.0,1.0,200,MMA,250.0,14.0,,,,,-58.0,100.0,,,EvansLetterC+2Nich1,,,0,0,EvansLetter
0.068,0.27,1.46,0.008,0.007,2.24,0.0,0.0,0.0005,0.0,,,436.0,34.0,78.0,5.0,5.0,5.0,,,,,,1.0,1.0,200,MMA,250.0,14.0,,,,,-102.0,28.0,,,EvansLetterC+2Nich2,,,0,0,EvansLetter
0.075,0.26,1.46,0.008,0.006,3.15,0.0,0.0,0.0005,0.0,,,418.0,32.0,72.0,5.0,5.0,5.0,,,,,,1.0,1.0,200,MMA,250.0,14.0,604.0,680.0,20.0,71.9,,,,,EvansLetterC+3Ni,,,0,0,EvansLetter
0.075,0.26,1.46,0.008,0.006,3.15,0.0,0.0,0.0005,0.0,,,418.0,32.0,72.0,5.0,5.0,5.0,,,,,,1.0,1.0,200,MMA,250.0,14.0,,,,,-49.0,100.0,,,EvansLetterC+3Nich1,,,0,0,EvansLetter
0.075,0.26,1.46,0.008,0.006,3.15,0.0,0.0,0.0005,0.0,,,418.0,32.0,72.0,5.0,5.0,5.0,,,,,,1.0,1.0,200,MMA,250.0,14.0,,,,,-95.0,28.0,,,EvansLetterC+3Nich2,,,0,0,EvansLetter
0.076,0.26,1.49,0.008,0.008,0.0,0.0,0.25,5.0,0.0,,,412.0,34.0,89.0,5.0,5.0,5.0,,,,,,1.0,1.0,200,MMA,250.0,14.0,560.0,600.0,25.0,77.0,,,,,EvansLetterC+.25Mo,,,0,0,EvansLetter
0.076,0.26,1.49,0.008,0.008,0.0,0.0,0.25,5.0,0.0,,,412.0,34.0,89.0,5.0,5.0,5.0,,,,,,1.0,1.0,200,MMA,250.0,14.0,,,,,-69.0,100.0,,,EvansLetterC+.25Moch1,,,0,0,EvansLetter
0.076,0.26,1.49,0.008,0.008,0.0,0.0,0.25,5.0,0.0,,,412.0,34.0,89.0,5.0,5.0,5.0,,,,,,1.0,1.0,200,MMA,250.0,14.0,,,,,-86.0,28.0,,,EvansLetterC+.25Moch2,,,0,0,EvansLetter
0.075,0.26,1.46,0.008,0.007,0.0,0.0,0.5,5.0,0.0,,,429.0,31.0,86.0,5.0,5.0,5.0,,,,,,1.0,1.0,200,MMA,250.0,14.0,596.0,642.0,21.0,74.0,,,,,EvansLetterC+.5Mo,,,0,0,EvansLetter
0.075,0.26,1.46,0.008,0.007,0.0,0.0,0.5,5.0,0.0,,,429.0,31.0,86.0,5.0,5.0,5.0,,,,,,1.0,1.0,200,MMA,250.0,14.0,,,,,-56.0,100.0,,,EvansLetterC+.5Moch1,,,0,0,EvansLetter
0.075,0.26,1.46,0.008,0.007,0.0,0.0,0.5,5.0,0.0,,,429.0,31.0,86.0,5.0,5.0,5.0,,,,,,1.0,1.0,200,MMA,250.0,14.0,,,,,-90.0,28.0,,,EvansLetterC+.5Moch2,,,0,0,EvansLetter
0.075,0.25,1.44,0.008,0.008,0.0,0.0,1.07,5.0,0.0,,,432.0,31.0,83.0,5.0,5.0,5.0,,,,,,1.0,1.0,200,MMA,250.0,14.0,650.0,720.0,20.0,70.8,,,,,EvansLetterC+1Mo,,,0,0,EvansLetter
0.075,0.25,1.44,0.008,0.008,0.0,0.0,1.07,5.0,0.0,,,432.0,31.0,83.0,5.0,5.0,5.0,,,,,,1.0,1.0,200,MMA,250.0,14.0,,,,,-39.0,100.0,,,EvansLetterC+1Moch1,,,0,0,EvansLetter
0.075,0.25,1.44,0.008,0.008,0.0,0.0,1.07,5.0,0.0,,,432.0,31.0,83.0,5.0,5.0,5.0,,,,,,1.0,1.0,200,MMA,250.0,14.0,,,,,-85.0,28.0,,,EvansLetterC+1Moch2,,,0,0,EvansLetter
0.079,0.3,1.56,0.007,0.011,0.0,1.03,0.0,0.0005,0.0,,,431.0,27.0,98.0,5.0,5.0,5.0,,,,,,1.0,1.0,200,MMA,250.0,14.0,624.0,672.0,20.0,73.0,,,,,EvansLetterC+1Cr,,,0,0,EvansLetter
0.079,0.3,1.56,0.007,0.011,0.0,1.03,0.0,0.0005,0.0,,,431.0,27.0,98.0,5.0,5.0,5.0,,,,,,1.0,1.0,200,MMA,250.0,14.0,,,,,-58.0,100.0,,,EvansLetterC+1Crch1,,,0,0,EvansLetter
0.079,0.3,1.56,0.007,0.011,0.0,1.03,0.0,0.0005,0.0,,,431.0,27.0,98.0,5.0,5.0,5.0,,,,,,1.0,1.0,200,MMA,250.0,14.0,,,,,-84.0,28.0,,,EvansLetterC+1Crch2,,,0,0,EvansLetter
0.073,0.29,1.53,0.007,0.01,0.0,1.53,0.0,0.0005,0.0,,,438.0,27.0,79.0,5.0,5.0,5.0,,,,,,1.0,1.0,200,MMA,250.0,14.0,650.0,710.0,18.4,73.0,,,,,EvansLetterC+1.5Cr,,,0,0,EvansLetter
0.073,0.29,1.53,0.007,0.01,0.0,1.53,0.0,0.0005,0.0,,,438.0,27.0,79.0,5.0,5.0,5.0,,,,,,1.0,1.0,200,MMA,250.0,14.0,,,,,-38.0,100.0,,,EvansLetterC+1.5Crch1,,,0,0,EvansLetter
0.073,0.29,1.53,0.007,0.01,0.0,1.53,0.0,0.0005,0.0,,,438.0,27.0,79.0,5.0,5.0,5.0,,,,,,1.0,1.0,200,MMA,250.0,14.0,,,,,-79.0,28.0,,,EvansLetterC+1.5Crch2,,,0,0,EvansLetter
0.078,0.29,1.48,0.007,0.01,0.0,1.96,0.0,0.0005,0.0,,,438.0,28.0,82.0,5.0,5.0,5.0,,,,,,1.0,1.0,200,MMA,250.0,14.0,706.0,772.0,16.0,67.5,,,,,EvansLetterC+2Cr,,,0,0,EvansLetter
0.078,0.29,1.48,0.007,0.01,0.0,1.96,0.0,0.0005,0.0,,,438.0,28.0,82.0,5.0,5.0,5.0,,,,,,1.0,1.0,200,MMA,250.0,14.0,,,,,-6.0,100.0,,,EvansLetterC+2Crch1,,,0,0,EvansLetter
0.078,0.29,1.48,0.007,0.01,0.0,1.96,0.0,0.0005,0.0,,,438.0,28.0,82.0,5.0,5.0,5.0,,,,,,1.0,1.0,200,MMA,250.0,14.0,,,,,-70.0,28.0,,,EvansLetterC+2Crch2,,,0,0,EvansLetter
0.076,0.27,1.48,0.007,0.008,0.0,0.0,0.0,0.0005,0.53,,,454.0,22.0,81.0,5.0,5.0,5.0,,,,,,1.0,1.0,200,MMA,250.0,14.0,495.0,557.0,27.6,78.9,,,,,EvansLetterC+.5Cu,,,0,0,EvansLetter
0.076,0.27,1.48,0.007,0.008,0.0,0.0,0.0,0.0005,0.53,,,454.0,22.0,81.0,5.0,5.0,5.0,,,,,,1.0,1.0,200,MMA,250.0,14.0,,,,,-57.0,100.0,,,EvansLetterC+.5Cuch1,,,0,0,EvansLetter
0.076,0.27,1.48,0.007,0.008,0.0,0.0,0.0,0.0005,0.53,,,454.0,22.0,81.0,5.0,5.0,5.0,,,,,,1.0,1.0,200,MMA,250.0,14.0,,,,,-93.0,28.0,,,EvansLetterC+.5Cuch2,,,0,0,EvansLetter
0.077,0.25,1.43,0.007,0.008,0.0,0.0,0.0,0.0005,1.08,,,456.0,19.0,92.0,5.0,5.0,5.0,,,,,,1.0,1.0,200,MMA,250.0,14.0,487.0,563.0,27.4,77.4,,,,,EvansLetterC+1Cu,,,0,0,EvansLetter
0.077,0.25,1.43,0.007,0.008,0.0,0.0,0.0,0.0005,1.08,,,456.0,19.0,92.0,5.0,5.0,5.0,,,,,,1.0,1.0,200,MMA,250.0,14.0,,,,,-48.0,100.0,,,EvansLetterC+1Cuch1,,,0,0,EvansLetter
0.077,0.25,1.43,0.007,0.008,0.0,0.0,0.0,0.0005,1.08,,,456.0,19.0,92.0,5.0,5.0,5.0,,,,,,1.0,1.0,200,MMA,250.0,14.0,,,,,-85.0,28.0,,,EvansLetterC+1Cuch2,,,0,0,EvansLetter
0.069,0.25,1.37,0.007,0.009,0.0,0.0,0.0,0.0005,1.6,,,475.0,23.0,75.0,5.0,5.0,5.0,,,,,,1.0,1.0,200,MMA,250.0,14.0,570.0,625.0,25.8,75.0,,,,,EvansLetterC+1.5Cu,,,0,0,EvansLetter
0.069,0.25,1.37,0.007,0.009,0.0,0.0,0.0,0.0005,1.6,,,475.0,23.0,75.0,5.0,5.0,5.0,,,,,,1.0,1.0,200,MMA,250.0,14.0,,,,,-15.0,100.0,,,EvansLetterC+1.5Cuch1,,,0,0,EvansLetter
0.069,0.25,1.37,0.007,0.009,0.0,0.0,0.0,0.0005,1.6,,,475.0,23.0,75.0,5.0,5.0,5.0,,,,,,1.0,1.0,200,MMA,250.0,14.0,,,,,-67.0,28.0,,,EvansLetterC+1.5Cuch2,,,0,0,EvansLetter

File: data/weldID_analysis/Evans_group.csv (part 1 of 3)
Carbon concentration / weight %,Silicon concentration / weight %,Manganese concentration / weight %,Sulphur concentration / weight %,Phosphorus concentration / weight %,Nickel concentration / weight %,Chromium concentration / weight %,Molybdenum concentration / weight %,Vanadium concentration / weight %,Copper concentration / weight %,Cobalt concentration / weight %,Tungsten concentration / weight %,Oxygen concentration / parts per million by weight,Titanium concentration / parts per million by weight,Nitrogen concentration / parts per million by weight,Aluminium concentration / parts per million by weight,Boron concentration / parts per million by weight,Niobium concentration / parts per million by weight,Tin concentration / parts per million by weight,Arsenic concentration / parts per million by weight,Antimony concentration / parts per million by weight,Current / A,Voltage / V,AC or DC,Heat input / kJ mm^{-1},Interpass temperature / °C,Type of weld,Post weld heat treatment temperature / °C,Post weld heat treatment time / hours,Yield strength / MPa,Ultimate tensile strength / MPa,Elongation / %,Reduction of Area / %,Charpy temperature / °C,Charpy impact toughness / J,Hardness / kg mm^{-2},50% FATT,Weld ID,Nitrogen residual concentration,Hardness scale,Electrode Positive,Electrode Negative,Group
0.037,0.3,0.65,0.008,0.012,0.0,,,,,,,,,,,,,,,,170.0,21.0,1.0,1.0,200,MMA,250.0,14.0,392.0,466.0,31.9,80.6,,,,,Evans-Ni/CMn-1990/1991-0Aaw,,,1,0,Evans
0.037,0.3,0.65,0.008,0.012,0.0,,,,,,,,,,,,,,,,170.0,21.0,1.0,1.0,200,MMA,0.0,0.0,,,,,-28.0,100.0,,,Evans-Ni/CMn-1990/1991-0Aawch,,,1,0,Evans
0.037,0.3,0.65,0.008,0.012,0.0,,,,,,,,,,,,,,,,170.0,21.0,1.0,1.0,200,MMA,580.0,2.0,370.0,456.0,35.2,80.6,-38.0,100.0,,,Evans-Ni/CMn-1990/1991-0Aht,,,1,0,Evans
0.037,0.31,1.03,0.007,0.014,0.0,,,,,,,,,,,,,,,,170.0,21.0,1.0,1.0,200,MMA,250.0,14.0,413.0,498.0,31.2,80.6,,,,,Evans-Ni/CMn-1990/1991-0Baw,,,1,0,Evans
0.037,0.31,1.03,0.007,0.014,0.0,,,,,,,,,,,,,,,,170.0,21.0,1.0,1.0,200,MMA,0.0,0.0,,,,,-48.0,100.0,,,Evans-Ni/CMn-1990/1991-0Bawch,,,1,0,Evans
0.037,0.31,1.03,0.007,0.014,0.0,,,,,,,,,,,,,,,,170.0,21.0,1.0,1.0,200,MMA,580.0,2.0,402.0,490.0,31.0,80.6,-44.0,100.0,,,Evans-Ni/CMn-1990/1991-0Bht,,,1,0,Evans
0.044,0.35,1.43,0.007,0.014,0.0,,,,,,,,,,,,,,,,170.0,21.0,1.0,1.0,200,MMA,250.0,14.0,468.0,551.0,29.4,78.7,,,,,Evans-Ni/CMn-1990/1991-0Caw,,,1,0,Evans
0.044,0.35,1.43,0.007,0.014,0.0,,,,,,,,,,,,,,,,170.0,21.0,1.0,1.0,200,MMA,0.0,0.0,,,,,-53.0,100.0,,,Evans-Ni/CMn-1990/1991-0Cawch,,,1,0,Evans
0.044,0.35,1.43,0.007,0.014,0.0,,,,,,,,,,,,,,,,170.0,21.0,1.0,1.0,200,MMA,580.0,2.0,436.0,529.0,31.6,78.8,-58.0,100.0,,,Evans-Ni/CMn-1990/1991-0Cht,,,1,0,Evans
0.045,0.33,1.85,0.007,0.016,0.0,,,,,,,,,,,,,,,,170.0,21.0,1.0,1.0,200,MMA,250.0,14.0,514.0,588.0,28.0,76.8,,,,,Evans-Ni/CMn-1990/1991-0Daw,,,1,0,Evans
0.045,0.33,1.85,0.007,0.016,0.0,,,,,,,,,,,,,,,,170.0,21.0,1.0,1.0,200,MMA,0.0,0.0,,,,,-38.0,100.0,,,Evans-Ni/CMn-1990/1991-0Dawch,,,1,0,Evans
0.045,0.33,1.85,0.007,0.016,0.0,,,,,,,,,,,,,,,,170.0,21.0,1.0,1.0,200,MMA,580.0,2.0,479.0,576.0,27.4,76.9,-40.0,100.0,,,Evans-Ni/CMn-1990/1991-0Dht,,,1,0,Evans
0.039,0.32,0.66,0.006,0.011,0.53,,,,,,,,,,,,,,,,170.0,21.0,1.0,1.0,200,MMA,250.0,14.0,411.0,484.0,32.6,79.3,,,,,Evans-Ni/CMn-1990/1991-0.5Aaw,,,1,0,Evans
0.039,0.32,0.66,0.006,0.011,0.53,,,,,,,,,,,,,,,,170.0,21.0,1.0,1.0,200,MMA,580.0,2.0,401.0,475.0,34.2,80.6,,,,,Evans-Ni/CMn-1990/1991-0.5Aht,,,1,0,Evans
0.041,0.33,1.01,0.006,0.011,0.49,,,,,,,,,,,,,,,,170.0,21.0,1.0,1.0,200,MMA,250.0,14.0,464.0,522.0,29.6,77.8,,,,,Evans-Ni/CMn-1990/1991-0.5Baw,,,1,0,Evans
0.041,0.33,1.01,0.006,0.011,0.49,,,,,,,,,,,,,,,,170.0,21.0,1.0,1.0,200,MMA,0.0,0.0,,,,,,,,,Evans-Ni/CMn-1990/1991-0.5Bawmic,,,1,0,Evans
0.041,0.33,1.01,0.006,0.011,0.49,,,,,,,,,,,,,,,,170.0,21.0,1.0,1.0,200,MMA,580.0,2.0,426.0,506.0,31.6,79.7,,,,,Evans-Ni/CMn-1990/1991-0.5Bht,,,1,0,Evans
0.051,0.32,1.4,0.007,0.014,0.47,,,,,,,,,,,,,,,,170.0,21.0,1.0,1.0,200,MMA,250.0,14.0,509.0,568.0,28.6,76.9,,,,,Evans-Ni/CMn-1990/1991-0.5Caw,,,1,0,Evans
0.051,0.32,1.4,0.007,0.014,0.47,,,,,,,,,,,,,,,,170.0,21.0,1.0,1.0,200,MMA,580.0,2.0,450.0,536.0,28.2,78.8,,,,,Evans-Ni/CMn-1990/1991-0.5Cht,,,1,0,Evans
0.049,0.33,1.85,0.006,0.014,0.51,,,,,,,,,,,,,,,,170.0,21.0,1.0,1.0,200,MMA,250.0,14.0,547.0,618.0,26.0,74.9,,,,,Evans-Ni/CMn-1990/1991-0.5Daw,,,1,0,Evans
0.049,0.33,1.85,0.006,0.014,0.51,,,,,,,,,,,,,,,,170.0,21.0,1.0,1.0,200,MMA,0.0,0.0,,,,,,,,,Evans-Ni/CMn-1990/1991-0.5Dawmic,,,1,0,Evans
0.049,0.33,1.85,0.006,0.014,0.51,,,,,,,,,,,,,,,,170.0,21.0,1.0,1.0,200,MMA,580.0,2.0,526.0,612.0,26.8,72.9,,,,,Evans-Ni/CMn-1990/1991-0.5Dht,,,1,0,Evans
0.038,0.31,0.63,0.007,0.012,1.09,,,,,,,,,,,,,,,,170.0,21.0,1.0,1.0,200,MMA,250.0,14.0,423.0,497.0,30.6,78.8,,,,,Evans-Ni/CMn-1990/1991-1Aaw,,,1,0,Evans
0.038,0.31,0.63,0.007,0.012,1.09,,,,,,,,,,,,,,,,170.0,21.0,1.0,1.0,200,MMA,0.0,0.0,,,,,-38.0,100.0,,,Evans-Ni/CMn-1990/1991-1Aawch,,,1,0,Evans
0.038,0.31,0.63,0.007,0.012,1.09,,,,,,,,,,,,,,,,170.0,21.0,1.0,1.0,200,MMA,580.0,2.0,411.0,493.0,33.6,79.7,-40.0,100.0,,,Evans-Ni/CMn-1990/1991-1Aht,,,1,0,Evans
0.043,0.33,1.0,0.006,0.013,1.1,,,,,,,,,,,,,,,,170.0,21.0,1.0,1.0,200,MMA,250.0,14.0,475.0,541.0,29.6,77.9,,,,,Evans-Ni/CMn-1990/1991-1Baw,,,1,0,Evans
0.043,0.33,1.0,0.006,0.013,1.1,,,,,,,,,,,,,,,,170.0,21.0,1.0,1.0,200,MMA,0.0,0.0,,,,,-55.0,100.0,,,Evans-Ni/CMn-1990/1991-1Bawch,,,1,0,Evans
0.043,0.33,1.0,0.006,0.013,1.1,,,,,,,,,,,,,,,,170.0,21.0,1.0,1.0,200,MMA,580.0,2.0,443.0,521.0,31.8,77.8,-51.0,100.0,,,Evans-Ni/CMn-1990/1991-1Bht,,,1,0,Evans
0.049,0.35,1.37,0.007,0.013,1.06,,,,,,,,,,,,,,,,170.0,21.0,1.0,1.0,200,MMA,250.0,14.0,498.0,569.0,28.4,78.8,,,,,Evans-Ni/CMn-1990/1991-1Caw,,,1,0,Evans
0.049,0.35,1.37,0.007,0.013,1.06,,,,,,,,,,,,,,,,170.0,21.0,1.0,1.0,200,MMA,0.0,0.0,,,,,-58.0,100.0,,,Evans-Ni/CMn-1990/1991-1Cawch,,,1,0,Evans
0.049,0.35,1.37,0.007,0.013,1.06,,,,,,,,,,,,,,,,170.0,21.0,1.0,1.0,200,MMA,580.0,2.0,470.0,557.0,30.2,76.0,-20.0,100.0,,,Evans-Ni/CMn-1990/1991-1Cht,,,1,0,Evans
0.053,0.35,1.83,0.007,0.012,1.06,,,,,,,,,,,,,,,,170.0,21.0,1.0,1.0,200,MMA,250.0,14.0,566.0,641.0,26.4,76.0,,,,,Evans-Ni/CMn-1990/1991-1Daw,,,1,0,Evans
0.053,0.35,1.83,0.007,0.012,1.06,,,,,,,,,,,,,,,,170.0,21.0,1.0,1.0,200,MMA,0.0,0.0,,,,,-39.0,100.0,,,Evans-Ni/CMn-1990/1991-1Dawch,,,1,0,Evans
0.053,0.35,1.83,0.007,0.012,1.06,,,,,,,,,,,,,,,,170.0,21.0,1.0,1.0,200,MMA,580.0,2.0,521.0,612.0,26.0,74.0,1.0,100.0,,,Evans-Ni/CMn-1990/1991-1Dht,,,1,0,Evans
0.041,0.3,0.62,0.007,0.01,2.38,,,,,,,,,,,,,,,,170.0,21.0,1.0,1.0,200,MMA,250.0,14.0,466.0,538.0,30.6,77.8,,,,,Evans-Ni/CMn-1990/1991-2.25Aaw,,,1,0,Evans
0.041,0.3,0.62,0.007,0.01,2.38,,,,,,,,,,,,,,,,170.0,21.0,1.0,1.0,200,MMA,0.0,0.0,,,,,-50.0,100.0,,,Evans-Ni/CMn-1990/1991-2.25Aawch,,,1,0,Evans
0.041,0.3,0.62,0.007,0.01,2.38,,,,,,,,,,,,,,,,170.0,21.0,1.0,1.0,200,MMA,580.0,2.0,431.0,518.0,32.2,76.9,-41.0,100.0,,,Evans-Ni/CMn-1990/1991-2.25Aht,,,1,0,Evans
0.044,0.31,0.96,0.006,0.013,2.38,,,,,,,,,,,,,,,,170.0,21.0,1.0,1.0,200,MMA,250.0,14.0,489.0,567.0,30.6,76.9,,,,,Evans-Ni/CMn-1990/1991-2.25Baw,,,1,0,Evans
0.044,0.31,0.96,0.006,0.013,2.38,,,,,,,,,,,,,,,,170.0,21.0,1.0,1.0,200,MMA,0.0,0.0,,,,,-59.0,100.0,,,Evans-Ni/CMn-1990/1991-2.25Bawch,,,1,0,Evans
0.044,0.31,0.96,0.006,0.013,2.38,,,,,,,,,,,,,,,,170.0,21.0,1.0,1.0,200,MMA,580.0,2.0,481.0,561.0,29.1,76.9,-44.0,100.0,,,Evans-Ni/CMn-1990/1991-2.25Bht,,,1,0,Evans
0.049,0.32,1.41,0.007,0.014,2.32,,,,,,,,,,,,,,,,170.0,21.0,1.0,1.0,200,MMA,250.0,14.0,567.0,635.0,23.6,72.7,,,,,Evans-Ni/CMn-1990/1991-2.25Caw,,,1,0,Evans
0.049,0.32,1.41,0.007,0.014,2.32,,,,,,,,,,,,,,,,170.0,21.0,1.0,1.0,200,MMA,0.0,0.0,,,,,-38.0,100.0,,,Evans-Ni/CMn-1990/1991-2.25Cawch,,,1,0,Evans
0.049,0.32,1.41,0.007,0.014,2.32,,,,,,,,,,,,,,,,170.0,21.0,1.0,1.0,200,MMA,580.0,2.0,530.0,615.0,26.6,73.0,-20.0,100.0,,,Evans-Ni/CMn-1990/1991-2.25Cht,,,1,0,Evans
0.046,0.32,1.81,0.007,0.015,2.33,,,,,,,,,,,,,,,,170.0,21.0,1.0,1.0,200,MMA,250.0,14.0,621.0,684.0,23.5,73.9,,,,,Evans-Ni/CMn-1990/1991-2.25Daw,,,1,0,Evans
0.046,0.32,1.81,0.007,0.015,2.33,,,,,,,,,,,,,,,,170.0,21.0,1.0,1.0,200,MMA,0.0,0.0,,,,,-30.0,100.0,,,Evans-Ni/CMn-1990/1991-2.25Dawch,,,1,0,Evans
0.046,0.32,1.81,0.007,0.015,2.33,,,,,,,,,,,,,,,,170.0,21.0,1.0,1.0,200,MMA,580.0,2.0,574.0,665.0,26.4,70.7,,,,,Evans-Ni/CMn-1990/1991-2.25Dht,,,1,0,Evans
0.037,0.3,0.65,0.009,0.011,3.5,,,,,,,,,,,,,,,,170.0,21.0,1.0,1.0,200,MMA,250.0,14.0,479.0,561.0,30.4,76.6,,,,,Evans-Ni/CMn-1990/1991-3.5Aaw,,,1,0,Evans
0.037,0.3,0.65,0.009,0.011,3.5,,,,,,,,,,,,,,,,170.0,21.0,1.0,1.0,200,MMA,0.0,0.0,,,,,-26.0,100.0,,,Evans-Ni/CMn-1990/1991-3.5Aawch,,,1,0,Evans
0.037,0.3,0.65,0.009,0.011,3.5,,,,,,,,,,,,,,,,170.0,21.0,1.0,1.0,200,MMA,580.0,2.0,482.0,560.0,31.4,48.8,-63.0,100.0,,,Evans-Ni/CMn-1990/1991-3.5Aht,,,1,0,Evans
0.041,0.31,0.98,0.008,0.012,3.46,,,,,,,,,,,,,,,,170.0,21.0,1.0,1.0,200,MMA,250.0,14.0,525.0,605.0,27.6,76.0,,,,,Evans-Ni/CMn-1990/1991-3.5Baw,,,1,0,Evans
0.041,0.31,0.98,0.008,0.012,3.46,,,,,,,,,,,,,,,,170.0,21.0,1.0,1.0,200,MMA,0.0,0.0,,,,,-48.0,100.0,,,Evans-Ni/CMn-1990/1991-3.5Bawch,,,1,0,Evans
0.041,0.31,0.98,0.008,0.012,3.46,,,,,,,,,,,,,,,,170.0,21.0,1.0,1.0,200,MMA,580.0,2.0,521.0,599.0,28.4,74.0,-38.0,100.0,,,Evans-Ni/CMn-1990/1991-3.5Bht,,,1,0,Evans
0.048,0.33,1.4,0.007,0.013,3.47,,,,,,,,,,,,,,,,170.0,21.0,1.0,1.0,200,MMA,250.0,14.0,621.0,682.0,25.4,72.9,,,,,Evans-Ni/CMn-1990/1991-3.5Caw,,,1,0,Evans
0.048,0.33,1.4,0.007,0.013,3.47,,,,,,,,,,,,,,,,170.0,21.0,1.0,1.0,200,MMA,0.0,0.0,,,,,-18.0,100.0,,,Evans-Ni/CMn-1990/1991-3.5Cawch,,,1,0,Evans
0.048,0.33,1.4,0.007,0.013,3.47,,,,,,,,,,,,,,,,170.0,21.0,1.0,1.0,200,MMA,580.0,2.0,584.0,677.0,26.6,70.8,56.0,100.0,,,Evans-Ni/CMn-1990/1991-3.5Cht,,,1,0,Evans
0.051,0.36,1.79,0.007,0.013,3.42,,,,,,,,,,,,,,,,170.0,21.0,1.0,1.0,200,MMA,250.0,14.0,692.0,753.0,22.2,69.7,,,,,Evans-Ni/CMn-1990/1991-3.5Daw,,,1,0,Evans
0.051,0.36,1.79,0.007,0.013,3.42,,,,,,,,,,,,,,,,170.0,21.0,1.0,1.0,200,MMA,0.0,0.0,,,,,24.0,100.0,,,Evans-Ni/CMn-1990/1991-3.5Dawch,,,1,0,Evans
0.051,0.36,1.79,0.007,0.013,3.42,,,,,,,,,,,,,,,,170.0,21.0,1.0,1.0,200,MMA,580.0,2.0,662.0,745.0,24.0,67.5,,,,,Evans-Ni/CMn-1990/1991-3.5Dht,,,1,0,Evans
0.074,0.29,1.49,0.006,0.013,,,,,,,,471.0,5.0,72.0,6.0,,,,,,170.0,21.0,1.0,1.0,200,MMA,250.0,14.0,431.0,527.0,29.6,78.0,,,,,Evans-AlTi-1994-5/6ht,,,1,0,Evans
0.074,0.29,1.49,0.006,0.013,,,,,,,,471.0,5.0,72.0,6.0,,,,,,170.0,21.0,1.0,1.0,200,MMA,0.0,0.0,,,,,-41.0,28.0,,,Evans-AlTi-1994-5/6awch1,,,1,0,Evans
0.074,0.29,1.49,0.006,0.013,,,,,,,,471.0,5.0,72.0,6.0,,,,,,170.0,21.0,1.0,1.0,200,MMA,0.0,0.0,,,,,-19.0,100.0,,,Evans-AlTi-1994-5/6awch2,,,1,0,Evans
0.074,0.29,1.49,0.006,0.013,,,,,,,,471.0,5.0,72.0,6.0,,,,,,170.0,21.0,1.0,1.0,200,MMA,0.0,0.0,,,,,,,,,Evans-AlTi-1994-5/6awmic,,,1,0,Evans
0.081,0.29,1.43,0.006,0.013,,,,,,,,461.0,5.0,54.0,60.0,,,,,,170.0,21.0,1.0,1.0,200,MMA,250.0,14.0,444.0,542.0,27.6,72.9,,,,,Evans-AlTi-1994-5/60ht,,,1,0,Evans
0.081,0.29,1.43,0.006,0.013,,,,,,,,461.0,5.0,54.0,60.0,,,,,,170.0,21.0,1.0,1.0,200,MMA,0.0,0.0,,,,,-39.0,28.0,,,Evans-AlTi-1994-5/60awch1,,,1,0,Evans
0.081,0.29,1.43,0.006,0.013,,,,,,,,461.0,5.0,54.0,60.0,,,,,,170.0,21.0,1.0,1.0,200,MMA,0.0,0.0,,,,,-15.0,100.0,,,Evans-AlTi-1994-5/60awch2,,,1,0,Evans
0.081,0.29,1.43,0.006,0.013,,,,,,,,461.0,5.0,54.0,60.0,,,,,,170.0,21.0,1.0,1.0,200,MMA,0.0,0.0,,,,,,,,,Evans-AlTi-1994-5/60awmic,,,1,0,Evans
0.076,0.34,1.36,0.005,0.011,,,,,,,,476.0,5.0,57.0,150.0,,,,,,170.0,21.0,1.0,1.0,200,MMA,250.0,14.0,437.0,527.0,24.6,78.9,,,,,Evans-AlTi-1994-5/150ht,,,1,0,Evans
0.076,0.34,1.36,0.005,0.011,,,,,,,,476.0,5.0,57.0,150.0,,,,,,170.0,21.0,1.0,1.0,200,MMA,0.0,0.0,,,,,-58.0,28.0,,,Evans-AlTi-1994-5/150ch1,,,1,0,Evans
0.076,0.34,1.36,0.005,0.011,,,,,,,,476.0,5.0,57.0,150.0,,,,,,170.0,21.0,1.0,1.0,200,MMA,0.0,0.0,,,,,-20.0,100.0,,,Evans-AlTi-1994-5/150ch2,,,1,0,Evans
0.076,0.34,1.36,0.005,0.011,,,,,,,,476.0,5.0,57.0,150.0,,,,,,170.0,21.0,1.0,1.0,200,MMA,0.0,0.0,,,,,,,,,Evans-AlTi-1994-5/150mic,,,1,0,Evans
0.079,0.39,1.37,0.005,0.011,,,,,,,,446.0,5.0,47.0,250.0,,,,,,170.0,21.0,1.0,1.0,200,MMA,250.0,14.0,437.0,538.0,25.2,78.9,,,,,Evans-AlTi-1994-5/250ht,,,1,0,Evans
0.079,0.39,1.37,0.005,0.011,,,,,,,,446.0,5.0,47.0,250.0,,,,,,170.0,21.0,1.0,1.0,200,MMA,0.0,0.0,,,,,-56.0,28.0,,,Evans-AlTi-1994-5/250ch1,,,1,0,Evans
0.079,0.39,1.37,0.005,0.011,,,,,,,,446.0,5.0,47.0,250.0,,,,,,170.0,21.0,1.0,1.0,200,MMA,0.0,0.0,,,,,-25.0,100.0,,,Evans-AlTi-1994-5/250ch2,,,1,0,Evans
0.079,0.39,1.37,0.005,0.011,,,,,,,,446.0,5.0,47.0,250.0,,,,,,170.0,21.0,1.0,1.0,200,MMA,0.0,0.0,,,,,,,,,Evans-AlTi-1994-5/250mic,,,1,0,Evans
0.078,0.44,1.4,0.004,0.011,,,,,,,,436.0,5.0,44.0,420.0,,,,,,170.0,21.0,1.0,1.0,200,MMA,250.0,14.0,469.0,545.0,24.4,77.0,,,,,Evans-AlTi-1994-5/420ht,,,1,0,Evans
0.078,0.44,1.4,0.004,0.011,,,,,,,,436.0,5.0,44.0,420.0,,,,,,170.0,21.0,1.0,1.0,200,MMA,0.0,0.0,,,,,-62.0,28.0,,,Evans-AlTi-1994-5/420ch1,,,1,0,Evans
0.078,0.44,1.4,0.004,0.011,,,,,,,,436.0,5.0,44.0,420.0,,,,,,170.0,21.0,1.0,1.0,200,MMA,0.0,0.0,,,,,-30.0,100.0,,,Evans-AlTi-1994-5/420ch2,,,1,0,Evans
0.078,0.44,1.4,0.004,0.011,,,,,,,,436.0,5.0,44.0,420.0,,,,,,170.0,21.0,1.0,1.0,200,MMA,0.0,0.0,,,,,,,,,Evans-AlTi-1994-5/420mic,,,1,0,Evans
0.081,0.48,1.42,0.004,0.006,,,,,,,,444.0,4.0,46.0,660.0,,,,,,170.0,21.0,1.0,1.0,200,MMA,250.0,14.0,466.0,551.0,26.2,78.9,,,,,Evans-AlTi-1994-5/660ht,,,1,0,Evans
0.081,0.48,1.42,0.004,0.006,,,,,,,,444.0,4.0,46.0,660.0,,,,,,170.0,21.0,1.0,1.0,200,MMA,0.0,0.0,,,,,-76.0,28.0,,,Evans-AlTi-1994-5/660ch1,,,1,0,Evans
0.081,0.48,1.42,0.004,0.006,,,,,,,,444.0,4.0,46.0,660.0,,,,,,170.0,21.0,1.0,1.0,200,MMA,0.0,0.0,,,,,-29.0,100.0,,,Evans-AlTi-1994-5/660ch2,,,1,0,Evans
0.081,0.48,1.42,0.004,0.006,,,,,,,,444.0,4.0,46.0,660.0,,,,,,170.0,21.0,1.0,1.0,200,MMA,0.0,0.0,,,,,,,,,Evans-AlTi-1994-5/660mic,,,1,0,Evans
0.069,0.3,1.36,0.007,0.009,,,,,,,,432.0,37.0,68.0,5.0,,,,,,170.0,21.0,1.0,1.0,200,MMA,250.0,14.0,468.0,529.0,32.6,80.7,,,,,Evans-AlTi-1994-40/5ht,,,1,0,Evans
0.069,0.3,1.36,0.007,0.009,,,,,,,,432.0,37.0,68.0,5.0,,,,,,170.0,21.0,1.0,1.0,200,MMA,0.0,0.0,,,,,-99.0,28.0,,,Evans-AlTi-1994-40/5ch1,,,1,0,Evans
0.069,0.3,1.36,0.007,0.009,,,,,,,,432.0,37.0,68.0,5.0,,,,,,170.0,21.0,1.0,1.0,200,MMA,0.0,0.0,,,,,-72.0,100.0,,,Evans-AlTi-1994-40/5ch2,,,1,0,Evans
0.069,0.3,1.36,0.007,0.009,,,,,,,,432.0,37.0,68.0,5.0,,,,,,170.0,21.0,1.0,1.0,200,MMA,0.0,0.0,,,,,,,,,Evans-AlTi-1994-40/5mic,,,1,0,Evans
0.08,0.33,1.41,0.006,0.009,,,,,,,,432.0,43.0,55.0,78.0,,,,,,170.0,21.0,1.0,1.0,200,MMA,250.0,14.0,478.0,540.0,31.2,80.7,,,,,Evans-AlTi-1994-40/78ht,,,1,0,Evans
0.08,0.33,1.41,0.006,0.009,,,,,,,,432.0,43.0,55.0,78.0,,,,,,170.0,21.0,1.0,1.0,200,MMA,0.0,0.0,,,,,-77.0,28.0,,,Evans-AlTi-1994-40/78ch1,,,1,0,Evans
0.08,0.33,1.41,0.006,0.009,,,,,,,,432.0,43.0,55.0,78.0,,,,,,170.0,21.0,1.0,1.0,200,MMA,0.0,0.0,,,,,-55.0,100.0,,,Evans-AlTi-1994-40/78ch2,,,1,0,Evans
0.08,0.33,1.41,0.006,0.009,,,,,,,,432.0,43.0,55.0,78.0,,,,,,170.0,21.0,1.0,1.0,200,MMA,0.0,0.0,,,,,,,,,Evans-AlTi-1994-40/78mic,,,1,0,Evans
0.076,0.37,1.36,0.005,0.009,,,,,,,,422.0,36.0,53.0,190.0,,,,,,170.0,21.0,1.0,1.0,200,MMA,250.0,14.0,485.0,549.0,31.4,79.8,,,,,Evans-AlTi-1994-40/190ht,,,1,0,Evans
0.076,0.37,1.36,0.005,0.009,,,,,,,,422.0,36.0,53.0,190.0,,,,,,170.0,21.0,1.0,1.0,200,MMA,0.0,0.0,,,,,-86.0,28.0,,,Evans-AlTi-1994-40/190ch1,,,1,0,Evans
0.076,0.37,1.36,0.005,0.009,,,,,,,,422.0,36.0,53.0,190.0,,,,,,170.0,21.0,1.0,1.0,200,MMA,0.0,0.0,,,,,-58.0,100.0,,,Evans-AlTi-1994-40/190ch2,,,1,0,Evans
0.076,0.37,1.36,0.005,0.009,,,,,,,,422.0,36.0,53.0,190.0,,,,,,170.0,21.0,1.0,1.0,200,MMA,0.0,0.0,,,,,,,,,Evans-AlTi-1994-40/190mic,,,1,0,Evans
0.078,0.44,1.31,0.005,0.008,,,,,,,,431.0,36.0,50.0,340.0,,,,,,170.0,21.0,1.0,1.0,200,MMA,250.0,14.0,491.0,564.0,28.2,78.9,,,,,Evans-AlTi-1994-40/340ht,,,1,0,Evans
0.078,0.44,1.31,0.005,0.008,,,,,,,,431.0,36.0,50.0,340.0,,,,,,170.0,21.0,1.0,1.0,200,MMA,0.0,0.0,,,,,-88.0,28.0,,,Evans-AlTi-1994-40/340ch1,,,1,0,Evans
0.078,0.44,1.31,0.005,0.008,,,,,,,,431.0,36.0,50.0,340.0,,,,,,170.0,21.0,1.0,1.0,200,MMA,0.0,0.0,,,,,-63.0,100.0,,,Evans-AlTi-1994-40/340ch2,,,1,0,Evans
0.078,0.44,1.31,0.005,0.008,,,,,,,,431.0,36.0,50.0,340.0,,,,,,170.0,21.0,1.0,1.0,200,MMA,0.0,0.0,,,,,,,,,Evans-AlTi-1994-40/340mic,,,1,0,Evans
0.076,0.51,1.3,0.005,0.008,,,,,,,,423.0,43.0,48.0,490.0,,,,,,170.0,21.0,1.0,1.0,200,MMA,250.0,14.0,485.0,560.0,25.2,78.9,,,,,Evans-AlTi-1994-40/490ht,,,1,0,Evans
0.076,0.51,1.3,0.005,0.008,,,,,,,,423.0,43.0,48.0,490.0,,,,,,170.0,21.0,1.0,1.0,200,MMA,0.0,0.0,,,,,-90.0,28.0,,,Evans-AlTi-1994-40/490ch1,,,1,0,Evans
0.076,0.51,1.3,0.005,0.008,,,,,,,,423.0,43.0,48.0,490.0,,,,,,170.0,21.0,1.0,1.0,200,MMA,0.0,0.0,,,,,-55.0,100.0,,,Evans-AlTi-1994-40/490ch2,,,1,0,Evans
0.076,0.51,1.3,0.005,0.008,,,,,,,,423.0,43.0,48.0,490.0,,,,,,170.0,21.0,1.0,1.0,200,MMA,0.0,0.0,,,,,,,,,Evans-AlTi-1994-40/490mic,,,1,0,Evans
0.079,0.57,1.32,0.004,0.008,,,,,,,,422.0,38.0,52.0,610.0,,,,,,170.0,21.0,1.0,1.0,200,MMA,250.0,14.0,491.0,570.0,29.2,77.0,,,,,Evans-AlTi-1994-40/610ht,,,1,0,Evans
0.079,0.57,1.32,0.004,0.008,,,,,,,,422.0,38.0,52.0,610.0,,,,,,170.0,21.0,1.0,1.0,200,MMA,0.0,0.0,,,,,-74.0,28.0,,,Evans-AlTi-1994-40/610ch1,,,1,0,Evans
0.079,0.57,1.32,0.004,0.008,,,,,,,,422.0,38.0,52.0,610.0,,,,,,170.0,21.0,1.0,1.0,200,MMA,0.0,0.0,,,,,-38.0,100.0,,,Evans-AlTi-1994-40/610ch2,,,1,0,Evans
0.079,0.57,1.32,0.004,0.008,,,,,,,,422.0,38.0,52.0,610.0,,,,,,170.0,21.0,1.0,1.0,200,MMA,0.0,0.0,,,,,,,,,Evans-AlTi-1994-40/610mic,,,1,0,Evans
0.074,0.32,1.5,0.006,0.006,,,,,,,,375.0,99.0,89.0,8.0,,,,,,170.0,21.0,1.0,1.0,200,MMA,250.0,14.0,484.0,547.0,29.4,79.8,,,,,Evans-AlTi-1994-80/8ht,,,1,0,Evans
0.074,0.32,1.5,0.006,0.006,,,,,,,,375.0,99.0,89.0,8.0,,,,,,170.0,21.0,1.0,1.0,200,MMA,0.0,0.0,,,,,-74.0,28.0,,,Evans-AlTi-1994-80/8ht,,,1,0,Evans
0.074,0.32,1.5,0.006,0.006,,,,,,,,375.0,99.0,89.0,8.0,,,,,,170.0,21.0,1.0,1.0,200,MMA,0.0,0.0,,,,,-52.0,100.0,,,Evans-AlTi-1994-80/8ht,,,1,0,Evans
0.074,0.27,1.41,0.007,0.006,,,,,,,,407.0,88.0,70.0,47.0,,,,,,170.0,21.0,1.0,1.0,200,MMA,250.0,14.0,442.0,514.0,32.2,81.6,,,,,Evans-AlTi-1994-80/47ht,,,1,0,Evans
0.074,0.27,1.41,0.007,0.006,,,,,,,,407.0,88.0,70.0,47.0,,,,,,170.0,21.0,1.0,1.0,200,MMA,0.0,0.0,,,,,-57.0,28.0,,,Evans-AlTi-1994-80/47ht,,,1,0,Evans
0.074,0.27,1.41,0.007,0.006,,,,,,,,407.0,88.0,70.0,47.0,,,,,,170.0,21.0,1.0,1.0,200,MMA,0.0,0.0,,,,,-31.0,100.0,,,Evans-AlTi-1994-80/47ht,,,1,0,Evans
0.071,0.39,1.36,0.005,0.009,,,,,,,,381.0,92.0,52.0,160.0,,,,,,170.0,21.0,1.0,1.0,200,MMA,250.0,14.0,481.0,545.0,30.6,81.4,,,,,Evans-AlTi-1994-80/160ht,,,1,0,Evans
0.071,0.39,1.36,0.005,0.009,,,,,,,,381.0,92.0,52.0,160.0,,,,,,170.0,21.0,1.0,1.0,200,MMA,0.0,0.0,,,,,-68.0,28.0,,,Evans-AlTi-1994-80/160ht,,,1,0,Evans
0.071,0.39,1.36,0.005,0.009,,,,,,,,381.0,92.0,52.0,160.0,,,,,,170.0,21.0,1.0,1.0,200,MMA,0.0,0.0,,,,,-56.0,100.0,,,Evans-AlTi-1994-80/160ht,,,1,0,Evans
0.069,0.45,1.36,0.005,0.008,,,,,,,,374.0,63.0,44.0,280.0,,,,,,170.0,21.0,1.0,1.0,200,MMA,250.0,14.0,474.0,540.0,28.0,80.7,,,,,Evans-AlTi-1994-80/280ht,,,1,0,Evans
0.069,0.45,1.36,0.005,0.008,,,,,,,,374.0,63.0,44.0,280.0,,,,,,170.0,21.0,1.0,1.0,200,MMA,0.0,0.0,,,,,-68.0,28.0,,,Evans-AlTi-1994-80/280ht,,,1,0,Evans
0.069,0.45,1.36,0.005,0.008,,,,,,,,374.0,63.0,44.0,280.0,,,,,,170.0,21.0,1.0,1.0,200,MMA,0.0,0.0,,,,,-61.0,100.0,,,Evans-AlTi-1994-80/280ht,,,1,0,Evans
0.069,0.51,1.39,0.004,0.008,,,,,,,,379.0,69.0,41.0,480.0,,,,,,170.0,21.0,1.0,1.0,200,MMA,250.0,14.0,466.0,533.0,27.2,77.0,,,,,Evans-AlTi-1994-80/480ht,,,1,0,Evans
0.069,0.51,1.39,0.004,0.008,,,,,,,,379.0,69.0,41.0,480.0,,,,,,170.0,21.0,1.0,1.0,200,MMA,0.0,0.0,,,,,-70.0,28.0,,,Evans-AlTi-1994-80/480ht,,,1,0,Evans
0.069,0.51,1.39,0.004,0.008,,,,,,,,379.0,69.0,41.0,480.0,,,,,,170.0,21.0,1.0,1.0,200,MMA,0.0,0.0,,,,,-54.0,100.0,,,Evans-AlTi-1994-80/480ht,,,1,0,Evans
0.072,0.57,1.4,0.004,0.008,,,,,,,,360.0,80.0,38.0,640.0,,,,,,170.0,21.0,1.0,1.0,200,MMA,250.0,14.0,486.0,555.0,26.6,78.0,,,,,Evans-AlTi-1994-80/640ht,,,1,0,Evans
0.072,0.57,1.4,0.004,0.008,,,,,,,,360.0,80.0,38.0,640.0,,,,,,170.0,21.0,1.0,1.0,200,MMA,0.0,0.0,,,,,-68.0,28.0,,,Evans-AlTi-1994-80/640ht,,,1,0,Evans
0.072,0.57,1.4,0.004,0.008,,,,,,,,360.0,80.0,38.0,640.0,,,,,,170.0,21.0,1.0,1.0,200,MMA,0.0,0.0,,,,,-41.0,100.0,,,Evans-AlTi-1994-80/640ht,,,1,0,Evans
0.081,0.34,1.54,0.007,0.008,,,,,,,,312.0,180.0,80.0,3.0,,,,,,170.0,21.0,1.0,1.0,200,MMA,250.0,14.0,502.0,555.0,26.6,78.9,,,,,Evans-AlTi-1994-220/3,,,1,0,Evans
0.081,0.34,1.54,0.007,0.008,,,,,,,,312.0,180.0,80.0,3.0,,,,,,170.0,21.0,1.0,1.0,200,MMA,0.0,0.0,,,,,-67.0,28.0,,,Evans-AlTi-1994-220/3ch1,,,1,0,Evans
0.081,0.34,1.54,0.007,0.008,,,,,,,,312.0,180.0,80.0,3.0,,,,,,170.0,21.0,1.0,1.0,200,MMA,0.0,0.0,,,,,-52.0,100.0,,,Evans-AlTi-1994-220/3ch2,,,1,0,Evans
0.081,0.34,1.54,0.007,0.008,,,,,,,,312.0,180.0,80.0,3.0,,,,,,170.0,21.0,1.0,1.0,200,MMA,0.0,0.0,,,,,,,,,Evans-AlTi-1994-220/3mic,,,1,0,Evans
0.072,0.24,1.32,0.006,0.008,,,,,,,,397.0,180.0,68.0,47.0,,,,,,170.0,21.0,1.0,1.0,200,MMA,250.0,14.0,452.0,535.0,30.7,78.9,,,,,Evans-AlTi-1994-220/47,,,1,0,Evans
0.072,0.24,1.32,0.006,0.008,,,,,,,,397.0,180.0,68.0,47.0,,,,,,170.0,21.0,1.0,1.0,200,MMA,0.0,0.0,,,,,-54.0,28.0,,,Evans-AlTi-1994-220/47ch1,,,1,0,Evans
0.072,0.24,1.32,0.006,0.008,,,,,,,,397.0,180.0,68.0,47.0,,,,,,170.0,21.0,1.0,1.0,200,MMA,0.0,0.0,,,,,-35.0,100.0,,,Evans-AlTi-1994-220/47ch2,,,1,0,Evans
0.072,0.24,1.32,0.006,0.008,,,,,,,,397.0,180.0,68.0,47.0,,,,,,170.0,21.0,1.0,1.0,200,MMA,0.0,0.0,,,,,,,,,Evans-AlTi-1994-220/47mic,,,1,0,Evans
0.072,0.34,1.33,0.006,0.008,,,,,,,,427.0,190.0,57.0,150.0,,,,,,170.0,21.0,1.0,1.0,200,MMA,250.0,14.0,467.0,522.0,29.2,77.0,,,,,Evans-AlTi-1994-220/150,,,1,0,Evans
0.072,0.34,1.33,0.006,0.008,,,,,,,,427.0,190.0,57.0,150.0,,,,,,170.0,21.0,1.0,1.0,200,MMA,0.0,0.0,,,,,-64.0,28.0,,,Evans-AlTi-1994-220/150ch1,,,1,0,Evans
0.072,0.34,1.33,0.006,0.008,,,,,,,,427.0,190.0,57.0,150.0,,,,,,170.0,21.0,1.0,1.0,200,MMA,0.0,0.0,,,,,-52.0,100.0,,,Evans-AlTi-1994-220/150ch2,,,1,0,Evans
0.072,0.34,1.33,0.006,0.008,,,,,,,,427.0,190.0,57.0,150.0,,,,,,170.0,21.0,1.0,1.0,200,MMA,0.0,0.0,,,,,,,,,Evans-AlTi-1994-220/150mic,,,1,0,Evans
0.074,0.41,1.36,0.005,0.005,,,,,,,,418.0,260.0,49.0,320.0,,,,,,170.0,21.0,1.0,1.0,200,MMA,250.0,14.0,514.0,570.0,23.6,77.0,,,,,Evans-AlTi-1994-220/320,,,1,0,Evans
0.074,0.41,1.36,0.005,0.005,,,,,,,,418.0,260.0,49.0,320.0,,,,,,170.0,21.0,1.0,1.0,200,MMA,0.0,0.0,,,,,-63.0,28.0,,,Evans-AlTi-1994-220/320ch1,,,1,0,Evans
0.074,0.41,1.36,0.005,0.005,,,,,,,,418.0,260.0,49.0,320.0,,,,,,170.0,21.0,1.0,1.0,200,MMA,0.0,0.0,,,,,-47.0,100.0,,,Evans-AlTi-1994-220/320ch2,,,1,0,Evans
0.074,0.41,1.36,0.005,0.005,,,,,,,,418.0,260.0,49.0,320.0,,,,,,170.0,21.0,1.0,1.0,200,MMA,0.0,0.0,,,,,,,,,Evans-AlTi-1994-220/320ch2,,,1,0,Evans
0.066,0.46,1.41,0.004,0.009,,,,,,,,407.0,240.0,49.0,440.0,,,,,,170.0,21.0,1.0,1.0,200,MMA,250.0,14.0,522.0,580.0,24.0,76.0,,,,,Evans-AlTi-1994-220/440,,,1,0,Evans
0.066,0.46,1.41,0.004,0.009,,,,,,,,407.0,240.0,49.0,440.0,,,,,,170.0,21.0,1.0,1.0,200,MMA,0.0,0.0,,,,,-68.0,28.0,,,Evans-AlTi-1994-220/440ch1,,,1,0,Evans
0.066,0.46,1.41,0.004,0.009,,,,,,,,407.0,240.0,49.0,440.0,,,,,,170.0,21.0,1.0,1.0,200,MMA,0.0,0.0,,,,,-42.0,100.0,,,Evans-AlTi-1994-220/440ch2,,,1,0,Evans
0.066,0.46,1.41,0.004,0.009,,,,,,,,407.0,240.0,49.0,440.0,,,,,,170.0,21.0,1.0,1.0,200,MMA,0.0,0.0,,,,,,,,,Evans-AlTi-1994-220/440ch2,,,1,0,Evans
0.066,0.44,1.33,0.004,0.008,,,,,,,,454.0,240.0,49.0,680.0,,,,,,170.0,21.0,1.0,1.0,200,MMA,250.0,14.0,522.0,591.0,23.8,71.9,,,,,Evans-AlTi-1994-220/680,,,1,0,Evans
0.066,0.44,1.33,0.004,0.008,,,,,,,,454.0,240.0,49.0,680.0,,,,,,170.0,21.0,1.0,1.0,200,MMA,0.0,0.0,,,,,-76.0,28.0,,,Evans-AlTi-1994-220/680ch1,,,1,0,Evans
0.066,0.44,1.33,0.004,0.008,,,,,,,,454.0,240.0,49.0,680.0,,,,,,170.0,21.0,1.0,1.0,200,MMA,0.0,0.0,,,,,-42.0,100.0,,,Evans-AlTi-1994-220/680ch2,,,1,0,Evans
0.066,0.44,1.33,0.004,0.008,,,,,,,,454.0,240.0,49.0,680.0,,,,,,170.0,21.0,1.0,1.0,200,MMA,0.0,0.0,,,,,,,,,Evans-AlTi-1994-220/680mic,,,1,0,Evans
0.069,0.43,1.49,0.004,0.005,,,,,,,,294.0,460.0,77.0,1.0,,,,,,170.0,21.0,1.0,1.0,200,MMA,250.0,14.0,535.0,594.0,26.0,79.8,,,,,Evans-AlTi-1994-450/1,,,1,0,Evans
0.069,0.43,1.49,0.004,0.005,,,,,,,,294.0,460.0,77.0,1.0,,,,,,170.0,21.0,1.0,1.0,200,MMA,0.0,0.0,,,,,-78.0,28.0,,,Evans-AlTi-1994-450/1ch1,,,1,0,Evans
0.069,0.43,1.49,0.004,0.005,,,,,,,,294.0,460.0,77.0,1.0,,,,,,170.0,21.0,1.0,1.0,200,MMA,0.0,0.0,,,,,-60.0,100.0,,,Evans-AlTi-1994-450/1ch2,,,1,0,Evans
0.069,0.43,1.49,0.004,0.005,,,,,,,,294.0,460.0,77.0,1.0,,,,,,170.0,21.0,1.0,1.0,200,MMA,0.0,0.0,,,,,,,,,Evans-AlTi-1994-450/1mic,,,1,0,Evans
0.071,0.36,1.44,0.007,0.005,,,,,,,,373.0,460.0,94.0,67.0,,,,,,170.0,21.0,1.0,1.0,200,MMA,250.0,14.0,522.0,583.0,22.0,78.9,,,,,Evans-AlTi-1994-450/67,,,1,0,Evans
0.071,0.36,1.44,0.007,0.005,,,,,,,,373.0,460.0,94.0,67.0,,,,,,170.0,21.0,1.0,1.0,200,MMA,0.0,0.0,,,,,-69.0,28.0,,,Evans-AlTi-1994-450/67ch1,,,1,0,Evans
0.071,0.36,1.44,0.007,0.005,,,,,,,,373.0,460.0,94.0,67.0,,,,,,170.0,21.0,1.0,1.0,200,MMA,0.0,0.0,,,,,-48.0,100.0,,,Evans-AlTi-1994-450/67ch2,,,1,0,Evans
0.071,0.36,1.44,0.007,0.005,,,,,,,,373.0,460.0,94.0,67.0,,,,,,170.0,21.0,1.0,1.0,200,MMA,0.0,0.0,,,,,,,,,Evans-AlTi-1994-450/67mic,,,1,0,Evans
0.071,0.42,1.39,0.007,0.005,,,,,,,,446.0,420.0,65.0,150.0,,,,,,170.0,21.0,1.0,1.0,200,MMA,250.0,14.0,531.0,587.0,25.2,78.0,,,,,Evans-AlTi-1994-450/150,,,1,0,Evans
0.071,0.42,1.39,0.007,0.005,,,,,,,,446.0,420.0,65.0,150.0,,,,,,170.0,21.0,1.0,1.0,200,MMA,0.0,0.0,,,,,-74.0,28.0,,,Evans-AlTi-1994-450/150ch1,,,1,0,Evans
0.071,0.42,1.39,0.007,0.005,,,,,,,,446.0,420.0,65.0,150.0,,,,,,170.0,21.0,1.0,1.0,200,MMA,0.0,0.0,,,,,-56.0,100.0,,,Evans-AlTi-1994-450/150ch2,,,1,0,Evans
0.071,0.42,1.39,0.007,0.005,,,,,,,,446.0,420.0,65.0,150.0,,,,,,170.0,21.0,1.0,1.0,200,MMA,0.0,0.0,,,,,,,,,Evans-AlTi-1994-450/150mic,,,1,0,Evans
0.071,0.52,1.44,0.005,0.005,,,,,,,,466.0,460.0,67.0,300.0,,,,,,170.0,21.0,1.0,1.0,200,MMA,250.0,14.0,538.0,604.0,23.2,77.0,,,,,Evans-AlTi-1994-450/300,,,1,0,Evans
0.071,0.52,1.44,0.005,0.005,,,,,,,,466.0,460.0,67.0,300.0,,,,,,170.0,21.0,1.0,1.0,200,MMA,0.0,0.0,,,,,-65.0,28.0,,,Evans-AlTi-1994-450/300ch1,,,1,0,Evans
0.071,0.52,1.44,0.005,0.005,,,,,,,,466.0,460.0,67.0,300.0,,,,,,170.0,21.0,1.0,1.0,200,MMA,0.0,0.0,,,,,-49.0,100.0,,,Evans-AlTi-1994-450/300ch2,,,1,0,Evans
0.071,0.52,1.44,0.005,0.005,,,,,,,,466.0,460.0,67.0,300.0,,,,,,170.0,21.0,1.0,1.0,200,MMA,0.0,0.0,,,,,,,,,Evans-AlTi-1994-450/300mic,,,1,0,Evans
0.069,0.54,1.41,0.005,0.005,,,,,,,,439.0,460.0,58.0,420.0,,,,,,170.0,21.0,1.0,1.0,200,MMA,250.0,14.0,561.0,622.0,26.0,77.0,,,,,Evans-AlTi-1994-450/420,,,1,0,Evans
0.069,0.54,1.41,0.005,0.005,,,,,,,,439.0,460.0,58.0,420.0,,,,,,170.0,21.0,1.0,1.0,200,MMA,0.0,0.0,,,,,-63.0,28.0,,,Evans-AlTi-1994-450/420ch1,,,1,0,Evans
0.069,0.54,1.41,0.005,0.005,,,,,,,,439.0,460.0,58.0,420.0,,,,,,170.0,21.0,1.0,1.0,200,MMA,0.0,0.0,,,,,-43.0,100.0,,,Evans-AlTi-1994-450/420ch2,,,1,0,Evans
0.069,0.54,1.41,0.005,0.005,,,,,,,,439.0,460.0,58.0,420.0,,,,,,170.0,21.0,1.0,1.0,200,MMA,0.0,0.0,,,,,,,,,Evans-AlTi-1994-450/420mic,,,1,0,Evans
0.067,0.57,1.4,0.005,0.005,,,,,,,,451.0,450.0,60.0,500.0,,,,,,170.0,21.0,1.0,1.0,200,MMA,250.0,14.0,547.0,616.0,22.6,75.0,,,,,Evans-AlTi-1994-450/500,,,1,0,Evans
0.067,0.57,1.4,0.005,0.005,,,,,,,,451.0,450.0,60.0,500.0,,,,,,170.0,21.0,1.0,1.0,200,MMA,0.0,0.0,,,,,-76.0,28.0,,,Evans-AlTi-1994-450/500ch1,,,1,0,Evans
0.067,0.57,1.4,0.005,0.005,,,,,,,,451.0,450.0,60.0,500.0,,,,,,170.0,21.0,1.0,1.0,200,MMA,0.0,0.0,,,,,-44.0,100.0,,,Evans-AlTi-1994-450/500ch2,,,1,0,Evans
0.067,0.57,1.4,0.005,0.005,,,,,,,,451.0,450.0,60.0,500.0,,,,,,170.0,21.0,1.0,1.0,200,MMA,0.0,0.0,,,,,,,,,Evans-AlTi-1994-450/500mic,,,1,0,Evans
0.09,0.18,0.98,0.008,0.012,,8.9,1.0,0.22,,,,642.0,,460.0,,3.0,520.0,,,,180.0,34.0,1.0,1.0,175,MMA,750.0,8.0,542.0,697.0,18.8,65.3,,,,,Evans-B/9Cr1Mo-1994-CM57,,,1,0,Evans
0.09,0.18,0.98,0.008,0.012,,8.9,1.0,0.22,,,,642.0,,460.0,,3.0,520.0,,,,180.0,34.0,1.0,1.0,175,MMA,750.0,8.0,,,,,-24.0,28.0,,,Evans-B/9Cr1Mo-1994-CM57,,,1,0,Evans
0.09,0.18,0.98,0.008,0.012,,8.9,1.0,0.22,,,,642.0,,460.0,,3.0,520.0,,,,180.0,34.0,1.0,1.0,175,MMA,750.0,8.0,,,,,-13.0,50.0,,,Evans-B/9Cr1Mo-1994-CM57,,,1,0,Evans
0.09,0.18,0.98,0.008,0.012,,8.9,1.0,0.22,,,,642.0,,460.0,,3.0,520.0,,,,180.0,34.0,1.0,1.0,175,MMA,750.0,8.0,,,,,12.0,100.0,,,Evans-B/9Cr1Mo-1994-CM57,,,1,0,Evans
0.088,0.17,1.03,0.007,0.013,,9.1,1.01,0.23,,,,604.0,,460.0,,17.0,530.0,,,,180.0,34.0,1.0,1.0,175,MMA,750.0,8.0,574.0,723.0,17.1,59.1,,,,,Evans-B/9Cr1Mo-1994-CM58,,,1,0,Evans
0.088,0.17,1.03,0.007,0.013,,9.1,1.01,0.23,,,,604.0,,460.0,,17.0,530.0,,,,180.0,34.0,1.0,1.0,175,MMA,750.0,8.0,,,,,-30.0,28.0,,,Evans-B/9Cr1Mo-1994-CM58,,,1,0,Evans
0.088,0.17,1.03,0.007,0.013,,9.1,1.01,0.23,,,,604.0,,460.0,,17.0,530.0,,,,180.0,34.0,1.0,1.0,175,MMA,750.0,8.0,,,,,-17.0,50.0,,,Evans-B/9Cr1Mo-1994-CM58,,,1,0,Evans
0.088,0.17,1.03,0.007,0.013,,9.1,1.01,0.23,,,,604.0,,460.0,,17.0,530.0,,,,180.0,34.0,1.0,1.0,175,MMA,750.0,8.0,,,,,12.0,100.0,,,Evans-B/9Cr1Mo-1994-CM58,,,1,0,Evans
0.091,0.2,1.04,0.007,0.013,,9.02,1.01,0.24,,,,591.0,,480.0,,32.0,620.0,,,,180.0,34.0,1.0,1.0,175,MMA,750.0,8.0,642.0,778.0,16.8,59.8,,,,,Evans-B/9Cr1Mo-1994-CM59,,,1,0,Evans
0.091,0.2,1.04,0.007,0.013,,9.02,1.01,0.24,,,,591.0,,480.0,,32.0,620.0,,,,180.0,34.0,1.0,1.0,175,MMA,750.0,8.0,,,,,-13.0,28.0,,,Evans-B/9Cr1Mo-1994-CM59,,,1,0,Evans
0.091,0.2,1.04,0.007,0.013,,9.02,1.01,0.24,,,,591.0,,480.0,,32.0,620.0,,,,180.0,34.0,1.0,1.0,175,MMA,750.0,8.0,,,,,10.0,50.0,,,Evans-B/9Cr1Mo-1994-CM59,,,1,0,Evans
0.091,0.2,1.04,0.007,0.013,,9.02,1.01,0.24,,,,591.0,,480.0,,32.0,620.0,,,,180.0,34.0,1.0,1.0,175,MMA,750.0,8.0,,,,,53.0,100.0,,,Evans-B/9Cr1Mo-1994-CM59,,,1,0,Evans
0.089,0.22,1.05,0.007,0.013,,9.0,1.04,0.23,,,,592.0,,460.0,,64.0,700.0,,,,180.0,34.0,1.0,1.0,175,MMA,750.0,8.0,643.0,777.0,15.7,60.2,,,,,Evans-B/9Cr1Mo-1994-CM60,,,1,0,Evans
0.089,0.22,1.05,0.007,0.013,,9.0,1.04,0.23,,,,592.0,,460.0,,64.0,700.0,,,,180.0,34.0,1.0,1.0,175,MMA,750.0,8.0,,,,,0.0,28.0,,,Evans-B/9Cr1Mo-1994-CM60,,,1,0,Evans
0.089,0.22,1.05,0.007,0.013,,9.0,1.04,0.23,,,,592.0,,460.0,,64.0,700.0,,,,180.0,34.0,1.0,1.0,175,MMA,750.0,8.0,,,,,21.0,50.0,,,Evans-B/9Cr1Mo-1994-CM60,,,1,0,Evans
0.089,0.22,1.05,0.007,0.013,,9.0,1.04,0.23,,,,592.0,,460.0,,64.0,700.0,,,,180.0,34.0,1.0,1.0,175,MMA,750.0,8.0,,,,,59.0,100.0,,,Evans-B/9Cr1Mo-1994-CM60,,,1,0,Evans
0.094,0.17,1.0,0.008,0.012,,8.99,1.03,0.21,,,,636.0,,160.0,,3.0,520.0,,,,180.0,34.0,1.0,1.0,175,MMA,750.0,8.0,558.0,705.0,20.8,64.5,,,,,Evans-B/9Cr1Mo-1994-CM61,,,1,0,Evans
0.094,0.17,1.0,0.008,0.012,,8.99,1.03,0.21,,,,636.0,,160.0,,3.0,520.0,,,,180.0,34.0,1.0,1.0,175,MMA,750.0,8.0,,,,,-14.0,28.0,,,Evans-B/9Cr1Mo-1994-CM61,,,1,0,Evans
0.094,0.17,1.0,0.008,0.012,,8.99,1.03,0.21,,,,636.0,,160.0,,3.0,520.0,,,,180.0,34.0,1.0,1.0,175,MMA,750.0,8.0,,,,,0.0,50.0,,,Evans-B/9Cr1Mo-1994-CM61,,,1,0,Evans
0.094,0.17,1.0,0.008,0.012,,8.99,1.03,0.21,,,,636.0,,160.0,,3.0,520.0,,,,180.0,34.0,1.0,1.0,175,MMA,750.0,8.0,,,,,31.0,100.0,,,Evans-B/9Cr1Mo-1994-CM61,,,1,0,Evans
0.086,0.2,1.01,0.007,0.012,,8.9,1.01,0.21,,,,596.0,,160.0,,19.0,510.0,,,,180.0,34.0,1.0,1.0,175,MMA,750.0,8.0,569.0,709.0,17.4,62.7,,,,,Evans-B/9Cr1Mo-1994-CM62,,,1,0,Evans
0.086,0.2,1.01,0.007,0.012,,8.9,1.01,0.21,,,,596.0,,160.0,,19.0,510.0,,,,180.0,34.0,1.0,1.0,175,MMA,750.0,8.0,,,,,-22.0,28.0,,,Evans-B/9Cr1Mo-1994-CM62,,,1,0,Evans
0.086,0.2,1.01,0.007,0.012,,8.9,1.01,0.21,,,,596.0,,160.0,,19.0,510.0,,,,180.0,34.0,1.0,1.0,175,MMA,750.0,8.0,,,,,-9.0,50.0,,,Evans-B/9Cr1Mo-1994-CM62,,,1,0,Evans
0.086,0.2,1.01,0.007,0.012,,8.9,1.01,0.21,,,,596.0,,160.0,,19.0,510.0,,,,180.0,34.0,1.0,1.0,175,MMA,750.0,8.0,,,,,24.0,100.0,,,Evans-B/9Cr1Mo-1994-CM62,,,1,0,Evans
0.086,0.2,1.04,0.008,0.013,,8.98,1.01,0.22,,,,567.0,,160.0,,36.0,560.0,,,,180.0,34.0,1.0,1.0,175,MMA,750.0,8.0,609.0,743.0,16.9,61.9,,,,,Evans-B/9Cr1Mo-1994-CM63,,,1,0,Evans
0.086,0.2,1.04,0.008,0.013,,8.98,1.01,0.22,,,,567.0,,160.0,,36.0,560.0,,,,180.0,34.0,1.0,1.0,175,MMA,750.0,8.0,,,,,-19.0,28.0,,,Evans-B/9Cr1Mo-1994-CM63,,,1,0,Evans
0.086,0.2,1.04,0.008,0.013,,8.98,1.01,0.22,,,,567.0,,160.0,,36.0,560.0,,,,180.0,34.0,1.0,1.0,175,MMA,750.0,8.0,,,,,-1.0,50.0,,,Evans-B/9Cr1Mo-1994-CM63,,,1,0,Evans
0.086,0.2,1.04,0.008,0.013,,8.98,1.01,0.22,,,,567.0,,160.0,,36.0,560.0,,,,180.0,34.0,1.0,1.0,175,MMA,750.0,8.0,,,,,38.0,100.0,,,Evans-B/9Cr1Mo-1994-CM63,,,1,0,Evans
0.088,0.24,1.06,0.007,0.013,,9.08,1.0,0.23,,,,538.0,,155.0,,69.0,560.0,,,,180.0,34.0,1.0,1.0,175,MMA,750.0,8.0,620.0,753.0,16.8,58.8,,,,,Evans-B/9Cr1Mo-1994-CM64,,,1,0,Evans
0.088,0.24,1.06,0.007,0.013,,9.08,1.0,0.23,,,,538.0,,155.0,,69.0,560.0,,,,180.0,34.0,1.0,1.0,175,MMA,750.0,8.0,,,,,8.0,28.0,,,Evans-B/9Cr1Mo-1994-CM64,,,1,0,Evans
0.088,0.24,1.06,0.007,0.013,,9.08,1.0,0.23,,,,538.0,,155.0,,69.0,560.0,,,,180.0,34.0,1.0,1.0,175,MMA,750.0,8.0,,,,,32.0,50.0,,,Evans-B/9Cr1Mo-1994-CM64,,,1,0,Evans
0.088,0.24,1.06,0.007,0.013,,9.08,1.0,0.23,,,,538.0,,155.0,,69.0,560.0,,,,180.0,34.0,1.0,1.0,175,MMA,750.0,8.0,,,,,-70.0,100.0,,,Evans-B/9Cr1Mo-1994-CM64,,,1,0,Evans
0.037,0.3,0.65,0.008,0.012,,0.0,,,,,,,,,,,,,,,170.0,21.0,1.0,1.0,200,MMA,250.0,14.0,392.0,466.0,31.9,80.6,,,,,Evans-Cr/CMn-1989-0A-aw,,,1,0,Evans
0.037,0.3,0.65,0.008,0.012,,0.0,,,,,,,,,,,,,,,170.0,21.0,1.0,1.0,200,MMA,580.0,2.0,370.0,456.0,35.2,80.6,-30.0,100.0,,,Evans-Cr/CMn-1989-0A-ht,,,1,0,Evans
0.037,0.3,0.65,0.008,0.012,,0.0,,,,,,,,,,,,,,,170.0,21.0,1.0,1.0,200,MMA,0.0,0.0,,,,,-26.0,100.0,,,Evans-Cr/CMn-1989-0A-ch,,,1,0,Evans
0.037,0.31,1.03,0.007,0.014,,0.0,,,,,,,,,,,,,,,170.0,21.0,1.0,1.0,200,MMA,250.0,14.0,413.0,498.0,31.2,80.6,,,,,Evans-Cr/CMn-1989-0B-aw,,,1,0,Evans
0.037,0.31,1.03,0.007,0.014,,0.0,,,,,,,,,,,,,,,170.0,21.0,1.0,1.0,200,MMA,580.0,2.0,402.0,490.0,31.0,80.6,-44.0,100.0,,,Evans-Cr/CMn-1989-0B-ht,,,1,0,Evans
0.037,0.31,1.03,0.007,0.014,,0.0,,,,,,,,,,,,,,,170.0,21.0,1.0,1.0,200,MMA,0.0,0.0,,,,,-47.0,100.0,,,Evans-Cr/CMn-1989-0B-ch,,,1,0,Evans
0.044,0.35,1.43,0.007,0.014,,0.0,,,,,,,,,,,,,,,170.0,21.0,1.0,1.0,200,MMA,250.0,14.0,468.0,551.0,29.4,78.7,,,,,Evans-Cr/CMn-1989-0C-aw,,,1,0,Evans
0.044,0.35,1.43,0.007,0.014,,0.0,,,,,,,,,,,,,,,170.0,21.0,1.0,1.0,200,MMA,580.0,2.0,436.0,529.0,31.6,78.8,-49.0,100.0,,,Evans-Cr/CMn-1989-0C-ht,,,1,0,Evans
0.044,0.35,1.43,0.007,0.014,,0.0,,,,,,,,,,,,,,,170.0,21.0,1.0,1.0,200,MMA,0.0,0.0,,,,,-52.0,100.0,,,Evans-Cr/CMn-1989-0C-ch,,,1,0,Evans
0.045,0.33,1.85,0.007,0.016,,0.0,,,,,,,,,,,,,,,170.0,21.0,1.0,1.0,200,MMA,250.0,14.0,514.0,588.0,28.0,76.8,,,,,Evans-Cr/CMn-1989-0D-aw,,,1,0,Evans
0.045,0.33,1.85,0.007,0.016,,0.0,,,,,,,,,,,,,,,170.0,21.0,1.0,1.0,200,MMA,580.0,2.0,479.0,576.0,27.4,76.9,-38.0,100.0,,,Evans-Cr/CMn-1989-0D-ht,,,1,0,Evans
0.045,0.33,1.85,0.007,0.016,,0.0,,,,,,,,,,,,,,,170.0,21.0,1.0,1.0,200,MMA,0.0,0.0,,,,,-45.0,100.0,,,Evans-Cr/CMn-1989-0D-ch,,,1,0,Evans
0.038,0.3,0.65,0.007,0.014,,0.22,,,,,,,,,,,,,,,170.0,21.0,1.0,1.0,200,MMA,250.0,14.0,422.0,496.0,30.4,78.8,,,,,Evans-Cr/CMn-1989-0.25A-aw,,,1,0,Evans
0.038,0.3,0.65,0.007,0.014,,0.22,,,,,,,,,,,,,,,170.0,21.0,1.0,1.0,200,MMA,580.0,2.0,410.0,496.0,31.0,79.7,,,,,Evans-Cr/CMn-1989-0.25A-ht,,,1,0,Evans
0.041,0.32,1.01,0.008,0.013,,0.24,,,,,,,,,,,,,,,170.0,21.0,1.0,1.0,200,MMA,250.0,14.0,463.0,532.0,30.0,77.8,,,,,Evans-Cr/CMn-1989-0.25B-aw,,,1,0,Evans
0.041,0.32,1.01,0.008,0.013,,0.24,,,,,,,,,,,,,,,170.0,21.0,1.0,1.0,200,MMA,580.0,2.0,426.0,519.0,29.8,78.8,,,,,Evans-Cr/CMn-1989-0.25B-ht,,,1,0,Evans
0.041,0.32,1.01,0.008,0.013,,0.24,,,,,,,,,,,,,,,170.0,21.0,1.0,1.0,200,MMA,0.0,0.0,,,,,,,,,Evans-Cr/CMn-1989-0.25B-awmic,,,1,0,Evans
0.044,0.32,1.45,0.007,0.013,,0.24,,,,,,,,,,,,,,,170.0,21.0,1.0,1.0,200,MMA,250.0,14.0,500.0,575.0,28.0,78.8,,,,,Evans-Cr/CMn-1989-0.25C-aw,,,1,0,Evans
0.044,0.32,1.45,0.007,0.013,,0.24,,,,,,,,,,,,,,,170.0,21.0,1.0,1.0,200,MMA,580.0,2.0,468.0,559.0,28.0,76.9,,,,,Evans-Cr/CMn-1989-0.25C-ht,,,1,0,Evans
0.048,0.33,1.85,0.007,0.013,,0.26,,,,,,,,,,,,,,,170.0,21.0,1.0,1.0,200,MMA,250.0,14.0,567.0,622.0,26.0,75.0,,,,,Evans-Cr/CMn-1989-0.25D-aw,,,1,0,Evans
0.048,0.33,1.85,0.007,0.013,,0.26,,,,,,,,,,,,,,,170.0,21.0,1.0,1.0,200,MMA,580.0,2.0,535.0,620.0,27.0,74.0,,,,,Evans-Cr/CMn-1989-0.25D-ht,,,1,0,Evans
0.048,0.33,1.85,0.007,0.013,,0.26,,,,,,,,,,,,,,,170.0,21.0,1.0,1.0,200,MMA,0.0,0.0,,,,,,,,,Evans-Cr/CMn-1989-0.25D-ht,,,1,0,Evans
0.04,0.33,0.6,0.006,0.01,,0.51,,,,,,,,,,,,,,,170.0,21.0,1.0,1.0,200,MMA,250.0,14.0,446.0,510.0,32.2,78.8,,,,,Evans-Cr/CMn-1989-0.5A-aw,,,1,0,Evans
0.04,0.33,0.6,0.006,0.01,,0.51,,,,,,,,,,,,,,,170.0,21.0,1.0,1.0,200,MMA,580.0,2.0,417.0,496.0,29.0,78.8,-17.0,100.0,,,Evans-Cr/CMn-1989-0.5A-ht,,,1,0,Evans
0.04,0.33,0.6,0.006,0.01,,0.51,,,,,,,,,,,,,,,170.0,21.0,1.0,1.0,200,MMA,0.0,0.0,,,,,-17.0,100.0,,,Evans-Cr/CMn-1989-0.5A-ch,,,1,0,Evans
0.043,0.31,0.95,0.007,0.01,,0.53,,,,,,,,,,,,,,,170.0,21.0,1.0,1.0,200,MMA,250.0,14.0,494.0,545.0,29.6,77.0,,,,,Evans-Cr/CMn-1989-0.5B-aw,,,1,0,Evans
0.043,0.31,0.95,0.007,0.01,,0.53,,,,,,,,,,,,,,,170.0,21.0,1.0,1.0,200,MMA,580.0,2.0,460.0,536.0,28.8,77.0,-35.0,100.0,,,Evans-Cr/CMn-1989-0.5B-ht,,,1,0,Evans
0.043,0.31,0.95,0.007,0.01,,0.53,,,,,,,,,,,,,,,170.0,21.0,1.0,1.0,200,MMA,0.0,0.0,,,,,-45.0,100.0,,,Evans-Cr/CMn-1989-0.5B-ch,,,1,0,Evans
0.047,0.33,1.42,0.006,0.01,,0.53,,,,,,,,,,,,,,,170.0,21.0,1.0,1.0,200,MMA,250.0,14.0,543.0,603.0,28.2,77.0,,,,,Evans-Cr/CMn-1989-0.5C-aw,,,1,0,Evans
0.047,0.33,1.42,0.006,0.01,,0.53,,,,,,,,,,,,,,,170.0,21.0,1.0,1.0,200,MMA,580.0,2.0,514.0,600.0,25.8,76.0,-35.0,100.0,,,Evans-Cr/CMn-1989-0.5C-ht,,,1,0,Evans
0.047,0.33,1.42,0.006,0.01,,0.53,,,,,,,,,,,,,,,170.0,21.0,1.0,1.0,200,MMA,0.0,0.0,,,,,-44.0,100.0,,,Evans-Cr/CMn-1989-0.5C-ch,,,1,0,Evans
0.051,0.33,1.83,0.006,0.013,,0.52,,,,,,,,,,,,,,,170.0,21.0,1.0,1.0,200,MMA,250.0,14.0,617.0,674.0,23.0,70.2,,,,,Evans-Cr/CMn-1989-0.5D-aw,,,1,0,Evans
0.051,0.33,1.83,0.006,0.013,,0.52,,,,,,,,,,,,,,,170.0,21.0,1.0,1.0,200,MMA,580.0,2.0,570.0,650.0,24.0,68.7,-2.0,100.0,,,Evans-Cr/CMn-1989-0.5D-ht,,,1,0,Evans
0.051,0.33,1.83,0.006,0.013,,0.52,,,,,,,,,,,,,,,170.0,21.0,1.0,1.0,200,MMA,0.0,0.0,,,,,-35.0,100.0,,,Evans-Cr/CMn-1989-0.5D-ch,,,1,0,Evans
0.041,0.3,0.59,0.009,0.011,,1.0,,,,,,,,,,,,,,,170.0,21.0,1.0,1.0,200,MMA,250.0,14.0,472.0,531.0,25.8,77.8,,,,,Evans-Cr/CMn-1989-1.0A-aw,,,1,0,Evans
0.041,0.3,0.59,0.009,0.011,,1.0,,,,,,,,,,,,,,,170.0,21.0,1.0,1.0,200,MMA,580.0,2.0,427.0,514.0,29.2,77.9,-12.0,100.0,,,Evans-Cr/CMn-1989-1.0A-ht,,,1,0,Evans
0.041,0.3,0.59,0.009,0.011,,1.0,,,,,,,,,,,,,,,170.0,21.0,1.0,1.0,200,MMA,0.0,0.0,,,,,-10.0,100.0,,,Evans-Cr/CMn-1989-1.0A-ch,,,1,0,Evans
0.045,0.32,0.97,0.007,0.012,,1.04,,,,,,,,,,,,,,,170.0,21.0,1.0,1.0,200,MMA,250.0,14.0,531.0,592.0,24.6,76.0,,,,,Evans-Cr/CMn-1989-1.0B-aw,,,1,0,Evans
0.045,0.32,0.97,0.007,0.012,,1.04,,,,,,,,,,,,,,,170.0,21.0,1.0,1.0,200,MMA,580.0,2.0,471.0,568.0,26.2,77.0,-31.0,100.0,,,Evans-Cr/CMn-1989-1.0B-ht,,,1,0,Evans
0.045,0.32,0.97,0.007,0.012,,1.04,,,,,,,,,,,,,,,170.0,21.0,1.0,1.0,200,MMA,0.0,0.0,,,,,-42.0,100.0,,,Evans-Cr/CMn-1989-1.0B-ch,,,1,0,Evans
0.048,0.33,1.37,0.008,0.013,,1.08,,,,,,,,,,,,,,,170.0,21.0,1.0,1.0,200,MMA,250.0,14.0,626.0,676.0,24.4,70.9,,,,,Evans-Cr/CMn-1989-1.0C-aw,,,1,0,Evans
0.048,0.33,1.37,0.008,0.013,,1.08,,,,,,,,,,,,,,,170.0,21.0,1.0,1.0,200,MMA,580.0,2.0,548.0,630.0,26.0,72.0,-17.0,100.0,,,Evans-Cr/CMn-1989-1.0C-ht,,,1,0,Evans
0.048,0.33,1.37,0.008,0.013,,1.08,,,,,,,,,,,,,,,170.0,21.0,1.0,1.0,200,MMA,0.0,0.0,,,,,-40.0,100.0,,,Evans-Cr/CMn-1989-1.0C-ch,,,1,0,Evans
0.052,0.33,1.81,0.007,0.013,,1.1,,,,,,,,,,,,,,,170.0,21.0,1.0,1.0,200,MMA,250.0,14.0,692.0,723.0,21.6,70.9,,,,,Evans-Cr/CMn-1989-1.0D-aw,,,1,0,Evans
0.052,0.33,1.81,0.007,0.013,,1.1,,,,,,,,,,,,,,,170.0,21.0,1.0,1.0,200,MMA,580.0,2.0,592.0,671.0,22.8,72.0,28.0,100.0,,,Evans-Cr/CMn-1989-1.0D-ht,,,1,0,Evans
0.052,0.33,1.81,0.007,0.013,,1.1,,,,,,,,,,,,,,,170.0,21.0,1.0,1.0,200,MMA,0.0,0.0,,,,,-28.0,100.0,,,Evans-Cr/CMn-1989-1.0D-ch,,,1,0,Evans
0.041,0.27,0.59,0.009,0.011,,2.34,,,,,,,,,,,,,,,170.0,21.0,1.0,1.0,200,MMA,250.0,14.0,587.0,652.0,21.4,72.0,,,,,Evans-Cr/CMn-1989-2.3A-aw,,,1,0,Evans
0.041,0.27,0.59,0.009,0.011,,2.34,,,,,,,,,,,,,,,170.0,21.0,1.0,1.0,200,MMA,580.0,2.0,534.0,619.0,22.0,75.0,0.0,100.0,,,Evans-Cr/CMn-1989-2.3A-ht,,,1,0,Evans
