Repository: louisgthier/welding-quality-prediction

# welding-quality-prediction info

# PREPROCESS DATA
Ok les gars ce que j'ai fait pour le moment:
- définition des variables path dans variables.py
- Une fonction pour virer les doubles espaces et espaces de fin de ligne
- Changer les N en NaN

Ce qu'il y a en dessous c'est juste le .tex en markdown

Pour tester l'import, lancez juste data_import.py ça génèrera un fichier dans /data/

# MAP DATA LIBRARY

## Database MAP_DATA_WELD

### 1. Provenance of Data

Tracey Cool\* and H. K. D. H. Bhadeshia, Phase Transformations Group, Department of Materials Science and Metallurgy, University of Cambridge, Cambridge, U.K.

File: data/weldID_analysis/Icici&_group.csv
,Carbon concentration / weight %,Silicon concentration / weight %,Manganese concentration / weight %,Sulphur concentration / weight %,Phosphorus concentration / weight %,Chromium concentration / weight %,Molybdenum concentration / weight %,Vanadium concentration / weight %,Oxygen concentration / parts per million by weight,Nitrogen concentration / parts per million by weight,Niobium concentration / parts per million by weight,Current / A,Voltage / V,AC or DC,Heat input / kJ mm^{-1},Interpass temperature / °C,Type of weld,Post weld heat treatment temperature / °C,Post weld heat treatment time / hours,Ultimate tensile strength / MPa,Elongation / %,Reduction of Area / %,Charpy temperature / °C,Charpy impact toughness / J,Weld ID,Electrode Positive,Electrode Negative,Group
0,0.11,0.14,0.73,0.002,0.005,2.3,1.03,0.27,254.0,26.0,200.0,500.0,29.0,0.0,2.9,200,SA,690.0,8.0,738.0,22.825000000000003,70.1125,-30.0,51.8125,Icici&-1992-CM1,0,0,Icici&
1,0.11,0.14,0.73,0.002,0.005,2.3,1.03,0.27,254.0,26.0,200.0,500.0,29.0,0.0,2.9,200,SA,690.0,8.0,724.6666666666666,22.825000000000003,70.1125,-40.0,10.0,Icici&-1992-CM1ch1,0,0,Icici&
2,0.11,0.14,0.73,0.002,0.005,2.3,1.03,0.27,254.0,26.0,200.0,500.0,29.0,0.0,2.9,200,SA,690.0,8.0,724.6666666666666,22.825000000000003,70.1125,-40.0,12.0,Icici&-1992-CM1ch2,0,0,Icici&
3,0.11,0.14,0.73,0.002,0.005,2.3,1.03,0.27,254.0,26.0,200.0,500.0,29.0,0.0,2.9,200,SA,690.0,8.0,724.6666666666666,22.825000000000003,70.1125,-40.0,17.0,Icici&-1992-CM1ch3,0,0,Icici&
4,0.11,0.14,0.73,0.002,0.005,2.3,1.03,0.27,254.0,26.0,200.0,500.0,29.0,0.0,2.9,200,SA,690.0,8.0,724.6666666666666,22.825000000000003,70.1125,-20.0,13.0,Icici&-1992-CM1ch4,0,0,Icici&
5,0.11,0.14,0.73,0.002,0.005,2.3,1.03,0.27,254.0,26.0,200.0,500.0,29.0,0.0,2.9,200,SA,690.0,8.0,724.6666666666666,22.825000000000003,70.1125,-20.0,18.0,Icici&-1992-CM1ch5,0,0,Icici&
6,0.11,0.14,0.73,0.002,0.005,2.3,1.03,0.27,254.0,26.0,200.0,500.0,29.0,0.0,2.9,200,SA,690.0,8.0,724.6666666666666,22.825000000000003,70.1125,-20.0,22.0,Icici&-1992-CM1ch6,0,0,Icici&
7,0.11,0.14,0.73,0.002,0.005,2.3,1.03,0.27,254.0,26.0,200.0,500.0,29.0,0.0,2.9,200,SA,690.0,24.0,685.0,22.825000000000003,70.1125,-30.0,51.8125,Icici&-1992-CM1,0,0,Icici&
8,0.12,0.14,1.03,0.002,0.006,2.3,1.03,0.27,166.0,22.0,200.0,500.0,29.0,0.0,2.9,200,SA,690.0,8.0,745.0,22.825000000000003,70.1125,-30.0,51.8125,Icici&-1992-CM2,0,0,Icici&
9,0.12,0.14,1.03,0.002,0.006,2.3,1.03,0.27,166.0,22.0,200.0,500.0,29.0,0.0,2.9,200,SA,690.0,8.0,724.6666666666666,22.825000000000003,70.1125,-40.0,37.0,Icici&-1992-CM2ch1,0,0,Icici&
10,0.12,0.14,1.03,0.002,0.006,2.3,1.03,0.27,166.0,22.0,200.0,500.0,29.0,0.0,2.9,200,SA,690.0,8.0,724.6666666666666,22.825000000000003,70.1125,-40.0,53.0,Icici&-1992-CM2ch2,0,0,Icici&
11,0.12,0.14,1.03,0.002,0.006,2.3,1.03,0.27,166.0,22.0,200.0,500.0,29.0,0.0,2.9,200,SA,690.0,8.0,724.6666666666666,22.825000000000003,70.1125,-20.0,96.0,Icici&-1992-CM2ch2,0,0,Icici&
12,0.12,0.14,1.03,0.002,0.006,2.3,1.03,0.27,166.0,22.0,200.0,500.0,29.0,0.0,2.9,200,SA,690.0,8.0,724.6666666666666,22.825000000000003,70.1125,-20.0,149.0,Icici&-1992-CM2ch4,0,0,Icici&
13,0.12,0.14,1.03,0.002,0.006,2.3,1.03,0.27,166.0,22.0,200.0,500.0,29.0,0.0,2.9,200,SA,690.0,8.0,724.6666666666666,22.825000000000003,70.1125,-20.0,172.0,Icici&-1992-CM2ch5,0,0,Icici&
14,0.12,0.14,1.03,0.002,0.006,2.3,1.03,0.27,166.0,22.0,200.0,500.0,29.0,0.0,2.9,200,SA,690.0,24.0,696.0,22.825000000000003,70.1125,-30.0,51.8125,Icici&-1992-CM2,0,0,Icici&
15,0.14,0.18,0.75,0.002,0.005,2.3,1.01,0.27,256.0,21.0,200.0,500.0,29.0,0.0,2.9,200,SA,690.0,8.0,770.0,22.825000000000003,70.1125,-30.0,51.8125,Icici&-1992-CM3,0,0,Icici&
16,0.14,0.18,0.75,0.002,0.005,2.3,1.01,0.27,256.0,21.0,200.0,500.0,29.0,0.0,2.9,200,SA,690.0,8.0,724.6666666666666,22.825000000000003,70.1125,-40.0,24.0,Icici&-1992-CM3ch1,0,0,Icici&
17,0.14,0.18,0.75,0.002,0.005,2.3,1.01,0.27,256.0,21.0,200.0,500.0,29.0,0.0,2.9,200,SA,690.0,8.0,724.6666666666666,22.825000000000003,70.1125,-40.0,37.0,Icici&-1992-CM3ch2,0,0,Icici&
18,0.14,0.18,0.75,0.002,0.005,2.3,1.01,0.27,256.0,21.0,200.0,500.0,29.0,0.0,2.9,200,SA,690.0,8.0,724.6666666666666,22.825000000000003,70.1125,-40.0,52.0,Icici&-1992-CM3ch3,0,0,Icici&
19,0.14,0.18,0.75,0.002,0.005,2.3,1.01,0.27,256.0,21.0,200.0,500.0,29.0,0.0,2.9,200,SA,690.0,8.0,724.6666666666666,22.825000000000003,70.1125,-20.0,37.0,Icici&-1992-CM3ch4,0,0,Icici&
20,0.14,0.18,0.75,0.002,0.005,2.3,1.01,0.27,256.0,21.0,200.0,500.0,29.0,0.0,2.9,200,SA,690.0,8.0,724.6666666666666,22.825000000000003,70.1125,-20.0,80.0,Icici&-1992-CM3ch5,0,0,Icici&
21,0.14,0.18,0.75,0.002,0.005,2.3,1.01,0.27,256.0,21.0,200.0,500.0,29.0,0.0,2.9,200,SA,690.0,24.0,714.0,22.825000000000003,70.1125,-30.0,51.8125,Icici&-1992-CM3,0,0,Icici&
22,0.12,0.14,1.34,0.002,0.008,2.23,1.0,0.31,292.0,37.0,200.0,500.0,29.0,0.0,2.9,200,SA,690.0,8.0,724.6666666666666,25.3,73.2,-30.0,51.8125,Icici&-1992-N1a,0,0,Icici&
23,0.12,0.13,1.29,0.002,0.009,2.26,0.99,0.3,344.0,35.0,200.0,500.0,29.0,0.0,2.9,200,SA,690.0,24.0,724.6666666666666,21.8,70.7,-30.0,51.8125,Icici&-1992-N1b,0,0,Icici&
24,0.12,0.15,1.36,0.002,0.008,2.26,0.99,0.32,243.0,101.0,200.0,500.0,29.0,0.0,2.9,200,SA,690.0,8.0,724.6666666666666,24.3,72.4,-30.0,51.8125,Icici&-1992-N2a,0,0,Icici&
25,0.11,0.14,1.32,0.002,0.008,2.27,1.0,0.32,334.0,127.0,200.0,500.0,29.0,0.0,2.9,200,SA,690.0,24.0,724.6666666666666,22.4,69.1,-30.0,51.8125,Icici&-1992-N2b,0,0,Icici&
26,0.12,0.13,1.23,0.002,0.008,2.29,1.01,0.32,303.0,166.0,200.0,500.0,29.0,0.0,2.9,200,SA,690.0,8.0,724.6666666666666,24.7,69.9,-30.0,51.8125,Icici&-1992-N3a,0,0,Icici&
27,0.11,0.13,1.2,0.002,0.008,2.26,1.0,0.31,283.0,156.0,200.0,500.0,29.0,0.0,2.9,200,SA,690.0,24.0,724.6666666666666,21.6,69.8,-30.0,51.8125,Icici&-1992-N3b,0,0,Icici&
28,0.12,0.15,1.28,0.002,0.008,2.27,1.0,0.31,237.0,245.0,200.0,500.0,29.0,0.0,2.9,200,SA,690.0,8.0,724.6666666666666,20.8,68.8,-30.0,51.8125,Icici&-1992-N4a,0,0,Icici&
29,0.12,0.13,1.18,0.002,0.007,2.26,1.0,0.31,286.0,312.0,200.0,500.0,29.0,0.0,2.9,200,SA,690.0,24.0,724.6666666666666,21.7,67.0,-30.0,51.8125,Icici&-1992-N4b,0,0,Icici&

File: data/weldID_analysis/JorgeEtAl_group.csv
,Carbon concentration / weight %,Silicon concentration / weight %,Manganese concentration / weight %,Sulphur concentration / weight %,Phosphorus concentration / weight %,Chromium concentration / weight %,Oxygen concentration / parts per million by weight,Titanium concentration / parts per million by weight,Nitrogen concentration / parts per million by weight,Current / A,Voltage / V,AC or DC,Heat input / kJ mm^{-1},Interpass temperature / °C,Type of weld,Post weld heat treatment temperature / °C,Post weld heat treatment time / hours,Charpy temperature / °C,Charpy impact toughness / J,Weld ID,Electrode Positive,Electrode Negative,Group
0,0.068,0.35,1.06,0.006,0.009,0.027,416.0,36.0,63.0,170.0,21.0,1.0,1.0,200,MMA,0.0,0.0,-62.0,100.0,JorgeEtAl-1993-Aaw,1,0,JorgeEtAl
1,0.068,0.35,1.06,0.006,0.009,0.027,416.0,36.0,63.0,170.0,21.0,1.0,1.0,200,MMA,580.0,2.0,-78.0,100.0,JorgeEtAl-1993-Aht,1,0,JorgeEtAl
2,0.071,0.36,1.09,0.006,0.009,0.41,418.0,41.0,71.0,170.0,21.0,1.0,1.0,200,MMA,0.0,0.0,-61.0,100.0,JorgeEtAl-1993-Baw,1,0,JorgeEtAl
3,0.071,0.36,1.09,0.006,0.009,0.41,418.0,41.0,71.0,170.0,21.0,1.0,1.0,200,MMA,580.0,2.0,-73.0,100.0,JorgeEtAl-1993-Bht,1,0,JorgeEtAl
4,0.072,0.35,1.05,0.005,0.007,0.79,421.0,37.0,73.0,170.0,21.0,1.0,1.0,200,MMA,0.0,0.0,-63.0,100.0,JorgeEtAl-1993-Caw,1,0,JorgeEtAl
5,0.072,0.35,1.05,0.005,0.007,0.79,421.0,37.0,73.0,170.0,21.0,1.0,1.0,200,MMA,580.0,2.0,-68.0,100.0,JorgeEtAl-1993-Cht,1,0,JorgeEtAl
6,0.075,0.35,1.09,0.006,0.008,1.22,424.0,52.0,87.0,170.0,21.0,1.0,1.0,200,MMA,0.0,0.0,-57.0,100.0,JorgeEtAl-1993-Daw,1,0,JorgeEtAl
7,0.075,0.35,1.09,0.006,0.008,1.22,424.0,52.0,87.0,170.0,21.0,1.0,1.0,200,MMA,580.0,2.0,-60.0,100.0,JorgeEtAl-1993-Dht,1,0,JorgeEtAl
8,0.07,0.34,1.06,0.006,0.008,1.57,463.0,41.0,85.0,170.0,21.0,1.0,1.0,200,MMA,0.0,0.0,-40.0,100.0,JorgeEtAl-1993-Eaw,1,0,JorgeEtAl
9,0.07,0.34,1.06,0.006,0.008,1.57,463.0,41.0,85.0,170.0,21.0,1.0,1.0,200,MMA,580.0,2.0,-48.0,100.0,JorgeEtAl-1993-Eht,1,0,JorgeEtAl
10,0.073,0.34,1.07,0.006,0.007,1.97,430.0,40.0,89.0,170.0,21.0,1.0,1.0,200,MMA,0.0,0.0,-25.0,100.0,JorgeEtAl-1993-Faw,1,0,JorgeEtAl
11,0.073,0.34,1.07,0.006,0.007,1.97,430.0,40.0,89.0,170.0,21.0,1.0,1.0,200,MMA,580.0,2.0,-40.0,100.0,JorgeEtAl-1993-Fht,1,0,JorgeEtAl
12,0.077,0.35,1.05,0.006,0.008,2.28,424.0,37.0,88.0,170.0,21.0,1.0,1.0,200,MMA,0.0,0.0,1.0,100.0,JorgeEtAl-1993-Gaw,1,0,JorgeEtAl
13,0.077,0.35,1.05,0.006,0.008,2.28,424.0,37.0,88.0,170.0,21.0,1.0,1.0,200,MMA,580.0,2.0,-25.0,100.0,JorgeEtAl-1993-Ght,1,0,JorgeEtAl
14,0.072,0.38,1.09,0.006,0.009,2.8,467.0,33.0,85.0,170.0,21.0,1.0,1.0,200,MMA,0.0,0.0,20.0,100.0,JorgeEtAl-1993-Haw,1,0,JorgeEtAl
15,0.072,0.38,1.09,0.006,0.009,2.8,467.0,33.0,85.0,170.0,21.0,1.0,1.0,200,MMA,580.0,2.0,1.0,100.0,JorgeEtAl-1993-Hht,1,0,JorgeEtAl

File: data/weldID_analysis/Kik_group.csv
,Carbon concentration / weight %,Silicon concentration / weight %,Manganese concentration / weight %,Sulphur concentration / weight %,Phosphorus concentration / weight %,Nickel concentration / weight %,Chromium concentration / weight %,Molybdenum concentration / weight %,Vanadium concentration / weight %,Copper concentration / weight %,Titanium concentration / parts per million by weight,Aluminium concentration / parts per million by weight,Niobium concentration / parts per million by weight,Tin concentration / parts per million by weight,Arsenic concentration / parts per million by weight,Antimony concentration / parts per million by weight,Current / A,Voltage / V,AC or DC,Heat input / kJ mm^{-1},Interpass temperature / °C,Type of weld,Post weld heat treatment temperature / °C,Post weld heat treatment time / hours,Yield strength / MPa,Ultimate tensile strength / MPa,Elongation / %,Weld ID,Electrode Positive,Electrode Negative,Group
0,0.13,0.17,0.73,0.003,0.008,0.06,2.3,1.0,0.021,0.08,10.0,140.0,10.0,10.0,50.0,20.0,450.0,26.0,1.0,2.8,225,NGSAW,690.0,14.0,437.0,585.0,23.0,Kik-ngsaw,1,0,Kik
1,0.11,0.27,0.65,0.005,0.007,0.02,2.47,1.12,0.012,0.17,10.0,60.0,30.0,10.0,30.0,10.0,277.5,27.0,1.0,1.85,175,NGGMA,690.0,14.0,431.0,570.0,28.0,Kik-nggma,1,0,Kik

File: data/weldID_analysis/Kluket_group.csv
Carbon concentration / weight %,Silicon concentration / weight %,Manganese concentration / weight %,Sulphur concentration / weight %,Phosphorus concentration / weight %,Nickel concentration / weight %,Chromium concentration / weight %,Molybdenum concentration / weight %,Vanadium concentration / weight %,Copper concentration / weight %,Cobalt concentration / weight %,Tungsten concentration / weight %,Oxygen concentration / parts per million by weight,Titanium concentration / parts per million by weight,Nitrogen concentration / parts per million by weight,Aluminium concentration / parts per million by weight,Boron concentration / parts per million by weight,Niobium concentration / parts per million by weight,Tin concentration / parts per million by weight,Arsenic concentration / parts per million by weight,Antimony concentration / parts per million by weight,Current / A,Voltage / V,AC or DC,Heat input / kJ mm^{-1},Interpass temperature / °C,Type of weld,Post weld heat treatment temperature / °C,Post weld heat treatment time / hours,Yield strength / MPa,Ultimate tensile strength / MPa,Elongation / %,Reduction of Area / %,Charpy temperature / °C,Charpy impact toughness / J,Hardness / kg mm^{-2},50% FATT,Weld ID,Nitrogen residual concentration,Hardness scale,Electrode Positive,Electrode Negative,Group
0.07,0.53,1.72,0.012,0.016,0.01,0.03,0.01,0.01,0.03,,,176.0,240.0,54.0,210.0,7.0,,,,,700.0,32.0,1.0,4.8,200,SA,0.0,0.0,462.0,638.0,31.0,67.0,-28.0,35.0,,,Kluket-CuMnB-1994-1,,,1,0,Kluket
0.08,0.59,1.84,0.013,0.016,0.01,0.05,0.01,0.01,0.38,,,155.0,230.0,54.0,240.0,8.0,,,,,700.0,32.0,1.0,4.8,200,SA,0.0,0.0,507.0,694.0,30.0,58.0,9.0,35.0,,,Kluket-CuMnB-1994-2,,,1,0,Kluket
0.08,0.62,1.86,0.013,0.016,0.01,0.05,0.01,0.01,0.81,,,174.0,230.0,54.0,220.0,10.0,,,,,700.0,32.0,1.0,4.8,200,SA,0.0,0.0,523.0,714.0,30.0,53.0,-5.0,35.0,,,Kluket-CuMnB-1994-3,,,1,0,Kluket
0.08,0.58,1.83,0.013,0.016,0.45,0.05,0.01,0.01,0.03,,,171.0,230.0,55.0,230.0,6.0,,,,,700.0,32.0,1.0,4.8,200,SA,0.0,0.0,522.0,709.0,30.0,54.0,-11.0,35.0,,,Kluket-CuMnB-1994-4,,,1,0,Kluket
0.08,0.59,1.84,0.013,0.015,0.45,0.05,0.01,0.01,0.4,,,168.0,250.0,49.0,240.0,9.0,,,,,700.0,32.0,1.0,4.8,200,SA,0.0,0.0,500.0,731.0,28.0,49.0,11.0,35.0,,,Kluket-CuMnB-1994-5,,,1,0,Kluket
0.08,0.62,1.85,0.013,0.017,0.45,0.05,0.01,0.01,0.81,,,152.0,220.0,52.0,240.0,10.0,,,,,700.0,32.0,1.0,4.8,200,SA,0.0,0.0,504.0,743.0,27.0,46.0,18.0,35.0,,,Kluket-CuMnB-1994-6,,,1,0,Kluket
0.08,0.62,1.83,0.013,0.014,1.51,0.05,0.01,0.01,0.03,,,185.0,230.0,67.0,200.0,7.0,,,,,700.0,32.0,1.0,4.8,200,SA,0.0,0.0,515.0,737.0,26.0,48.0,0.0,35.0,,,Kluket-CuMnB-1994-7,,,1,0,Kluket
0.07,0.59,1.85,0.013,0.014,1.5,0.05,0.01,0.01,0.42,,,146.0,250.0,57.0,200.0,9.0,,,,,700.0,32.0,1.0,4.8,200,SA,0.0,0.0,515.0,810.0,24.0,41.0,30.0,35.0,,,Kluket-CuMnB-1994-8,,,1,0,Kluket
0.08,0.66,1.92,0.013,0.015,1.54,0.05,0.01,0.01,0.89,,,148.0,260.0,51.0,230.0,13.0,,,,,700.0,32.0,1.0,4.8,200,SA,0.0,0.0,542.0,829.0,26.0,51.0,33.0,35.0,,,Kluket-CuMnB-1994-9,,,1,0,Kluket
0.09,0.63,1.9,0.013,0.015,0.01,0.05,0.01,0.01,0.04,,,165.0,250.0,56.0,190.0,36.0,,,,,700.0,32.0,1.0,4.8,200,SA,0.0,0.0,466.0,761.0,29.0,44.0,37.0,35.0,,,Kluket-CuMnB-1994-10,,,1,0,Kluket
0.08,0.67,1.94,0.013,0.015,0.51,0.05,0.01,0.01,0.43,,,142.0,280.0,57.0,220.0,40.0,,,,,700.0,32.0,1.0,4.8,200,SA,0.0,0.0,489.0,807.0,27.0,42.0,51.0,35.0,,,Kluket-CuMnB-1994-11,,,1,0,Kluket
0.08,0.68,1.94,0.013,0.015,1.54,0.05,0.01,0.01,0.85,,,132.0,290.0,55.0,270.0,44.0,,,,,700.0,32.0,1.0,4.8,200,SA,0.0,0.0,546.0,869.0,21.0,28.0,55.0,35.0,,,Kluket-CuMnB-1994-12,,,1,0,Kluket

File: data/weldID_analysis/KocakPREv_group.csv
,Carbon concentration / weight %,Silicon concentration / weight %,Manganese concentration / weight %,Sulphur concentration / weight %,Phosphorus concentration / weight %,Oxygen concentration / parts per million by weight,Titanium concentration / parts per million by weight,Nitrogen concentration / parts per million by weight,Current / A,Voltage / V,AC or DC,Heat input / kJ mm^{-1},Interpass temperature / °C,Type of weld,Post weld heat treatment temperature / °C,Post weld heat treatment time / hours,Yield strength / MPa,Ultimate tensile strength / MPa,Elongation / %,Reduction of Area / %,Weld ID,Electrode Positive,Electrode Negative,Group
0,0.077,0.27,1.46,0.008,0.007,459.0,28.0,81.0,170.0,21.0,1.0,1.0,200,MMA,0.0,0.0,471.0,544.0,25.2,77.0,KocakPREv-TiN-1994-Wa,1,0,KocakPREv
1,0.073,0.26,1.41,0.007,0.011,392.0,90.0,83.0,170.0,21.0,1.0,1.0,200,MMA,0.0,0.0,478.0,540.0,24.2,78.9,KocakPREv-TiN-1994-Wb,1,0,KocakPREv
2,0.074,0.3,1.45,0.007,0.009,337.0,120.0,84.0,170.0,21.0,1.0,1.0,200,MMA,0.0,0.0,480.0,538.0,27.8,79.8,KocakPREv-TiN-1994-Wc,1,0,KocakPREv
3,0.072,0.38,1.5,0.006,0.01,291.0,260.0,77.0,170.0,21.0,1.0,1.0,200,MMA,0.0,0.0,509.0,578.0,26.4,78.9,KocakPREv-TiN-1994-Wd,1,0,KocakPREv
4,0.069,0.45,1.47,0.005,0.006,282.0,410.0,77.0,170.0,21.0,1.0,1.0,200,MMA,0.0,0.0,504.0,577.0,25.8,79.8,KocakPREv-TiN-1994-Xa,1,0,KocakPREv
5,0.07,0.45,1.5,0.005,0.006,294.0,550.0,75.0,170.0,21.0,1.0,1.0,200,MMA,0.0,0.0,530.0,597.0,25.0,81.6,KocakPREv-TiN-1994-Xb,1,0,KocakPREv
6,0.074,0.28,1.58,0.008,0.008,404.0,5.0,145.0,170.0,21.0,1.0,1.0,200,MMA,0.0,0.0,473.0,566.0,24.0,77.0,KocakPREv-TiN-1994-O1,1,0,KocakPREv
7,0.068,0.28,1.4,0.01,0.008,409.0,31.0,148.0,170.0,21.0,1.0,1.0,200,MMA,0.0,0.0,482.0,545.0,28.0,78.9,KocakPREv-TiN-1994-W1a,1,0,KocakPREv
8,0.069,0.31,1.5,0.008,0.008,400.0,51.0,160.0,170.0,21.0,1.0,1.0,200,MMA,0.0,0.0,522.0,584.0,26.4,78.9,KocakPREv-TiN-1994-W1b,1,0,KocakPREv
9,0.07,0.29,1.5,0.008,0.009,341.0,120.0,164.0,170.0,21.0,1.0,1.0,200,MMA,0.0,0.0,513.0,573.0,25.2,76.0,KocakPREv-TiN-1994-W1c,1,0,KocakPREv
10,0.068,0.39,1.51,0.007,0.009,278.0,300.0,166.0,170.0,21.0,1.0,1.0,200,MMA,0.0,0.0,546.0,611.0,24.0,78.0,KocakPREv-TiN-1994-W1d,1,0,KocakPREv
11,0.066,0.47,1.48,0.007,0.011,285.0,410.0,164.0,170.0,21.0,1.0,1.0,200,MMA,0.0,0.0,584.0,639.0,23.0,75.0,KocakPREv-TiN-1994-X1a,1,0,KocakPREv
12,0.07,0.45,1.5,0.004,0.006,297.0,590.0,155.0,170.0,21.0,1.0,1.0,200,MMA,0.0,0.0,535.0,599.0,25.6,76.0,KocakPREv-TiN-1994-X1b,1,0,KocakPREv
13,0.073,0.27,1.66,0.009,0.008,399.0,5.0,235.0,170.0,21.0,1.0,1.0,200,MMA,0.0,0.0,505.0,607.0,24.0,76.0,KocakPREv-TiN-1994-O2,1,0,KocakPREv
14,0.069,0.26,1.45,0.01,0.009,391.0,29.0,226.0,170.0,21.0,1.0,1.0,200,MMA,0.0,0.0,492.0,581.0,25.8,77.9,KocakPREv-TiN-1994-W2a,1,0,KocakPREv
15,0.073,0.29,1.53,0.009,0.007,419.0,46.0,243.0,170.0,21.0,1.0,1.0,200,MMA,0.0,0.0,538.0,591.0,24.9,74.5,KocakPREv-TiN-1994-W2b,1,0,KocakPREv
16,0.07,0.28,1.45,0.009,0.009,315.0,120.0,239.0,170.0,21.0,1.0,1.0,200,MMA,0.0,0.0,523.0,599.0,29.2,77.0,KocakPREv-TiN-1994-W2c,1,0,KocakPREv
17,0.067,0.4,1.48,0.006,0.008,286.0,320.0,253.0,170.0,21.0,1.0,1.0,200,MMA,0.0,0.0,546.0,621.0,23.6,76.0,KocakPREv-TiN-1994-W2d,1,0,KocakPREv
18,0.068,0.47,1.46,0.007,0.006,297.0,450.0,249.0,170.0,21.0,1.0,1.0,200,MMA,0.0,0.0,578.0,631.0,24.6,78.0,KocakPREv-TiN-1994-X2a,1,0,KocakPREv
19,0.066,0.43,1.47,0.005,0.006,322.0,690.0,240.0,170.0,21.0,1.0,1.0,200,MMA,0.0,0.0,552.0,615.0,26.4,78.0,KocakPREv-TiN-1994-X2b,1,0,KocakPREv

File: data/weldID_analysis/Mart_group.csv
,Carbon concentration / weight %,Silicon concentration / weight %,Manganese concentration / weight %,Sulphur concentration / weight %,Phosphorus concentration / weight %,Nickel concentration / weight %,Chromium concentration / weight %,Molybdenum concentration / weight %,Vanadium concentration / weight %,Oxygen concentration / parts per million by weight,Nitrogen concentration / parts per million by weight,Tin concentration / parts per million by weight,Arsenic concentration / parts per million by weight,Antimony concentration / parts per million by weight,Current / A,Voltage / V,AC or DC,Heat input / kJ mm^{-1},Interpass temperature / °C,Type of weld,Post weld heat treatment temperature / °C,Post weld heat treatment time / hours,Yield strength / MPa,Ultimate tensile strength / MPa,Elongation / %,Reduction of Area / %,Charpy temperature / °C,Charpy impact toughness / J,Weld ID,Electrode Positive,Electrode Negative,Group
0,0.07,0.08,0.98,0.01,0.01,0.27,2.07,1.07,0.015,891.0,97.0,0.009,0.01,0.008,300.0,28.0,1.0,2.04,150,FCA,690.0,10.0,440.0,540.0,24.0,67.0,-5.873015873015873,66.66666666666667,Mart-A,1,0,Mart
1,0.07,0.08,0.98,0.01,0.01,0.27,2.07,1.07,0.015,891.0,97.0,0.009,0.01,0.008,300.0,28.0,1.0,2.04,150,FCA,690.0,10.0,535.1428571428571,623.0,19.428571428571427,55.0,-80.0,9.0,Mart-Aa,1,0,Mart
2,0.07,0.08,0.98,0.01,0.01,0.27,2.07,1.07,0.015,891.0,97.0,0.009,0.01,0.008,300.0,28.0,1.0,2.04,150,FCA,690.0,10.0,535.1428571428571,623.0,19.428571428571427,55.0,-70.0,9.0,Mart-Ab,1,0,Mart
3,0.07,0.08,0.98,0.01,0.01,0.27,2.07,1.07,0.015,891.0,97.0,0.009,0.01,0.008,300.0,28.0,1.0,2.04,150,FCA,690.0,10.0,535.1428571428571,623.0,19.428571428571427,55.0,-60.0,9.0,Mart-Ac,1,0,Mart
4,0.07,0.08,0.98,0.01,0.01,0.27,2.07,1.07,0.015,891.0,97.0,0.009,0.01,0.008,300.0,28.0,1.0,2.04,150,FCA,690.0,10.0,535.1428571428571,623.0,19.428571428571427,55.0,-40.0,19.0,Mart-Ad,1,0,Mart
5,0.07,0.08,0.98,0.01,0.01,0.27,2.07,1.07,0.015,891.0,97.0,0.009,0.01,0.008,300.0,28.0,1.0,2.04,150,FCA,690.0,10.0,535.1428571428571,623.0,19.428571428571427,55.0,-30.0,28.0,Mart-Ae,1,0,Mart
6,0.07,0.08,0.98,0.01,0.01,0.27,2.07,1.07,0.015,891.0,97.0,0.009,0.01,0.008,300.0,28.0,1.0,2.04,150,FCA,690.0,10.0,535.1428571428571,623.0,19.428571428571427,55.0,-20.0,43.0,Mart-Af,1,0,Mart
7,0.07,0.08,0.98,0.01,0.01,0.27,2.07,1.07,0.015,891.0,97.0,0.009,0.01,0.008,300.0,28.0,1.0,2.04,150,FCA,690.0,10.0,535.1428571428571,623.0,19.428571428571427,55.0,0.0,117.0,Mart-Ag,1,0,Mart
8,0.07,0.08,0.98,0.01,0.01,0.27,2.07,1.07,0.015,891.0,97.0,0.009,0.01,0.008,300.0,28.0,1.0,2.04,150,FCA,690.0,10.0,535.1428571428571,623.0,19.428571428571427,55.0,20.0,179.0,Mart-Ah,1,0,Mart
9,0.07,0.08,0.98,0.01,0.01,0.27,2.07,1.07,0.015,891.0,97.0,0.009,0.01,0.008,300.0,28.0,1.0,2.04,150,FCA,690.0,10.0,535.1428571428571,623.0,19.428571428571427,55.0,40.0,204.0,Mart-Ai,1,0,Mart
10,0.07,0.08,0.98,0.01,0.01,0.27,2.07,1.07,0.015,891.0,97.0,0.009,0.01,0.008,300.0,28.0,1.0,2.04,150,FCA,690.0,10.0,535.1428571428571,623.0,19.428571428571427,55.0,60.0,210.0,Mart-Aj,1,0,Mart
11,0.07,0.08,0.98,0.01,0.01,0.27,2.07,1.07,0.015,891.0,97.0,0.009,0.01,0.008,300.0,28.0,1.0,2.04,150,FCA,690.0,10.0,535.1428571428571,623.0,19.428571428571427,55.0,70.0,210.0,Mart-Ak,1,0,Mart
12,0.048,0.13,1.06,0.014,0.016,0.23,2.02,1.3,0.02,768.0,266.0,0.008,0.03,0.008,300.0,28.0,1.0,1.96,150,FCA,690.0,10.0,506.0,598.0,22.0,70.0,-5.873015873015873,66.66666666666667,Mart-B,1,0,Mart
13,0.048,0.13,1.06,0.014,0.016,0.23,2.02,1.3,0.02,768.0,266.0,0.008,0.03,0.008,300.0,28.0,1.0,1.96,150,FCA,690.0,10.0,535.1428571428571,623.0,19.428571428571427,55.0,-70.0,6.0,Mart-Ba,1,0,Mart
14,0.048,0.13,1.06,0.014,0.016,0.23,2.02,1.3,0.02,768.0,266.0,0.008,0.03,0.008,300.0,28.0,1.0,1.96,150,FCA,690.0,10.0,535.1428571428571,623.0,19.428571428571427,55.0,-60.0,6.0,Mart-Bs,1,0,Mart
15,0.048,0.13,1.06,0.014,0.016,0.23,2.02,1.3,0.02,768.0,266.0,0.008,0.03,0.008,300.0,28.0,1.0,1.96,150,FCA,690.0,10.0,535.1428571428571,623.0,19.428571428571427,55.0,-40.0,15.0,Mart-Bc,1,0,Mart
16,0.048,0.13,1.06,0.014,0.016,0.23,2.02,1.3,0.02,768.0,266.0,0.008,0.03,0.008,300.0,28.0,1.0,1.96,150,FCA,690.0,10.0,535.1428571428571,623.0,19.428571428571427,55.0,-20.0,68.0,Mart-Bd,1,0,Mart
17,0.048,0.13,1.06,0.014,0.016,0.23,2.02,1.3,0.02,768.0,266.0,0.008,0.03,0.008,300.0,28.0,1.0,1.96,150,FCA,690.0,10.0,535.1428571428571,623.0,19.428571428571427,55.0,0.0,120.0,Mart-Be,1,0,Mart
18,0.048,0.13,1.06,0.014,0.016,0.23,2.02,1.3,0.02,768.0,266.0,0.008,0.03,0.008,300.0,28.0,1.0,1.96,150,FCA,690.0,10.0,535.1428571428571,623.0,19.428571428571427,55.0,20.0,151.0,Mart-Bf,1,0,Mart
19,0.048,0.13,1.06,0.014,0.016,0.23,2.02,1.3,0.02,768.0,266.0,0.008,0.03,0.008,300.0,28.0,1.0,1.96,150,FCA,690.0,10.0,535.1428571428571,623.0,19.428571428571427,55.0,40.0,160.0,Mart-Bg,1,0,Mart
20,0.048,0.13,1.06,0.014,0.016,0.23,2.02,1.3,0.02,768.0,266.0,0.008,0.03,0.008,300.0,28.0,1.0,1.96,150,FCA,690.0,10.0,535.1428571428571,623.0,19.428571428571427,55.0,60.0,164.0,Mart-Bh,1,0,Mart
21,0.043,0.12,0.86,0.011,0.017,0.2,2.01,0.93,0.02,922.0,123.0,0.008,0.008,0.008,300.0,20.0,1.0,2.08,150,FCA,690.0,10.0,505.0,600.0,19.0,69.0,-5.873015873015873,66.66666666666667,Mart-C,1,0,Mart
22,0.043,0.12,0.86,0.011,0.017,0.2,2.01,0.93,0.02,922.0,123.0,0.008,0.008,0.008,300.0,20.0,1.0,2.08,150,FCA,690.0,10.0,535.1428571428571,623.0,19.428571428571427,55.0,-70.0,3.0,Mart-Ca,1,0,Mart
23,0.043,0.12,0.86,0.011,0.017,0.2,2.01,0.93,0.02,922.0,123.0,0.008,0.008,0.008,300.0,20.0,1.0,2.08,150,FCA,690.0,10.0,535.1428571428571,623.0,19.428571428571427,55.0,-60.0,3.0,Mart-Cb,1,0,Mart
24,0.043,0.12,0.86,0.011,0.017,0.2,2.01,0.93,0.02,922.0,123.0,0.008,0.008,0.008,300.0,20.0,1.0,2.08,150,FCA,690.0,10.0,535.1428571428571,623.0,19.428571428571427,55.0,-20.0,9.0,Mart-Cc,1,0,Mart
25,0.043,0.12,0.86,0.011,0.017,0.2,2.01,0.93,0.02,922.0,123.0,0.008,0.008,0.008,300.0,20.0,1.0,2.08,150,FCA,690.0,10.0,535.1428571428571,623.0,19.428571428571427,55.0,0.0,12.0,Mart-Cd,1,0,Mart
26,0.043,0.12,0.86,0.011,0.017,0.2,2.01,0.93,0.02,922.0,123.0,0.008,0.008,0.008,300.0,20.0,1.0,2.08,150,FCA,690.0,10.0,535.1428571428571,623.0,19.428571428571427,55.0,10.0,43.0,Mart-Ce,1,0,Mart
27,0.043,0.12,0.86,0.011,0.017,0.2,2.01,0.93,0.02,922.0,123.0,0.008,0.008,0.008,300.0,20.0,1.0,2.08,150,FCA,690.0,10.0,535.1428571428571,623.0,19.428571428571427,55.0,20.0,65.0,Mart-Cf,1,0,Mart
28,0.043,0.12,0.86,0.011,0.017,0.2,2.01,0.93,0.02,922.0,123.0,0.008,0.008,0.008,300.0,20.0,1.0,2.08,150,FCA,690.0,10.0,535.1428571428571,623.0,19.428571428571427,55.0,30.0,65.0,Mart-Cg,1,0,Mart
29,0.042,0.14,1.33,0.012,0.015,0.26,2.39,1.21,0.015,735.0,236.0,0.008,0.016,0.008,300.0,28.0,1.0,1.96,150,FCA,690.0,10.0,520.0,620.0,20.0,54.0,-5.873015873015873,66.66666666666667,Mart-D,1,0,Mart
30,0.042,0.14,1.33,0.012,0.015,0.26,2.39,1.21,0.015,735.0,236.0,0.008,0.016,0.008,300.0,28.0,1.0,1.96,150,FCA,690.0,10.0,535.1428571428571,623.0,19.428571428571427,55.0,-80.0,6.0,Mart-Da,1,0,Mart
31,0.042,0.14,1.33,0.012,0.015,0.26,2.39,1.21,0.015,735.0,236.0,0.008,0.016,0.008,300.0,28.0,1.0,1.96,150,FCA,690.0,10.0,535.1428571428571,623.0,19.428571428571427,55.0,-70.0,6.0,Mart-Db,1,0,Mart
32,0.042,0.14,1.33,0.012,0.015,0.26,2.39,1.21,0.015,735.0,236.0,0.008,0.016,0.008,300.0,28.0,1.0,1.96,150,FCA,690.0,10.0,535.1428571428571,623.0,19.428571428571427,55.0,-60.0,12.0,Mart-Dc,1,0,Mart
33,0.042,0.14,1.33,0.012,0.015,0.26,2.39,1.21,0.015,735.0,236.0,0.008,0.016,0.008,300.0,28.0,1.0,1.96,150,FCA,690.0,10.0,535.1428571428571,623.0,19.428571428571427,55.0,-40.0,49.0,Mart-Dd,1,0,Mart
34,0.042,0.14,1.33,0.012,0.015,0.26,2.39,1.21,0.015,735.0,236.0,0.008,0.016,0.008,300.0,28.0,1.0,1.96,150,FCA,690.0,10.0,535.1428571428571,623.0,19.428571428571427,55.0,-20.0,96.0,Mart-De,1,0,Mart
35,0.042,0.14,1.33,0.012,0.015,0.26,2.39,1.21,0.015,735.0,236.0,0.008,0.016,0.008,300.0,28.0,1.0,1.96,150,FCA,690.0,10.0,535.1428571428571,623.0,19.428571428571427,55.0,0.0,123.0,Mart-Df,1,0,Mart
36,0.042,0.14,1.33,0.012,0.015,0.26,2.39,1.21,0.015,735.0,236.0,0.008,0.016,0.008,300.0,28.0,1.0,1.96,150,FCA,690.0,10.0,535.1428571428571,623.0,19.428571428571427,55.0,20.0,139.0,Mart-Dg,1,0,Mart
37,0.042,0.14,1.33,0.012,0.015,0.26,2.39,1.21,0.015,735.0,236.0,0.008,0.016,0.008,300.0,28.0,1.0,1.96,150,FCA,690.0,10.0,535.1428571428571,623.0,19.428571428571427,55.0,40.0,135.0,Mart-Dh,1,0,Mart
38,0.042,0.14,1.33,0.012,0.015,0.26,2.39,1.21,0.015,735.0,236.0,0.008,0.016,0.008,300.0,28.0,1.0,1.96,150,FCA,690.0,10.0,535.1428571428571,623.0,19.428571428571427,55.0,60.0,148.0,Mart-Di,1,0,Mart
39,0.047,0.42,1.0,0.015,0.016,0.17,2.29,1.04,0.018,695.0,165.0,0.008,0.034,0.008,300.0,28.0,1.0,2.08,150,FCA,690.0,10.0,537.0,620.0,11.0,24.0,-5.873015873015873,66.66666666666667,Mart-E,1,0,Mart
40,0.047,0.42,1.0,0.015,0.016,0.17,2.29,1.04,0.018,695.0,165.0,0.008,0.034,0.008,300.0,28.0,1.0,2.08,150,FCA,690.0,10.0,535.1428571428571,623.0,19.428571428571427,55.0,-70.0,9.0,Mart-Ea,1,0,Mart
41,0.047,0.42,1.0,0.015,0.016,0.17,2.29,1.04,0.018,695.0,165.0,0.008,0.034,0.008,300.0,28.0,1.0,2.08,150,FCA,690.0,10.0,535.1428571428571,623.0,19.428571428571427,55.0,-60.0,9.0,Mart-Eb,1,0,Mart
42,0.047,0.42,1.0,0.015,0.016,0.17,2.29,1.04,0.018,695.0,165.0,0.008,0.034,0.008,300.0,28.0,1.0,2.08,150,FCA,690.0,10.0,535.1428571428571,623.0,19.428571428571427,55.0,-40.0,12.0,Mart-Ec,1,0,Mart
43,0.047,0.42,1.0,0.015,0.016,0.17,2.29,1.04,0.018,695.0,165.0,0.008,0.034,0.008,300.0,28.0,1.0,2.08,150,FCA,690.0,10.0,535.1428571428571,623.0,19.428571428571427,55.0,-20.0,22.0,Mart-Ed,1,0,Mart
44,0.047,0.42,1.0,0.015,0.016,0.17,2.29,1.04,0.018,695.0,165.0,0.008,0.034,0.008,300.0,28.0,1.0,2.08,150,FCA,690.0,10.0,535.1428571428571,623.0,19.428571428571427,55.0,0.0,46.0,Mart-Ee,1,0,Mart
45,0.047,0.42,1.0,0.015,0.016,0.17,2.29,1.04,0.018,695.0,165.0,0.008,0.034,0.008,300.0,28.0,1.0,2.08,150,FCA,690.0,10.0,535.1428571428571,623.0,19.428571428571427,55.0,20.0,96.0,Mart-Ef,1,0,Mart
46,0.047,0.42,1.0,0.015,0.016,0.17,2.29,1.04,0.018,695.0,165.0,0.008,0.034,0.008,300.0,28.0,1.0,2.08,150,FCA,690.0,10.0,535.1428571428571,623.0,19.428571428571427,55.0,40.0,154.0,Mart-Eg,1,0,Mart
47,0.047,0.42,1.0,0.015,0.016,0.17,2.29,1.04,0.018,695.0,165.0,0.008,0.034,0.008,300.0,28.0,1.0,2.08,150,FCA,690.0,10.0,535.1428571428571,623.0,19.428571428571427,55.0,60.0,164.0,Mart-Eh,1,0,Mart
48,0.047,0.42,1.0,0.015,0.016,0.17,2.29,1.04,0.018,695.0,165.0,0.008,0.034,0.008,300.0,28.0,1.0,2.08,150,FCA,690.0,10.0,535.1428571428571,623.0,19.428571428571427,55.0,70.0,167.0,Mart-Ei,1,0,Mart
49,0.074,0.27,1.11,0.009,0.024,0.17,2.3,0.96,0.018,556.0,113.0,0.008,0.032,0.008,290.0,29.0,1.0,2.0,150,FCA,690.0,10.0,595.0,675.0,24.0,69.0,-5.873015873015873,66.66666666666667,Mart-F,1,0,Mart
50,0.074,0.27,1.11,0.009,0.024,0.17,2.3,0.96,0.018,556.0,113.0,0.008,0.032,0.008,290.0,29.0,1.0,2.0,150,FCA,690.0,10.0,535.1428571428571,623.0,19.428571428571427,55.0,-70.0,3.0,Mart-Fa,1,0,Mart
51,0.074,0.27,1.11,0.009,0.024,0.17,2.3,0.96,0.018,556.0,113.0,0.008,0.032,0.008,290.0,29.0,1.0,2.0,150,FCA,690.0,10.0,535.1428571428571,623.0,19.428571428571427,55.0,-60.0,3.0,Mart-Fb,1,0,Mart
52,0.074,0.27,1.11,0.009,0.024,0.17,2.3,0.96,0.018,556.0,113.0,0.008,0.032,0.008,290.0,29.0,1.0,2.0,150,FCA,690.0,10.0,535.1428571428571,623.0,19.428571428571427,55.0,-40.0,6.0,Mart-Fc,1,0,Mart
53,0.074,0.27,1.11,0.009,0.024,0.17,2.3,0.96,0.018,556.0,113.0,0.008,0.032,0.008,290.0,29.0,1.0,2.0,150,FCA,690.0,10.0,535.1428571428571,623.0,19.428571428571427,55.0,-20.0,12.0,Mart-Fd,1,0,Mart
54,0.074,0.27,1.11,0.009,0.024,0.17,2.3,0.96,0.018,556.0,113.0,0.008,0.032,0.008,290.0,29.0,1.0,2.0,150,FCA,690.0,10.0,535.1428571428571,623.0,19.428571428571427,55.0,0.0,31.0,Mart-Fe,1,0,Mart
55,0.074,0.27,1.11,0.009,0.024,0.17,2.3,0.96,0.018,556.0,113.0,0.008,0.032,0.008,290.0,29.0,1.0,2.0,150,FCA,690.0,10.0,535.1428571428571,623.0,19.428571428571427,55.0,20.0,52.0,Mart-Ff,1,0,Mart
56,0.074,0.27,1.11,0.009,0.024,0.17,2.3,0.96,0.018,556.0,113.0,0.008,0.032,0.008,290.0,29.0,1.0,2.0,150,FCA,690.0,10.0,535.1428571428571,623.0,19.428571428571427,55.0,40.0,80.0,Mart-Fg,1,0,Mart
57,0.074,0.27,1.11,0.009,0.024,0.17,2.3,0.96,0.018,556.0,113.0,0.008,0.032,0.008,290.0,29.0,1.0,2.0,150,FCA,690.0,10.0,535.1428571428571,623.0,19.428571428571427,55.0,50.0,93.0,Mart-Fh,1,0,Mart
58,0.074,0.27,1.11,0.009,0.024,0.17,2.3,0.96,0.018,556.0,113.0,0.008,0.032,0.008,290.0,29.0,1.0,2.0,150,FCA,690.0,10.0,535.1428571428571,623.0,19.428571428571427,55.0,60.0,99.0,Mart-Fi,1,0,Mart
59,0.074,0.27,1.11,0.009,0.024,0.17,2.3,0.96,0.018,556.0,113.0,0.008,0.032,0.008,290.0,29.0,1.0,2.0,150,FCA,690.0,10.0,535.1428571428571,623.0,19.428571428571427,55.0,70.0,105.0,Mart-Fj,1,0,Mart
60,0.062,0.24,1.24,0.14,0.25,0.22,2.17,0.98,0.18,408.0,269.0,0.008,0.31,0.008,290.0,29.0,1.0,2.0,150,FCA,690.0,10.0,643.0,708.0,16.0,32.0,-5.873015873015873,66.66666666666667,Mart-G,1,0,Mart
61,0.062,0.24,1.24,0.14,0.25,0.22,2.17,0.98,0.18,408.0,269.0,0.008,0.31,0.008,290.0,29.0,1.0,2.0,150,FCA,690.0,10.0,535.1428571428571,623.0,19.428571428571427,55.0,-70.0,6.0,Mart-Ga,1,0,Mart
62,0.062,0.24,1.24,0.14,0.25,0.22,2.17,0.98,0.18,408.0,269.0,0.008,0.31,0.008,290.0,29.0,1.0,2.0,150,FCA,690.0,10.0,535.1428571428571,623.0,19.428571428571427,55.0,-60.0,9.0,Mart-Gb,1,0,Mart
63,0.062,0.24,1.24,0.14,0.25,0.22,2.17,0.98,0.18,408.0,269.0,0.008,0.31,0.008,290.0,29.0,1.0,2.0,150,FCA,690.0,10.0,535.1428571428571,623.0,19.428571428571427,55.0,-40.0,19.0,Mart-Gc,1,0,Mart
64,0.062,0.24,1.24,0.14,0.25,0.22,2.17,0.98,0.18,408.0,269.0,0.008,0.31,0.008,290.0,29.0,1.0,2.0,150,FCA,690.0,10.0,535.1428571428571,623.0,19.428571428571427,55.0,-20.0,37.0,Mart-Gd,1,0,Mart
65,0.062,0.24,1.24,0.14,0.25,0.22,2.17,0.98,0.18,408.0,269.0,0.008,0.31,0.008,290.0,29.0,1.0,2.0,150,FCA,690.0,10.0,535.1428571428571,623.0,19.428571428571427,55.0,0.0,56.0,Mart-Ge,1,0,Mart
66,0.062,0.24,1.24,0.14,0.25,0.22,2.17,0.98,0.18,408.0,269.0,0.008,0.31,0.008,290.0,29.0,1.0,2.0,150,FCA,690.0,10.0,535.1428571428571,623.0,19.428571428571427,55.0,20.0,62.0,Mart-Gf,1,0,Mart
67,0.062,0.24,1.24,0.14,0.25,0.22,2.17,0.98,0.18,408.0,269.0,0.008,0.31,0.008,290.0,29.0,1.0,2.0,150,FCA,690.0,10.0,535.1428571428571,623.0,19.428571428571427,55.0,40.0,68.0,Mart-Gg,1,0,Mart
68,0.062,0.24,1.24,0.14,0.25,0.22,2.17,0.98,0.18,408.0,269.0,0.008,0.31,0.008,290.0,29.0,1.0,2.0,150,FCA,690.0,10.0,535.1428571428571,623.0,19.428571428571427,55.0,60.0,68.0,Mart-Gh,1,0,Mart
69,0.062,0.24,1.24,0.14,0.25,0.22,2.17,0.98,0.18,408.0,269.0,0.008,0.31,0.008,290.0,29.0,1.0,2.0,150,FCA,690.0,10.0,535.1428571428571,623.0,19.428571428571427,55.0,70.0,71.0,Mart-Gi,1,0,Mart

File: data/weldID_analysis/Natsume_group.csv
Carbon concentration / weight %,Silicon concentration / weight %,Manganese concentration / weight %,Sulphur concentration / weight %,Phosphorus concentration / weight %,Nickel concentration / weight %,Chromium concentration / weight %,Molybdenum concentration / weight %,Vanadium concentration / weight %,Copper concentration / weight %,Cobalt concentration / weight %,Tungsten concentration / weight %,Oxygen concentration / parts per million by weight,Titanium concentration / parts per million by weight,Nitrogen concentration / parts per million by weight,Aluminium concentration / parts per million by weight,Boron concentration / parts per million by weight,Niobium concentration / parts per million by weight,Tin concentration / parts per million by weight,Arsenic concentration / parts per million by weight,Antimony concentration / parts per million by weight,Current / A,Voltage / V,AC or DC,Heat input / kJ mm^{-1},Interpass temperature / °C,Type of weld,Post weld heat treatment temperature / °C,Post weld heat treatment time / hours,Yield strength / MPa,Ultimate tensile strength / MPa,Elongation / %,Reduction of Area / %,Charpy temperature / °C,Charpy impact toughness / J,Hardness / kg mm^{-2},50% FATT,Weld ID,Nitrogen residual concentration,Hardness scale,Electrode Positive,Electrode Negative,Group
0.11,0.18,0.7,,,0.13,2.28,0.27,,,,,,,62.0,,,200.0,,,,535.0,63.0,0.0,1.8,225,TSA,690.0,24.0,606.0,707.0,22.0,63.0,,,,,Natsume-1990-hl,,,0,0,Natsume
0.1,0.17,0.67,,,0.14,2.31,0.29,,,,,,,240.0,,,240.0,,,,535.0,63.0,0.0,1.8,225,TSA,690.0,24.0,596.0,703.0,20.0,62.0,,,,,Natsume-1990-hh,,,0,0,Natsume
0.11,0.17,0.65,,,0.02,2.28,0.27,,,,,,,68.0,,,68.0,,,,535.0,63.0,0.0,1.8,225,TSA,690.0,24.0,597.0,700.0,22.0,58.0,,,,,Natsume-1990-ll,,,0,0,Natsume
0.1,0.16,0.61,,,0.02,2.27,0.27,,,,,,,260.0,,,260.0,,,,535.0,63.0,0.0,1.8,225,TSA,690.0,24.0,608.0,702.0,21.0,60.0,,,,,Natsume-1990-lh,,,0,0,Natsume

File: data/weldID_analysis/PakSven_group.csv
Carbon concentration / weight %,Silicon concentration / weight %,Manganese concentration / weight %,Sulphur concentration / weight %,Phosphorus concentration / weight %,Nickel concentration / weight %,Chromium concentration / weight %,Molybdenum concentration / weight %,Vanadium concentration / weight %,Copper concentration / weight %,Cobalt concentration / weight %,Tungsten concentration / weight %,Oxygen concentration / parts per million by weight,Titanium concentration / parts per million by weight,Nitrogen concentration / parts per million by weight,Aluminium concentration / parts per million by weight,Boron concentration / parts per million by weight,Niobium concentration / parts per million by weight,Tin concentration / parts per million by weight,Arsenic concentration / parts per million by weight,Antimony concentration / parts per million by weight,Current / A,Voltage / V,AC or DC,Heat input / kJ mm^{-1},Interpass temperature / °C,Type of weld,Post weld heat treatment temperature / °C,Post weld heat treatment time / hours,Yield strength / MPa,Ultimate tensile strength / MPa,Elongation / %,Reduction of Area / %,Charpy temperature / °C,Charpy impact toughness / J,Hardness / kg mm^{-2},50% FATT,Weld ID,Nitrogen residual concentration,Hardness scale,Electrode Positive,Electrode Negative,Group
0.057,0.62,1.22,0.01,0.012,0.05,0.09,,0.011,,,,1100.0,180.0,43.0,70.0,1.0,30.0,,,,280.0,30.0,1.0,2.8,200,FCA,200.0,14.0,,538.0,,,,,,,PakSven-1990-1,,,1,0,PakSven
0.053,0.68,1.3,0.01,0.01,0.04,0.06,,0.009,,,,1300.0,170.0,39.0,70.0,1.0,30.0,,,,280.0,30.0,1.0,2.8,200,FCA,200.0,14.0,,552.0,,,,,,,PakSven-1990-2,,,1,0,PakSven
0.058,0.59,1.12,0.013,0.015,0.03,0.12,,0.015,,,,640.0,80.0,73.0,110.0,1.0,20.0,,,,280.0,30.0,1.0,2.8,200,FCA,200.0,14.0,,552.0,,,,,,,PakSven-1990-3,,,1,0,PakSven
0.053,0.7,1.28,0.013,0.015,0.03,0.1,,0.015,,,,622.0,80.0,71.0,120.0,2.0,20.0,,,,280.0,30.0,1.0,2.8,200,FCA,200.0,14.0,,557.0,,,,,,,PakSven-1990-4,,,1,0,PakSven
0.055,0.42,0.9,0.016,0.012,0.55,0.06,,0.012,,,,780.0,220.0,46.0,20.0,1.0,70.0,,,,285.0,32.0,1.0,2.9,200,FCA,200.0,14.0,,552.0,,,,,,,PakSven-1990-5,,,1,0,PakSven
0.069,0.56,1.12,0.016,0.011,0.58,0.06,,0.013,,,,837.0,280.0,41.0,30.0,3.0,90.0,,,,280.0,30.0,1.0,2.8,200,FCA,200.0,14.0,,572.0,,,,,,,PakSven-1990-6,,,1,0,PakSven
0.065,0.59,1.17,0.015,0.011,0.62,0.05,,0.013,,,,781.0,260.0,34.0,30.0,3.0,100.0,,,,280.0,30.0,1.0,2.8,200,FCA,200.0,14.0,,582.0,,,,,,,PakSven-1990-7,,,1,0,PakSven
0.066,0.23,0.79,0.015,0.015,0.03,0.11,,0.013,,,,796.0,310.0,70.0,210.0,16.0,70.0,,,,285.0,32.0,1.0,2.9,200,FCA,200.0,14.0,,498.0,,,,,,,PakSven-1990-8,,,1,0,PakSven
0.067,0.39,1.12,0.014,0.016,0.03,0.1,,0.016,,,,684.0,570.0,74.0,460.0,28.0,100.0,,,,280.0,30.0,1.0,2.8,200,FCA,200.0,14.0,,538.0,,,,,,,PakSven-1990-9,,,1,0,PakSven
0.062,0.37,1.1,0.015,0.014,0.02,0.08,,0.015,,,,816.0,390.0,69.0,510.0,28.0,10.0,,,,280.0,30.0,1.0,2.8,200,FCA,200.0,14.0,,533.0,,,,,,,PakSven-1990-10,,,1,0,PakSven
0.055,0.34,0.81,0.01,0.009,0.02,0.05,,0.011,,,,466.0,20.0,59.0,40.0,1.0,10.0,,,,285.0,32.0,1.0,2.9,200,FCA,200.0,14.0,,491.0,,,,,,,PakSven-1990-11,,,1,0,PakSven
0.066,0.56,1.14,0.01,0.011,0.02,0.07,,0.016,,,,495.0,30.0,34.0,40.0,1.0,30.0,,,,280.0,30.0,1.0,2.8,200,FCA,200.0,14.0,,533.0,,,,,,,PakSven-1990-12,,,1,0,PakSven
0.067,0.51,1.08,0.013,0.011,0.02,0.08,,0.015,,,,412.0,30.0,46.0,40.0,1.0,20.0,,,,280.0,30.0,1.0,2.8,200,FCA,200.0,14.0,,533.0,,,,,,,PakSven-1990-13,,,1,0,PakSven
0.054,0.5,1.68,0.009,0.015,0.01,0.1,,0.008,,,,690.0,70.0,48.0,110.0,1.0,20.0,,,,280.0,30.0,1.0,2.8,200,FCA,200.0,14.0,,557.0,,,,,,,PakSven-1990-14,,,1,0,PakSven
0.046,0.53,1.74,0.008,0.015,0.01,0.09,,0.006,,,,736.0,80.0,37.0,130.0,1.0,20.0,,,,280.0,30.0,1.0,2.8,200,FCA,200.0,14.0,,552.0,,,,,,,PakSven-1990-15,,,1,0,PakSven
0.07,0.46,1.19,0.01,0.018,0.01,0.1,,0.016,,,,771.0,430.0,46.0,370.0,19.0,70.0,,,,280.0,30.0,1.0,2.8,200,FCA,200.0,14.0,,538.0,,,,,,,PakSven-1990-16,,,1,0,PakSven
0.059,0.46,1.25,0.009,0.015,0.01,0.06,,0.013,,,,788.0,410.0,57.0,440.0,19.0,60.0,,,,280.0,30.0,1.0,2.8,200,FCA,200.0,14.0,,535.0,,,,,,,PakSven-1990-17,,,1,0,PakSven
