Repository: louisgthier/welding-quality-prediction

# welding-quality-prediction info

# PREPROCESS DATA
Ok les gars ce que j'ai fait pour le moment:
- définition des variables path dans variables.py
- Une fonction pour virer les doubles espaces et espaces de fin de ligne
- Changer les N en NaN

Ce qu'il y a en dessous c'est juste le .tex en markdown

Pour tester l'import, lancez juste data_import.py ça génèrera un fichier dans /data/

# MAP DATA LIBRARY

## Database MAP_DATA_WELD

### 1. Provenance of Data

Tracey Cool\* and H. K. D. H. Bhadeshia, Phase Transformations Group, Department of Materials Science and Metallurgy, University of Cambridge, Cambridge, U.K.

File: data/weldID_analysis/PantK_group.csv
,Carbon concentration / weight %,Silicon concentration / weight %,Manganese concentration / weight %,Sulphur concentration / weight %,Phosphorus concentration / weight %,Nickel concentration / weight %,Chromium concentration / weight %,Molybdenum concentration / weight %,Vanadium concentration / weight %,Copper concentration / weight %,Cobalt concentration / weight %,Oxygen concentration / parts per million by weight,Titanium concentration / parts per million by weight,Nitrogen concentration / parts per million by weight,Aluminium concentration / parts per million by weight,Niobium concentration / parts per million by weight,Current / A,Voltage / V,AC or DC,Heat input / kJ mm^{-1},Interpass temperature / °C,Type of weld,Post weld heat treatment temperature / °C,Post weld heat treatment time / hours,Charpy temperature / °C,Charpy impact toughness / J,Hardness / kg mm^{-2},Weld ID,Electrode Positive,Electrode Negative,Group
0,0.08,0.45,0.96,0.007,0.015,0.21,9.1,0.96,0.19,0.03,0.02,540.0,100.0,540.0,100.0,900.0,181.0,23.0,1.0,1.3,150-200,MMA,0.0,0.0,13.333333333333334,36.333333333333336,459.0,PantK-1990-w1,1,0,PantK
1,0.1,0.54,0.66,0.006,0.014,0.31,9.0,0.82,0.23,0.02,0.01,510.0,100.0,180.0,100.0,170.0,181.0,22.0,1.0,1.0,150-200,MMA,0.0,0.0,13.333333333333334,36.333333333333336,405.0,PantK-1990-w2,1,0,PantK
2,0.09,0.46,0.99,0.012,0.021,0.22,9.5,0.96,0.19,0.03,0.01,530.0,100.0,450.0,100.0,100.0,201.0,22.0,1.0,1.4,150-200,MMA,0.0,0.0,13.333333333333334,36.333333333333336,451.0,PantK-1990-w3,1,0,PantK
3,0.09,0.37,1.03,0.004,0.01,0.05,8.8,1.03,0.25,0.01,0.01,470.0,100.0,370.0,100.0,800.0,180.0,23.0,1.0,1.3,150-200,MMA,0.0,0.0,13.333333333333334,36.333333333333336,432.0,PantK-1990-w4.0,1,0,PantK
4,0.09,0.37,1.03,0.004,0.01,0.05,8.8,1.03,0.25,0.01,0.01,470.0,100.0,370.0,100.0,800.0,180.0,23.0,1.0,1.3,150-200,MMA,720.0,2.0,13.333333333333334,36.333333333333336,264.0,PantK-1990-w4.1,1,0,PantK
5,0.09,0.37,1.03,0.004,0.01,0.05,8.8,1.03,0.25,0.01,0.01,470.0,100.0,370.0,100.0,800.0,180.0,23.0,1.0,1.3,150-200,MMA,720.0,8.0,13.333333333333334,36.333333333333336,241.0,PantK-1990-w4.2,1,0,PantK
6,0.09,0.37,1.03,0.004,0.01,0.05,8.8,1.03,0.25,0.01,0.01,470.0,100.0,370.0,100.0,800.0,180.0,23.0,1.0,1.3,150-200,MMA,740.0,2.0,13.333333333333334,36.333333333333336,251.0,PantK-1990-w4.3,1,0,PantK
7,0.09,0.37,1.03,0.004,0.01,0.05,8.8,1.03,0.25,0.01,0.01,470.0,100.0,370.0,100.0,800.0,180.0,23.0,1.0,1.3,150-200,MMA,740.0,8.0,13.333333333333334,36.333333333333336,225.0,PantK-1990-w4.4,1,0,PantK
8,0.09,0.37,1.03,0.004,0.01,0.05,8.8,1.03,0.25,0.01,0.01,470.0,100.0,370.0,100.0,800.0,180.0,23.0,1.0,1.3,150-200,MMA,760.0,2.0,13.333333333333334,36.333333333333336,233.0,PantK-1990-w4.5,1,0,PantK
9,0.09,0.37,1.03,0.004,0.01,0.05,8.8,1.03,0.25,0.01,0.01,470.0,100.0,370.0,100.0,800.0,180.0,23.0,1.0,1.3,150-200,MMA,760.0,8.0,13.333333333333334,36.333333333333336,208.0,PantK-1990-w4.6,1,0,PantK
10,0.06,0.34,1.08,0.007,0.014,0.69,9.0,1.03,0.29,0.02,0.01,480.0,100.0,110.0,100.0,100.0,116.0,23.0,1.0,1.3,150-200,MMA,0.0,0.0,13.333333333333334,36.333333333333336,373.0,PantK-1990-w5.0,1,0,PantK
11,0.06,0.34,1.08,0.007,0.014,0.69,9.0,1.03,0.29,0.02,0.01,480.0,100.0,110.0,100.0,100.0,116.0,23.0,1.0,1.3,150-200,MMA,720.0,2.0,13.333333333333334,36.333333333333336,224.0,PantK-1990-w5.1,1,0,PantK
12,0.06,0.34,1.08,0.007,0.014,0.69,9.0,1.03,0.29,0.02,0.01,480.0,100.0,110.0,100.0,100.0,116.0,23.0,1.0,1.3,150-200,MMA,720.0,8.0,13.333333333333334,36.333333333333336,210.0,PantK-1990-w5.2,1,0,PantK
13,0.06,0.34,1.08,0.007,0.014,0.69,9.0,1.03,0.29,0.02,0.01,480.0,100.0,110.0,100.0,100.0,116.0,23.0,1.0,1.3,150-200,MMA,740.0,2.0,13.333333333333334,36.333333333333336,212.0,PantK-1990-w5.3,1,0,PantK
14,0.06,0.34,1.08,0.007,0.014,0.69,9.0,1.03,0.29,0.02,0.01,480.0,100.0,110.0,100.0,100.0,116.0,23.0,1.0,1.3,150-200,MMA,740.0,8.0,13.333333333333334,36.333333333333336,202.0,PantK-1990-w5.4,1,0,PantK
15,0.06,0.34,1.08,0.007,0.014,0.69,9.0,1.03,0.29,0.02,0.01,480.0,100.0,110.0,100.0,100.0,116.0,23.0,1.0,1.3,150-200,MMA,760.0,2.0,13.333333333333334,36.333333333333336,204.0,PantK-1990-w5.5,1,0,PantK
16,0.06,0.34,1.08,0.007,0.014,0.69,9.0,1.03,0.29,0.02,0.01,480.0,100.0,110.0,100.0,100.0,116.0,23.0,1.0,1.3,150-200,MMA,760.0,8.0,13.333333333333334,36.333333333333336,201.0,PantK-1990-w5.6,1,0,PantK
17,0.07,0.23,1.0,0.002,0.006,0.58,8.3,0.93,0.24,0.01,0.01,460.0,100.0,250.0,100.0,340.0,116.0,23.0,1.0,1.3,150-200,MMA,0.0,0.0,13.333333333333334,36.333333333333336,398.0,PantK-1990-w6.0,1,0,PantK
18,0.07,0.23,1.0,0.002,0.006,0.58,8.3,0.93,0.24,0.01,0.01,460.0,100.0,250.0,100.0,340.0,116.0,23.0,1.0,1.3,150-200,MMA,720.0,2.0,13.333333333333334,36.333333333333336,249.0,PantK-1990-w6.1,1,0,PantK
19,0.07,0.23,1.0,0.002,0.006,0.58,8.3,0.93,0.24,0.01,0.01,460.0,100.0,250.0,100.0,340.0,116.0,23.0,1.0,1.3,150-200,MMA,720.0,8.0,13.333333333333334,36.333333333333336,226.0,PantK-1990-w6.2,1,0,PantK
20,0.07,0.23,1.0,0.002,0.006,0.58,8.3,0.93,0.24,0.01,0.01,460.0,100.0,250.0,100.0,340.0,116.0,23.0,1.0,1.3,150-200,MMA,740.0,2.0,13.333333333333334,36.333333333333336,234.0,PantK-1990-w6.3,1,0,PantK
21,0.07,0.23,1.0,0.002,0.006,0.58,8.3,0.93,0.24,0.01,0.01,460.0,100.0,250.0,100.0,340.0,116.0,23.0,1.0,1.3,150-200,MMA,740.0,8.0,13.333333333333334,36.333333333333336,219.0,PantK-1990-w6.4,1,0,PantK
22,0.07,0.23,1.0,0.002,0.006,0.58,8.3,0.93,0.24,0.01,0.01,460.0,100.0,250.0,100.0,340.0,116.0,23.0,1.0,1.3,150-200,MMA,760.0,2.0,13.333333333333334,36.333333333333336,224.0,PantK-1990-w6.5,1,0,PantK
23,0.07,0.23,1.0,0.002,0.006,0.58,8.3,0.93,0.24,0.01,0.01,460.0,100.0,250.0,100.0,340.0,116.0,23.0,1.0,1.3,150-200,MMA,760.0,8.0,13.333333333333334,36.333333333333336,212.0,PantK-1990-w6.6,1,0,PantK
24,0.11,0.51,1.1,0.007,0.013,0.08,8.9,1.0,0.18,0.03,0.01,500.0,100.0,400.0,100.0,900.0,115.0,23.0,1.0,1.0,150-200,MMA,0.0,0.0,13.333333333333334,36.333333333333336,467.0,PantK-1990-w7.0,1,0,PantK
25,0.11,0.51,1.1,0.007,0.013,0.08,8.9,1.0,0.18,0.03,0.01,500.0,100.0,400.0,100.0,900.0,115.0,23.0,1.0,1.0,150-200,MMA,720.0,2.0,13.333333333333334,36.333333333333336,277.0,PantK-1990-w7.1,1,0,PantK
26,0.11,0.51,1.1,0.007,0.013,0.08,8.9,1.0,0.18,0.03,0.01,500.0,100.0,400.0,100.0,900.0,115.0,23.0,1.0,1.0,150-200,MMA,720.0,8.0,13.333333333333334,36.333333333333336,254.0,PantK-1990-w7.2,1,0,PantK
27,0.11,0.51,1.1,0.007,0.013,0.08,8.9,1.0,0.18,0.03,0.01,500.0,100.0,400.0,100.0,900.0,115.0,23.0,1.0,1.0,150-200,MMA,740.0,2.0,13.333333333333334,36.333333333333336,263.0,PantK-1990-w7.3,1,0,PantK
28,0.11,0.51,1.1,0.007,0.013,0.08,8.9,1.0,0.18,0.03,0.01,500.0,100.0,400.0,100.0,900.0,115.0,23.0,1.0,1.0,150-200,MMA,740.0,8.0,13.333333333333334,36.333333333333336,237.0,PantK-1990-w7.4,1,0,PantK
29,0.11,0.51,1.1,0.007,0.013,0.08,8.9,1.0,0.18,0.03,0.01,500.0,100.0,400.0,100.0,900.0,115.0,23.0,1.0,1.0,150-200,MMA,760.0,2.0,13.333333333333334,36.333333333333336,249.0,PantK-1990-w7.5,1,0,PantK
30,0.11,0.51,1.1,0.007,0.013,0.08,8.9,1.0,0.18,0.03,0.01,500.0,100.0,400.0,100.0,900.0,115.0,23.0,1.0,1.0,150-200,MMA,760.0,8.0,13.333333333333334,36.333333333333336,226.0,PantK-1990-w7.6,1,0,PantK
31,0.06,0.32,1.23,0.002,0.002,1.01,8.4,0.89,0.22,0.01,0.01,380.0,100.0,80.0,100.0,300.0,163.0,25.0,1.0,1.2,150-200,MMA,0.0,0.0,13.333333333333334,36.333333333333336,362.0,PantK-1990-w8.0,1,0,PantK
32,0.06,0.32,1.23,0.002,0.002,1.01,8.4,0.89,0.22,0.01,0.01,380.0,100.0,80.0,100.0,300.0,163.0,25.0,1.0,1.2,150-200,MMA,720.0,2.0,13.333333333333334,36.333333333333336,291.0,PantK-1990-w8.1,1,0,PantK
33,0.06,0.32,1.23,0.002,0.002,1.01,8.4,0.89,0.22,0.01,0.01,380.0,100.0,80.0,100.0,300.0,163.0,25.0,1.0,1.2,150-200,MMA,720.0,8.0,13.333333333333334,36.333333333333336,262.0,PantK-1990-w8.2,1,0,PantK
34,0.06,0.32,1.23,0.002,0.002,1.01,8.4,0.89,0.22,0.01,0.01,380.0,100.0,80.0,100.0,300.0,163.0,25.0,1.0,1.2,150-200,MMA,740.0,2.0,13.333333333333334,36.333333333333336,266.0,PantK-1990-w8.3,1,0,PantK
35,0.06,0.32,1.23,0.002,0.002,1.01,8.4,0.89,0.22,0.01,0.01,380.0,100.0,80.0,100.0,300.0,163.0,25.0,1.0,1.2,150-200,MMA,740.0,8.0,13.333333333333334,36.333333333333336,253.0,PantK-1990-w8.4,1,0,PantK
36,0.06,0.32,1.23,0.002,0.002,1.01,8.4,0.89,0.22,0.01,0.01,380.0,100.0,80.0,100.0,300.0,163.0,25.0,1.0,1.2,150-200,MMA,760.0,2.0,13.333333333333334,36.333333333333336,257.0,PantK-1990-w8.5,1,0,PantK
37,0.06,0.32,1.23,0.002,0.002,1.01,8.4,0.89,0.22,0.01,0.01,380.0,100.0,80.0,100.0,300.0,163.0,25.0,1.0,1.2,150-200,MMA,760.0,8.0,13.333333333333334,36.333333333333336,246.0,PantK-1990-w8.6,1,0,PantK
38,0.1,0.43,0.96,0.003,0.006,0.17,8.6,0.97,0.22,0.02,0.005,360.0,0.01,430.0,0.01,200.0,145.0,20.0,1.0,1.0,200,MMA,750.0,2.0,13.333333333333334,36.333333333333336,264.0,PantK-1990-bw1.0,1,0,PantK
39,0.1,0.43,0.96,0.003,0.006,0.17,8.6,0.97,0.22,0.02,0.005,360.0,0.01,430.0,0.01,200.0,145.0,20.0,1.0,1.0,200,MMA,750.0,2.0,-20.0,8.0,272.8333333333333,PantK-1990-bw1.1,1,0,PantK
40,0.1,0.43,0.96,0.003,0.006,0.17,8.6,0.97,0.22,0.02,0.005,360.0,0.01,430.0,0.01,200.0,145.0,20.0,1.0,1.0,200,MMA,750.0,2.0,20.0,23.0,272.8333333333333,PantK-1990-bw1.2,1,0,PantK
41,0.1,0.43,0.96,0.003,0.006,0.17,8.6,0.97,0.22,0.02,0.005,360.0,0.01,430.0,0.01,200.0,145.0,20.0,1.0,1.0,200,MMA,750.0,2.0,40.0,44.0,272.8333333333333,PantK-1990-bw1.3,1,0,PantK
42,0.1,0.4,0.98,0.004,0.008,0.17,8.7,0.98,0.22,0.03,0.01,410.0,0.01,420.0,0.01,300.0,145.0,21.0,1.0,1.2,200,MMA,750.0,2.0,13.333333333333334,36.333333333333336,269.0,PantK-1990-bw2.0,1,0,PantK
43,0.1,0.4,0.98,0.004,0.008,0.17,8.7,0.98,0.22,0.03,0.01,410.0,0.01,420.0,0.01,300.0,145.0,21.0,1.0,1.2,200,MMA,750.0,2.0,-20.0,8.0,272.8333333333333,PantK-1990-bw2.1,1,0,PantK
44,0.1,0.4,0.98,0.004,0.008,0.17,8.7,0.98,0.22,0.03,0.01,410.0,0.01,420.0,0.01,300.0,145.0,21.0,1.0,1.2,200,MMA,750.0,2.0,20.0,27.0,272.8333333333333,PantK-1990-bw2.2,1,0,PantK
45,0.1,0.4,0.98,0.004,0.008,0.17,8.7,0.98,0.22,0.03,0.01,410.0,0.01,420.0,0.01,300.0,145.0,21.0,1.0,1.2,200,MMA,750.0,2.0,40.0,52.0,272.8333333333333,PantK-1990-bw2.3,1,0,PantK
46,0.1,0.42,0.96,0.003,0.006,0.17,8.8,1.01,0.21,0.02,0.005,400.0,0.01,430.0,0.01,900.0,143.0,21.0,1.0,1.1,200,MMA,760.0,8.0,13.333333333333334,36.333333333333336,233.0,PantK-1990-bw3.0,1,0,PantK
47,0.1,0.42,0.96,0.003,0.006,0.17,8.8,1.01,0.21,0.02,0.005,400.0,0.01,430.0,0.01,900.0,143.0,21.0,1.0,1.1,200,MMA,760.0,8.0,-20.0,10.0,272.8333333333333,PantK-1990-bw3.1,1,0,PantK
48,0.1,0.42,0.96,0.003,0.006,0.17,8.8,1.01,0.21,0.02,0.005,400.0,0.01,430.0,0.01,900.0,143.0,21.0,1.0,1.1,200,MMA,760.0,8.0,20.0,44.0,272.8333333333333,PantK-1990-bw3.2,1,0,PantK
49,0.1,0.42,0.96,0.003,0.006,0.17,8.8,1.01,0.21,0.02,0.005,400.0,0.01,430.0,0.01,900.0,143.0,21.0,1.0,1.1,200,MMA,760.0,8.0,40.0,83.0,272.8333333333333,PantK-1990-bw3.3,1,0,PantK
50,0.1,0.42,0.91,0.004,0.008,0.17,8.9,0.98,0.21,0.03,0.01,390.0,0.01,410.0,0.01,900.0,146.0,22.0,1.0,1.1,200,MMA,760.0,8.0,13.333333333333334,36.333333333333336,226.0,PantK-1990-bw4.0,1,0,PantK
51,0.1,0.42,0.91,0.004,0.008,0.17,8.9,0.98,0.21,0.03,0.01,390.0,0.01,410.0,0.01,900.0,146.0,22.0,1.0,1.1,200,MMA,760.0,8.0,-20.0,10.0,272.8333333333333,PantK-1990-bw4.1,1,0,PantK
52,0.1,0.42,0.91,0.004,0.008,0.17,8.9,0.98,0.21,0.03,0.01,390.0,0.01,410.0,0.01,900.0,146.0,22.0,1.0,1.1,200,MMA,760.0,8.0,20.0,44.0,272.8333333333333,PantK-1990-bw4.2,1,0,PantK
53,0.1,0.42,0.91,0.004,0.008,0.17,8.9,0.98,0.21,0.03,0.01,390.0,0.01,410.0,0.01,900.0,146.0,22.0,1.0,1.1,200,MMA,760.0,8.0,40.0,83.0,272.8333333333333,PantK-1990-bw4.3,1,0,PantK

File: data/weldID_analysis/Pat_group.csv
,Carbon concentration / weight %,Silicon concentration / weight %,Manganese concentration / weight %,Sulphur concentration / weight %,Phosphorus concentration / weight %,Molybdenum concentration / weight %,Vanadium concentration / weight %,Copper concentration / weight %,Oxygen concentration / parts per million by weight,Nitrogen concentration / parts per million by weight,Current / A,Voltage / V,AC or DC,Heat input / kJ mm^{-1},Interpass temperature / °C,Type of weld,Post weld heat treatment temperature / °C,Post weld heat treatment time / hours,Yield strength / MPa,Ultimate tensile strength / MPa,Elongation / %,Reduction of Area / %,Charpy temperature / °C,Charpy impact toughness / J,Hardness / kg mm^{-2},Weld ID,Electrode Positive,Electrode Negative,Group
0,0.064,0.27,1.44,0.021,0.024,0.02,0.009,0.28,590.0,102.0,625.0,75.36,1.0,4.6,200,TSA,0.0,0.0,388.0,497.0,30.0,58.0,-30.952380952380953,78.47619047619048,158.0,Pat-1981-RE2L/BX200,1,0,Pat
1,0.064,0.27,1.44,0.021,0.024,0.02,0.009,0.28,590.0,102.0,625.0,75.36,1.0,4.6,200,TSA,0.0,0.0,434.0,541.9375,30.375,67.5,-60.0,10.0,162.375,Pat-1981-RE2L/BX200,1,0,Pat
2,0.064,0.27,1.44,0.021,0.024,0.02,0.009,0.28,590.0,102.0,625.0,75.36,1.0,4.6,200,TSA,0.0,0.0,434.0,541.9375,30.375,67.5,-50.0,14.0,162.375,Pat-1981-RE2L/BX200,1,0,Pat
3,0.064,0.27,1.44,0.021,0.024,0.02,0.009,0.28,590.0,102.0,625.0,75.36,1.0,4.6,200,TSA,0.0,0.0,434.0,541.9375,30.375,67.5,-20.0,61.0,162.375,Pat-1981-RE2L/BX200,1,0,Pat
4,0.064,0.27,1.44,0.021,0.024,0.02,0.009,0.28,590.0,102.0,625.0,75.36,1.0,4.6,200,TSA,0.0,0.0,434.0,541.9375,30.375,67.5,0.0,105.0,162.375,Pat-1981-RE2L/BX200,1,0,Pat
5,0.073,0.33,1.44,0.021,0.018,0.02,0.009,0.22,563.0,124.0,625.0,75.36,1.0,4.6,200,TSA,0.0,0.0,383.0,492.0,30.0,66.0,-30.952380952380953,78.47619047619048,155.0,Pat-1981-S2/BX200,1,0,Pat
6,0.073,0.33,1.44,0.021,0.018,0.02,0.009,0.22,563.0,124.0,625.0,75.36,1.0,4.6,200,TSA,0.0,0.0,434.0,541.9375,30.375,67.5,-60.0,40.0,162.375,Pat-1981-S2/BX200,1,0,Pat
7,0.073,0.33,1.44,0.021,0.018,0.02,0.009,0.22,563.0,124.0,625.0,75.36,1.0,4.6,200,TSA,0.0,0.0,434.0,541.9375,30.375,67.5,-50.0,49.0,162.375,Pat-1981-S2/BX200,1,0,Pat
8,0.073,0.33,1.44,0.021,0.018,0.02,0.009,0.22,563.0,124.0,625.0,75.36,1.0,4.6,200,TSA,0.0,0.0,434.0,541.9375,30.375,67.5,-30.0,99.0,162.375,Pat-1981-S2/BX200,1,0,Pat
9,0.073,0.33,1.44,0.021,0.018,0.02,0.009,0.22,563.0,124.0,625.0,75.36,1.0,4.6,200,TSA,0.0,0.0,434.0,541.9375,30.375,67.5,0.0,111.0,162.375,Pat-1981-S2/BX200,1,0,Pat
10,0.06,0.29,1.68,0.017,0.019,0.02,0.01,0.28,521.0,133.0,625.0,75.36,1.0,4.6,200,TSA,0.0,0.0,371.0,526.0,34.0,66.0,-30.952380952380953,78.47619047619048,153.0,Pat-1981-RE3L/BX200,1,0,Pat
11,0.06,0.29,1.68,0.017,0.019,0.02,0.01,0.28,521.0,133.0,625.0,75.36,1.0,4.6,200,TSA,0.0,0.0,434.0,541.9375,30.375,67.5,-60.0,25.0,162.375,Pat-1981-RE3L/BX200,1,0,Pat
12,0.06,0.29,1.68,0.017,0.019,0.02,0.01,0.28,521.0,133.0,625.0,75.36,1.0,4.6,200,TSA,0.0,0.0,434.0,541.9375,30.375,67.5,-40.0,38.0,162.375,Pat-1981-RE3L/BX200,1,0,Pat
13,0.06,0.29,1.68,0.017,0.019,0.02,0.01,0.28,521.0,133.0,625.0,75.36,1.0,4.6,200,TSA,0.0,0.0,434.0,541.9375,30.375,67.5,-20.0,76.0,162.375,Pat-1981-RE3L/BX200,1,0,Pat
14,0.06,0.29,1.68,0.017,0.019,0.02,0.01,0.28,521.0,133.0,625.0,75.36,1.0,4.6,200,TSA,0.0,0.0,434.0,541.9375,30.375,67.5,0.0,105.0,162.375,Pat-1981-RE3L/BX200,1,0,Pat
15,0.08,0.31,1.67,0.017,0.017,0.03,0.01,0.25,502.0,82.0,625.0,75.36,1.0,4.6,200,TSA,0.0,0.0,391.0,522.0,30.0,64.0,-30.952380952380953,78.47619047619048,161.0,Pat-1981-WB3/BX200,1,0,Pat
16,0.08,0.31,1.67,0.017,0.017,0.03,0.01,0.25,502.0,82.0,625.0,75.36,1.0,4.6,200,TSA,0.0,0.0,434.0,541.9375,30.375,67.5,-60.0,39.0,162.375,Pat-1981-WB3/BX200,1,0,Pat
17,0.08,0.31,1.67,0.017,0.017,0.03,0.01,0.25,502.0,82.0,625.0,75.36,1.0,4.6,200,TSA,0.0,0.0,434.0,541.9375,30.375,67.5,-50.0,43.0,162.375,Pat-1981-WB3/BX200,1,0,Pat
18,0.08,0.31,1.67,0.017,0.017,0.03,0.01,0.25,502.0,82.0,625.0,75.36,1.0,4.6,200,TSA,0.0,0.0,434.0,541.9375,30.375,67.5,-20.0,95.0,162.375,Pat-1981-WB3/BX200,1,0,Pat
19,0.08,0.31,1.67,0.017,0.017,0.03,0.01,0.25,502.0,82.0,625.0,75.36,1.0,4.6,200,TSA,0.0,0.0,434.0,541.9375,30.375,67.5,0.0,114.0,162.375,Pat-1981-WB3/BX200,1,0,Pat
20,0.086,0.28,1.68,0.023,0.02,0.01,0.01,0.23,487.0,77.0,625.0,75.36,1.0,4.6,200,TSA,0.0,0.0,389.0,564.0,28.0,69.0,-30.952380952380953,78.47619047619048,168.0,Pat-1981-S4/BX200,1,0,Pat
21,0.086,0.28,1.68,0.023,0.02,0.01,0.01,0.23,487.0,77.0,625.0,75.36,1.0,4.6,200,TSA,0.0,0.0,434.0,541.9375,30.375,67.5,-60.0,38.0,162.375,Pat-1981-S4/BX200,1,0,Pat
22,0.086,0.28,1.68,0.023,0.02,0.01,0.01,0.23,487.0,77.0,625.0,75.36,1.0,4.6,200,TSA,0.0,0.0,434.0,541.9375,30.375,67.5,-40.0,51.0,162.375,Pat-1981-S4/BX200,1,0,Pat
23,0.086,0.28,1.68,0.023,0.02,0.01,0.01,0.23,487.0,77.0,625.0,75.36,1.0,4.6,200,TSA,0.0,0.0,434.0,541.9375,30.375,67.5,-20.0,79.0,162.375,Pat-1981-S4/BX200,1,0,Pat
24,0.086,0.28,1.68,0.023,0.02,0.01,0.01,0.23,487.0,77.0,625.0,75.36,1.0,4.6,200,TSA,0.0,0.0,434.0,541.9375,30.375,67.5,0.0,102.0,162.375,Pat-1981-S4/BX200,1,0,Pat
25,0.089,0.42,2.22,0.022,0.025,0.02,0.01,0.06,466.0,82.0,625.0,75.36,1.0,4.6,200,TSA,0.0,0.0,517.0,672.0,24.0,56.0,-30.952380952380953,78.47619047619048,203.0,Pat-1981-S6/BX200,1,0,Pat
26,0.089,0.42,2.22,0.022,0.025,0.02,0.01,0.06,466.0,82.0,625.0,75.36,1.0,4.6,200,TSA,0.0,0.0,434.0,541.9375,30.375,67.5,-60.0,16.0,162.375,Pat-1981-S6/BX200,1,0,Pat
27,0.089,0.42,2.22,0.022,0.025,0.02,0.01,0.06,466.0,82.0,625.0,75.36,1.0,4.6,200,TSA,0.0,0.0,434.0,541.9375,30.375,67.5,-40.0,21.0,162.375,Pat-1981-S6/BX200,1,0,Pat
28,0.089,0.42,2.22,0.022,0.025,0.02,0.01,0.06,466.0,82.0,625.0,75.36,1.0,4.6,200,TSA,0.0,0.0,434.0,541.9375,30.375,67.5,-20.0,30.0,162.375,Pat-1981-S6/BX200,1,0,Pat
29,0.089,0.42,2.22,0.022,0.025,0.02,0.01,0.06,466.0,82.0,625.0,75.36,1.0,4.6,200,TSA,0.0,0.0,434.0,541.9375,30.375,67.5,0.0,43.0,162.375,Pat-1981-S6/BX200,1,0,Pat
30,0.08,0.24,1.34,0.023,0.02,0.43,0.01,0.15,575.0,86.0,625.0,75.36,1.0,4.6,200,TSA,0.0,0.0,554.0,554.0,30.0,67.0,-30.952380952380953,78.47619047619048,157.0,Pat-1981-S2Mo/BX200,1,0,Pat
31,0.08,0.24,1.34,0.023,0.02,0.43,0.01,0.15,575.0,86.0,625.0,75.36,1.0,4.6,200,TSA,0.0,0.0,434.0,541.9375,30.375,67.5,-60.0,16.0,162.375,Pat-1981-S2Mo/BX200,1,0,Pat
32,0.08,0.24,1.34,0.023,0.02,0.43,0.01,0.15,575.0,86.0,625.0,75.36,1.0,4.6,200,TSA,0.0,0.0,434.0,541.9375,30.375,67.5,-40.0,37.0,162.375,Pat-1981-S2Mo/BX200,1,0,Pat
33,0.08,0.24,1.34,0.023,0.02,0.43,0.01,0.15,575.0,86.0,625.0,75.36,1.0,4.6,200,TSA,0.0,0.0,434.0,541.9375,30.375,67.5,-20.0,67.0,162.375,Pat-1981-S2Mo/BX200,1,0,Pat
34,0.08,0.24,1.34,0.023,0.02,0.43,0.01,0.15,575.0,86.0,625.0,75.36,1.0,4.6,200,TSA,0.0,0.0,434.0,541.9375,30.375,67.5,0.0,92.0,162.375,Pat-1981-S2Mo/BX200,1,0,Pat
35,0.095,0.45,1.88,0.02,0.022,0.44,0.01,0.26,425.0,84.0,625.0,75.36,1.0,4.6,200,TSA,0.0,0.0,747.0,747.0,25.0,62.0,-30.952380952380953,78.47619047619048,174.0,Pat-1981-S4Mo/BX200,1,0,Pat
36,0.095,0.45,1.88,0.02,0.022,0.44,0.01,0.26,425.0,84.0,625.0,75.36,1.0,4.6,200,TSA,0.0,0.0,434.0,541.9375,30.375,67.5,-60.0,10.0,162.375,Pat-1981-S4Mo/BX200,1,0,Pat
37,0.095,0.45,1.88,0.02,0.022,0.44,0.01,0.26,425.0,84.0,625.0,75.36,1.0,4.6,200,TSA,0.0,0.0,434.0,541.9375,30.375,67.5,-40.0,17.0,162.375,Pat-1981-S4Mo/BX200,1,0,Pat
38,0.095,0.45,1.88,0.02,0.022,0.44,0.01,0.26,425.0,84.0,625.0,75.36,1.0,4.6,200,TSA,0.0,0.0,434.0,541.9375,30.375,67.5,-20.0,32.0,162.375,Pat-1981-S4Mo/BX200,1,0,Pat
39,0.095,0.45,1.88,0.02,0.022,0.44,0.01,0.26,425.0,84.0,625.0,75.36,1.0,4.6,200,TSA,0.0,0.0,434.0,541.9375,30.375,67.5,0.0,41.0,162.375,Pat-1981-S4Mo/BX200,1,0,Pat
40,0.074,0.16,0.84,0.015,0.026,0.02,0.004,0.28,415.0,84.0,625.0,72.24,1.0,4.4,200,TSA,0.0,0.0,352.0,459.0,36.0,72.0,-30.952380952380953,78.47619047619048,144.0,Pat-1981-RE2L/BX400,1,0,Pat
41,0.074,0.16,0.84,0.015,0.026,0.02,0.004,0.28,415.0,84.0,625.0,72.24,1.0,4.4,200,TSA,0.0,0.0,434.0,541.9375,30.375,67.5,-60.0,95.0,162.375,Pat-1981-RE2L/BX400,1,0,Pat
42,0.074,0.16,0.84,0.015,0.026,0.02,0.004,0.28,415.0,84.0,625.0,72.24,1.0,4.4,200,TSA,0.0,0.0,434.0,541.9375,30.375,67.5,-40.0,139.0,162.375,Pat-1981-RE2L/BX400,1,0,Pat
43,0.074,0.16,0.84,0.015,0.026,0.02,0.004,0.28,415.0,84.0,625.0,72.24,1.0,4.4,200,TSA,0.0,0.0,434.0,541.9375,30.375,67.5,-20.0,148.0,162.375,Pat-1981-RE2L/BX400,1,0,Pat
44,0.074,0.16,0.84,0.015,0.026,0.02,0.004,0.28,415.0,84.0,625.0,72.24,1.0,4.4,200,TSA,0.0,0.0,434.0,541.9375,30.375,67.5,0.0,150.0,162.375,Pat-1981-RE2L/BX400,1,0,Pat
45,0.082,0.18,0.75,0.014,0.02,0.02,0.005,0.22,381.0,109.0,625.0,72.24,1.0,4.4,200,TSA,0.0,0.0,349.0,456.0,36.0,72.0,-30.952380952380953,78.47619047619048,144.0,Pat-1981-S2/BX400,1,0,Pat
46,0.082,0.18,0.75,0.014,0.02,0.02,0.005,0.22,381.0,109.0,625.0,72.24,1.0,4.4,200,TSA,0.0,0.0,434.0,541.9375,30.375,67.5,-60.0,67.0,162.375,Pat-1981-S2/BX400,1,0,Pat
47,0.082,0.18,0.75,0.014,0.02,0.02,0.005,0.22,381.0,109.0,625.0,72.24,1.0,4.4,200,TSA,0.0,0.0,434.0,541.9375,30.375,67.5,-50.0,117.0,162.375,Pat-1981-S2/BX400,1,0,Pat
48,0.082,0.18,0.75,0.014,0.02,0.02,0.005,0.22,381.0,109.0,625.0,72.24,1.0,4.4,200,TSA,0.0,0.0,434.0,541.9375,30.375,67.5,-20.0,134.0,162.375,Pat-1981-S2/BX400,1,0,Pat
49,0.082,0.18,0.75,0.014,0.02,0.02,0.005,0.22,381.0,109.0,625.0,72.24,1.0,4.4,200,TSA,0.0,0.0,434.0,541.9375,30.375,67.5,0.0,155.0,162.375,Pat-1981-S2/BX400,1,0,Pat
50,0.07,0.16,1.17,0.013,0.02,0.02,0.01,0.26,368.0,108.0,625.0,72.24,1.0,4.4,200,TSA,0.0,0.0,350.0,462.0,24.0,76.0,-30.952380952380953,78.47619047619048,143.0,Pat-1981-RE3L/BX400,1,0,Pat
51,0.07,0.16,1.17,0.013,0.02,0.02,0.01,0.26,368.0,108.0,625.0,72.24,1.0,4.4,200,TSA,0.0,0.0,434.0,541.9375,30.375,67.5,-60.0,110.0,162.375,Pat-1981-RE3L/BX400,1,0,Pat
52,0.07,0.16,1.17,0.013,0.02,0.02,0.01,0.26,368.0,108.0,625.0,72.24,1.0,4.4,200,TSA,0.0,0.0,434.0,541.9375,30.375,67.5,-40.0,145.0,162.375,Pat-1981-RE3L/BX400,1,0,Pat
53,0.07,0.16,1.17,0.013,0.02,0.02,0.01,0.26,368.0,108.0,625.0,72.24,1.0,4.4,200,TSA,0.0,0.0,434.0,541.9375,30.375,67.5,-20.0,168.0,162.375,Pat-1981-RE3L/BX400,1,0,Pat
54,0.07,0.16,1.17,0.013,0.02,0.02,0.01,0.26,368.0,108.0,625.0,72.24,1.0,4.4,200,TSA,0.0,0.0,434.0,541.9375,30.375,67.5,0.0,180.0,162.375,Pat-1981-RE3L/BX400,1,0,Pat
55,0.11,0.16,1.09,0.012,0.018,0.03,0.01,0.24,353.0,78.0,625.0,72.24,1.0,4.4,200,TSA,0.0,0.0,376.0,484.0,32.0,74.0,-30.952380952380953,78.47619047619048,154.0,Pat-1981-WB3/BX400,1,0,Pat
56,0.11,0.16,1.09,0.012,0.018,0.03,0.01,0.24,353.0,78.0,625.0,72.24,1.0,4.4,200,TSA,0.0,0.0,434.0,541.9375,30.375,67.5,-60.0,15.0,162.375,Pat-1981-WB3/BX400,1,0,Pat
57,0.11,0.16,1.09,0.012,0.018,0.03,0.01,0.24,353.0,78.0,625.0,72.24,1.0,4.4,200,TSA,0.0,0.0,434.0,541.9375,30.375,67.5,-60.0,22.0,162.375,Pat-1981-WB3/BX400,1,0,Pat
58,0.11,0.16,1.09,0.012,0.018,0.03,0.01,0.24,353.0,78.0,625.0,72.24,1.0,4.4,200,TSA,0.0,0.0,434.0,541.9375,30.375,67.5,-20.0,134.0,162.375,Pat-1981-WB3/BX400,1,0,Pat
59,0.11,0.16,1.09,0.012,0.018,0.03,0.01,0.24,353.0,78.0,625.0,72.24,1.0,4.4,200,TSA,0.0,0.0,434.0,541.9375,30.375,67.5,0.0,138.0,162.375,Pat-1981-WB3/BX400,1,0,Pat
60,0.098,0.18,1.29,0.017,0.017,0.01,0.01,0.21,337.0,61.0,625.0,72.24,1.0,4.4,200,TSA,0.0,0.0,359.0,503.0,28.0,72.0,-30.952380952380953,78.47619047619048,154.0,Pat-1981-S4/BX400,1,0,Pat
61,0.098,0.18,1.29,0.017,0.017,0.01,0.01,0.21,337.0,61.0,625.0,72.24,1.0,4.4,200,TSA,0.0,0.0,434.0,541.9375,30.375,67.5,-60.0,59.0,162.375,Pat-1981-S4/BX400,1,0,Pat
62,0.098,0.18,1.29,0.017,0.017,0.01,0.01,0.21,337.0,61.0,625.0,72.24,1.0,4.4,200,TSA,0.0,0.0,434.0,541.9375,30.375,67.5,-40.0,95.0,162.375,Pat-1981-S4/BX400,1,0,Pat
63,0.098,0.18,1.29,0.017,0.017,0.01,0.01,0.21,337.0,61.0,625.0,72.24,1.0,4.4,200,TSA,0.0,0.0,434.0,541.9375,30.375,67.5,-20.0,128.0,162.375,Pat-1981-S4/BX400,1,0,Pat
64,0.098,0.18,1.29,0.017,0.017,0.01,0.01,0.21,337.0,61.0,625.0,72.24,1.0,4.4,200,TSA,0.0,0.0,434.0,541.9375,30.375,67.5,0.0,144.0,162.375,Pat-1981-S4/BX400,1,0,Pat
65,0.1,0.24,1.91,0.016,0.016,0.02,0.01,0.05,228.0,74.0,625.0,72.24,1.0,4.4,200,TSA,0.0,0.0,376.0,553.0,33.0,70.0,-30.952380952380953,78.47619047619048,170.0,Pat-1981-S6/BX400,1,0,Pat
66,0.1,0.24,1.91,0.016,0.016,0.02,0.01,0.05,228.0,74.0,625.0,72.24,1.0,4.4,200,TSA,0.0,0.0,434.0,541.9375,30.375,67.5,-60.0,30.0,162.375,Pat-1981-S6/BX400,1,0,Pat
67,0.1,0.24,1.91,0.016,0.016,0.02,0.01,0.05,228.0,74.0,625.0,72.24,1.0,4.4,200,TSA,0.0,0.0,434.0,541.9375,30.375,67.5,-40.0,78.0,162.375,Pat-1981-S6/BX400,1,0,Pat
68,0.1,0.24,1.91,0.016,0.016,0.02,0.01,0.05,228.0,74.0,625.0,72.24,1.0,4.4,200,TSA,0.0,0.0,434.0,541.9375,30.375,67.5,-20.0,91.0,162.375,Pat-1981-S6/BX400,1,0,Pat
69,0.1,0.24,1.91,0.016,0.016,0.02,0.01,0.05,228.0,74.0,625.0,72.24,1.0,4.4,200,TSA,0.0,0.0,434.0,541.9375,30.375,67.5,0.0,122.0,162.375,Pat-1981-S6/BX400,1,0,Pat
70,0.096,0.13,0.73,0.018,0.022,0.43,0.01,0.14,373.0,81.0,625.0,72.24,1.0,4.4,200,TSA,0.0,0.0,353.0,491.0,32.0,67.0,-30.952380952380953,78.47619047619048,157.0,Pat-1981-S2Mo/BX400,1,0,Pat
71,0.096,0.13,0.73,0.018,0.022,0.43,0.01,0.14,373.0,81.0,625.0,72.24,1.0,4.4,200,TSA,0.0,0.0,434.0,541.9375,30.375,67.5,-60.0,14.0,162.375,Pat-1981-S2Mo/BX400,1,0,Pat
72,0.096,0.13,0.73,0.018,0.022,0.43,0.01,0.14,373.0,81.0,625.0,72.24,1.0,4.4,200,TSA,0.0,0.0,434.0,541.9375,30.375,67.5,-40.0,72.0,162.375,Pat-1981-S2Mo/BX400,1,0,Pat
73,0.096,0.13,0.73,0.018,0.022,0.43,0.01,0.14,373.0,81.0,625.0,72.24,1.0,4.4,200,TSA,0.0,0.0,434.0,541.9375,30.375,67.5,-20.0,111.0,162.375,Pat-1981-S2Mo/BX400,1,0,Pat
74,0.096,0.13,0.73,0.018,0.022,0.43,0.01,0.14,373.0,81.0,625.0,72.24,1.0,4.4,200,TSA,0.0,0.0,434.0,541.9375,30.375,67.5,0.0,135.0,162.375,Pat-1981-S2Mo/BX400,1,0,Pat
75,0.12,0.27,1.46,0.014,0.026,0.48,0.01,0.3,365.0,77.0,625.0,72.24,1.0,4.4,200,TSA,0.0,0.0,689.0,689.0,34.0,69.0,-30.952380952380953,78.47619047619048,203.0,Pat-1981-S4Mo/BX400,1,0,Pat
76,0.12,0.27,1.46,0.014,0.026,0.48,0.01,0.3,365.0,77.0,625.0,72.24,1.0,4.4,200,TSA,0.0,0.0,434.0,541.9375,30.375,67.5,-60.0,41.0,162.375,Pat-1981-S4Mo/BX400,1,0,Pat
77,0.12,0.27,1.46,0.014,0.026,0.48,0.01,0.3,365.0,77.0,625.0,72.24,1.0,4.4,200,TSA,0.0,0.0,434.0,541.9375,30.375,67.5,-20.0,78.0,162.375,Pat-1981-S4Mo/BX400,1,0,Pat
78,0.12,0.27,1.46,0.014,0.026,0.48,0.01,0.3,365.0,77.0,625.0,72.24,1.0,4.4,200,TSA,0.0,0.0,434.0,541.9375,30.375,67.5,0.0,113.0,162.375,Pat-1981-S4Mo/BX400,1,0,Pat

File: data/weldID_analysis/RaiterGonzal_group.csv
Carbon concentration / weight %,Silicon concentration / weight %,Manganese concentration / weight %,Sulphur concentration / weight %,Phosphorus concentration / weight %,Nickel concentration / weight %,Chromium concentration / weight %,Molybdenum concentration / weight %,Vanadium concentration / weight %,Copper concentration / weight %,Cobalt concentration / weight %,Tungsten concentration / weight %,Oxygen concentration / parts per million by weight,Titanium concentration / parts per million by weight,Nitrogen concentration / parts per million by weight,Aluminium concentration / parts per million by weight,Boron concentration / parts per million by weight,Niobium concentration / parts per million by weight,Tin concentration / parts per million by weight,Arsenic concentration / parts per million by weight,Antimony concentration / parts per million by weight,Current / A,Voltage / V,AC or DC,Heat input / kJ mm^{-1},Interpass temperature / °C,Type of weld,Post weld heat treatment temperature / °C,Post weld heat treatment time / hours,Yield strength / MPa,Ultimate tensile strength / MPa,Elongation / %,Reduction of Area / %,Charpy temperature / °C,Charpy impact toughness / J,Hardness / kg mm^{-2},50% FATT,Weld ID,Nitrogen residual concentration,Hardness scale,Electrode Positive,Electrode Negative,Group
0.05,0.46,0.96,0.01,0.017,0.03,,0.01,,0.02,,,443.0,,84.0,,,,,,,170.0,21.0,1.0,1.8,100,MMA,250.0,16.0,449.0,542.0,,,,,,,RaiterGonzal-Mo-1989-1aw,,,1,0,RaiterGonzal
0.05,0.46,0.96,0.01,0.017,0.03,,0.01,,0.02,,,443.0,,84.0,,,,,,,170.0,21.0,1.0,1.8,100,MMA,620.0,1.0,416.0,507.0,,,,,,,RaiterGonzal-Mo-1989-1ht,,,1,0,RaiterGonzal
0.045,0.48,0.97,0.01,0.018,0.03,,0.32,,0.02,,,430.0,,107.0,,,,,,,170.0,21.0,1.0,1.8,100,MMA,250.0,16.0,494.0,570.0,,,,,,,RaiterGonzal-Mo-1989-2aw,,,1,0,RaiterGonzal
0.045,0.48,0.97,0.01,0.018,0.03,,0.32,,0.02,,,430.0,,107.0,,,,,,,170.0,21.0,1.0,1.8,100,MMA,620.0,1.0,485.0,584.0,,,,,,,RaiterGonzal-Mo-1989-2ht,,,1,0,RaiterGonzal
0.05,0.41,0.92,0.011,0.019,0.02,,0.51,,0.02,,,450.0,,114.0,,,,,,,170.0,21.0,1.0,1.8,100,MMA,250.0,16.0,514.0,594.0,,,,,,,RaiterGonzal-Mo-1989-3aw,,,1,0,RaiterGonzal
0.05,0.41,0.92,0.011,0.019,0.02,,0.51,,0.02,,,450.0,,114.0,,,,,,,170.0,21.0,1.0,1.8,100,MMA,620.0,1.0,538.0,626.0,,,,,,,RaiterGonzal-Mo-1989-3ht,,,1,0,RaiterGonzal
0.06,0.44,1.6,0.01,0.018,0.03,,0.01,,0.02,,,395.0,,102.0,,,,,,,170.0,21.0,1.0,1.8,100,MMA,250.0,16.0,550.0,615.0,,,,,,,RaiterGonzal-Mo-1989-4aw,,,1,0,RaiterGonzal
0.06,0.44,1.6,0.01,0.018,0.03,,0.01,,0.02,,,395.0,,102.0,,,,,,,170.0,21.0,1.0,1.8,100,MMA,620.0,1.0,494.0,556.0,,,,,,,RaiterGonzal-Mo-1989-4ht,,,1,0,RaiterGonzal
0.06,0.46,1.63,0.01,0.02,0.02,,0.34,,0.02,,,407.0,,106.0,,,,,,,170.0,21.0,1.0,1.8,100,MMA,250.0,16.0,612.0,688.0,,,,,,,RaiterGonzal-Mo-1989-5aw,,,1,0,RaiterGonzal
0.06,0.46,1.63,0.01,0.02,0.02,,0.34,,0.02,,,407.0,,106.0,,,,,,,170.0,21.0,1.0,1.8,100,MMA,620.0,1.0,591.0,674.0,,,,,,,RaiterGonzal-Mo-1989-5ht,,,1,0,RaiterGonzal
0.055,0.48,1.62,0.011,0.021,0.02,,0.54,,0.02,,,371.0,,93.0,,,,,,,170.0,21.0,1.0,1.8,100,MMA,250.0,16.0,673.0,737.0,,,,,,,RaiterGonzal-Mo-1989-6aw,,,1,0,RaiterGonzal
0.055,0.48,1.62,0.011,0.021,0.02,,0.54,,0.02,,,371.0,,93.0,,,,,,,170.0,21.0,1.0,1.8,100,MMA,620.0,1.0,628.0,727.0,,,,,,,RaiterGonzal-Mo-1989-6ht,,,1,0,RaiterGonzal
0.06,0.42,2.0,0.01,0.02,0.02,,0.01,,0.02,,,371.0,,117.0,,,,,,,170.0,21.0,1.0,1.8,100,MMA,250.0,16.0,583.0,664.0,,,,,,,RaiterGonzal-Mo-1989-7aw,,,1,0,RaiterGonzal
0.06,0.42,2.0,0.01,0.02,0.02,,0.01,,0.02,,,371.0,,117.0,,,,,,,170.0,21.0,1.0,1.8,100,MMA,620.0,1.0,530.0,626.0,,,,,,,RaiterGonzal-Mo-1989-7ht,,,1,0,RaiterGonzal
0.06,0.39,1.95,0.01,0.021,0.02,,0.34,,0.02,,,395.0,,125.0,,,,,,,170.0,21.0,1.0,1.8,100,MMA,250.0,16.0,677.0,741.0,,,,,,,RaiterGonzal-Mo-1989-8aw,,,1,0,RaiterGonzal
0.06,0.39,1.95,0.01,0.021,0.02,,0.34,,0.02,,,395.0,,125.0,,,,,,,170.0,21.0,1.0,1.8,100,MMA,620.0,1.0,632.0,709.0,,,,,,,RaiterGonzal-Mo-1989-8ht,,,1,0,RaiterGonzal
0.055,0.39,1.99,0.01,0.022,0.02,,0.54,,0.02,,,364.0,,102.0,,,,,,,170.0,21.0,1.0,1.8,100,MMA,250.0,16.0,701.0,748.0,,,,,,,RaiterGonzal-Mo-1989-9aw,,,1,0,RaiterGonzal
0.055,0.39,1.99,0.01,0.022,0.02,,0.54,,0.02,,,364.0,,102.0,,,,,,,170.0,21.0,1.0,1.8,100,MMA,620.0,1.0,693.0,783.0,,,,,,,RaiterGonzal-Mo-1989-9ht,,,1,0,RaiterGonzal

File: data/weldID_analysis/Stil_group.csv
Carbon concentration / weight %,Silicon concentration / weight %,Manganese concentration / weight %,Sulphur concentration / weight %,Phosphorus concentration / weight %,Nickel concentration / weight %,Chromium concentration / weight %,Molybdenum concentration / weight %,Vanadium concentration / weight %,Copper concentration / weight %,Cobalt concentration / weight %,Tungsten concentration / weight %,Oxygen concentration / parts per million by weight,Titanium concentration / parts per million by weight,Nitrogen concentration / parts per million by weight,Aluminium concentration / parts per million by weight,Boron concentration / parts per million by weight,Niobium concentration / parts per million by weight,Tin concentration / parts per million by weight,Arsenic concentration / parts per million by weight,Antimony concentration / parts per million by weight,Current / A,Voltage / V,AC or DC,Heat input / kJ mm^{-1},Interpass temperature / °C,Type of weld,Post weld heat treatment temperature / °C,Post weld heat treatment time / hours,Yield strength / MPa,Ultimate tensile strength / MPa,Elongation / %,Reduction of Area / %,Charpy temperature / °C,Charpy impact toughness / J,Hardness / kg mm^{-2},50% FATT,Weld ID,Nitrogen residual concentration,Hardness scale,Electrode Positive,Electrode Negative,Group
0.125,0.26,1.34,0.012,0.013,0.07,0.05,0.003,0.005,,,,253.0,5.0,89.0,,,180.0,,,,850.0,35.0,1.0,7.9,300,SA,0.0,0.0,505.0,589.0,,71.0,,,,,Stil-TiB-1978-1.5Mn/OP41TT,,,1,0,Stil
0.13,0.3,1.4,0.01,0.012,0.07,0.06,0.005,0.002,,,,430.0,0.5,95.0,,,180.0,,,,850.0,35.0,1.0,7.9,300,SA,0.0,0.0,530.0,620.0,,63.0,,,,,Stil-TiB-1978-1.5Mn/BX200,,,1,0,Stil
0.11,0.26,1.3,0.013,0.017,0.06,0.04,0.003,0.005,,,,236.0,10.0,83.0,,,180.0,,,,850.0,35.0,1.0,7.9,300,SA,0.0,0.0,460.0,584.0,,65.0,,,,,Stil-TiB-1978-1.5Mn/OP121TT,,,1,0,Stil
0.105,0.28,1.46,0.013,0.015,0.08,0.02,0.005,0.002,,,,357.0,5.0,92.0,,,160.0,,,,850.0,35.0,1.0,7.9,300,SA,0.0,0.0,471.0,575.0,,66.0,,,,,Stil-TiB-1978-1.5Mn/OP122,,,1,0,Stil
0.115,0.22,1.3,0.012,0.016,0.13,0.05,0.005,,,,,255.0,,99.0,,,160.0,,,,850.0,35.0,1.0,7.9,300,SA,0.0,0.0,473.0,609.0,,60.0,,,,,Stil-TiB-1978-1.5Mn/OP41TT,,,1,0,Stil
0.115,0.26,1.5,0.01,0.014,0.06,0.05,0.009,0.005,,,,455.0,5.0,100.0,,,170.0,,,,850.0,35.0,1.0,7.9,300,SA,0.0,0.0,465.0,571.0,,70.0,,,,,Stil-TiB-1978-1.5Mn/BX200,,,1,0,Stil
0.115,0.25,1.35,0.012,0.01,0.08,0.02,0.009,0.003,,,,260.0,,94.0,,,170.0,,,,850.0,35.0,1.0,7.9,300,SA,0.0,0.0,465.0,587.0,,69.0,,,,,Stil-TiB-1978-1.5Mn/OP121TT,,,1,0,Stil
0.105,0.3,1.5,0.018,0.011,0.08,0.03,0.011,0.0005,,,,370.0,,95.0,,,150.0,,,,850.0,35.0,1.0,7.9,300,SA,0.0,0.0,423.0,564.0,,71.0,,,,,Stil-TiB-1978-1.5Mn/OP122,,,1,0,Stil
0.1055,0.23,1.21,0.012,0.012,0.07,0.03,0.17,0.002,,,,218.0,120.0,101.0,,16.0,,,,,850.0,35.0,1.0,7.9,300,SA,0.0,0.0,504.0,589.0,,69.0,,,,,Stil-TiB-1978-TiBMo/OP41TT,,,1,0,Stil
0.105,0.24,1.39,0.012,0.012,0.07,0.03,0.15,0.003,,,,411.0,100.0,103.0,,20.0,190.0,,,,850.0,35.0,1.0,7.9,300,SA,0.0,0.0,496.0,604.0,,65.0,,,,,Stil-TiB-1978-1978-TiBMo/BX200,,,1,0,Stil
0.12,0.26,1.33,0.012,0.017,0.06,0.03,0.12,0.002,,,,255.0,120.0,96.0,,13.0,,,,,850.0,35.0,1.0,7.9,300,SA,0.0,0.0,508.0,604.0,,67.0,,,,,Stil-TiB-1978-1978-TiBMo/OP121TT,,,1,0,Stil
0.105,0.26,1.32,0.021,0.014,0.06,0.03,0.125,0.002,,,,362.0,100.0,101.0,,22.0,180.0,,,,850.0,35.0,1.0,7.9,300,SA,0.0,0.0,549.0,629.0,,60.0,,,,,Stil-TiB-1978-TiBMo/OP122,,,1,0,Stil
0.12,0.25,1.26,0.01,0.013,0.06,0.03,0.145,0.002,,,,262.0,110.0,119.0,,20.0,160.0,,,,850.0,35.0,1.0,7.9,300,SA,0.0,0.0,529.0,612.0,,61.0,,,,,Stil-TiB-1978-TiBMo/OP41TT,,,1,0,Stil
0.1,0.26,1.38,0.01,0.011,0.07,0.03,0.14,0.002,,,,416.0,120.0,116.0,,22.0,100.0,,,,850.0,35.0,1.0,7.9,300,SA,0.0,0.0,460.0,583.0,,63.0,,,,,Stil-TiB-1978-TiBMo/BX200,,,1,0,Stil
0.11,0.25,1.28,0.01,0.012,0.07,0.03,0.15,0.003,,,,253.0,115.0,107.0,,21.0,180.0,,,,850.0,35.0,1.0,7.9,300,SA,0.0,0.0,533.0,615.0,,62.0,,,,,Stil-TiB-1978-TiBMo/OP121TT,,,1,0,Stil
0.09,0.21,1.39,0.013,0.01,0.06,0.03,0.185,0.001,,,,340.0,120.0,108.0,,22.0,190.0,,,,850.0,35.0,1.0,7.9,300,SA,0.0,0.0,479.0,587.0,,68.0,,,,,Stil-TiB-1978-TiBMo/OP122,,,1,0,Stil

File: data/weldID_analysis/SvenGret_group.csv
Carbon concentration / weight %,Silicon concentration / weight %,Manganese concentration / weight %,Sulphur concentration / weight %,Phosphorus concentration / weight %,Nickel concentration / weight %,Chromium concentration / weight %,Molybdenum concentration / weight %,Vanadium concentration / weight %,Copper concentration / weight %,Cobalt concentration / weight %,Tungsten concentration / weight %,Oxygen concentration / parts per million by weight,Titanium concentration / parts per million by weight,Nitrogen concentration / parts per million by weight,Aluminium concentration / parts per million by weight,Boron concentration / parts per million by weight,Niobium concentration / parts per million by weight,Tin concentration / parts per million by weight,Arsenic concentration / parts per million by weight,Antimony concentration / parts per million by weight,Current / A,Voltage / V,AC or DC,Heat input / kJ mm^{-1},Interpass temperature / °C,Type of weld,Post weld heat treatment temperature / °C,Post weld heat treatment time / hours,Yield strength / MPa,Ultimate tensile strength / MPa,Elongation / %,Reduction of Area / %,Charpy temperature / °C,Charpy impact toughness / J,Hardness / kg mm^{-2},50% FATT,Weld ID,Nitrogen residual concentration,Hardness scale,Electrode Positive,Electrode Negative,Group
0.03,0.45,0.78,0.013,0.01,,,,,,,,336.0,140.0,95.0,90.0,,,60.0,10.0,20.0,180.0,23.0,1.0,1.0,250,MMA,0.0,0.0,408.0,,,,,,,,SvenGret-1990-1,,,1,0,SvenGret
0.03,0.45,0.78,0.013,0.01,,,,,,,,336.0,140.0,95.0,90.0,,,60.0,10.0,20.0,180.0,23.0,1.0,1.0,250,MMA,0.0,0.0,,,,,-60.0,5.0,,,SvenGret-1990-1Ch-6,,,1,0,SvenGret
0.03,0.45,0.78,0.013,0.01,,,,,,,,336.0,140.0,95.0,90.0,,,60.0,10.0,20.0,180.0,23.0,1.0,1.0,250,MMA,0.0,0.0,,,,,-40.0,12.0,,,SvenGret-1990-1Ch-4,,,1,0,SvenGret
0.03,0.45,0.78,0.013,0.01,,,,,,,,336.0,140.0,95.0,90.0,,,60.0,10.0,20.0,180.0,23.0,1.0,1.0,250,MMA,0.0,0.0,,,,,-20.0,48.0,,,SvenGret-1990-1Ch-2,,,1,0,SvenGret
0.03,0.45,0.78,0.013,0.01,,,,,,,,336.0,140.0,95.0,90.0,,,60.0,10.0,20.0,180.0,23.0,1.0,1.0,250,MMA,0.0,0.0,,,,,0.0,136.0,,,SvenGret-1990-1Ch0,,,1,0,SvenGret
0.03,0.45,0.78,0.013,0.01,,,,,,,,336.0,140.0,95.0,90.0,,,60.0,10.0,20.0,180.0,23.0,1.0,1.0,250,MMA,0.0,0.0,,,,,20.0,212.0,,,SvenGret-1990-1Ch2,,,1,0,SvenGret
0.032,0.45,1.27,0.008,0.01,,,,,,,,321.0,130.0,94.0,90.0,,,60.0,10.0,30.0,180.0,23.0,1.0,1.0,250,MMA,0.0,0.0,440.0,,,,,,,,SvenGret-1990-2,,,1,0,SvenGret
0.032,0.45,1.27,0.008,0.01,,,,,,,,321.0,130.0,94.0,90.0,,,60.0,10.0,30.0,180.0,23.0,1.0,1.0,250,MMA,0.0,0.0,,,,,-60.0,10.0,,,SvenGret-1990-2Ch-6,,,1,0,SvenGret
0.032,0.45,1.27,0.008,0.01,,,,,,,,321.0,130.0,94.0,90.0,,,60.0,10.0,30.0,180.0,23.0,1.0,1.0,250,MMA,0.0,0.0,,,,,-40.0,21.0,,,SvenGret-1990-2Ch-4,,,1,0,SvenGret
0.032,0.45,1.27,0.008,0.01,,,,,,,,321.0,130.0,94.0,90.0,,,60.0,10.0,30.0,180.0,23.0,1.0,1.0,250,MMA,0.0,0.0,,,,,-20.0,38.0,,,SvenGret-1990-2Ch-2,,,1,0,SvenGret
0.032,0.45,1.27,0.008,0.01,,,,,,,,321.0,130.0,94.0,90.0,,,60.0,10.0,30.0,180.0,23.0,1.0,1.0,250,MMA,0.0,0.0,,,,,0.0,152.0,,,SvenGret-1990-2Ch0,,,1,0,SvenGret
0.032,0.45,1.27,0.008,0.01,,,,,,,,321.0,130.0,94.0,90.0,,,60.0,10.0,30.0,180.0,23.0,1.0,1.0,250,MMA,0.0,0.0,,,,,20.0,195.0,,,SvenGret-1990-2Ch2,,,1,0,SvenGret
0.031,0.42,1.71,0.004,0.01,,,,,,,,297.0,110.0,109.0,80.0,,,60.0,10.0,30.0,180.0,23.0,1.0,1.0,250,MMA,0.0,0.0,488.0,,,,,,,,SvenGret-1990-3,,,1,0,SvenGret
0.031,0.42,1.71,0.004,0.01,,,,,,,,297.0,110.0,109.0,80.0,,,60.0,10.0,30.0,180.0,23.0,1.0,1.0,250,MMA,0.0,0.0,,,,,-60.0,29.0,,,SvenGret-1990-3Ch-6,,,1,0,SvenGret
0.031,0.42,1.71,0.004,0.01,,,,,,,,297.0,110.0,109.0,80.0,,,60.0,10.0,30.0,180.0,23.0,1.0,1.0,250,MMA,0.0,0.0,,,,,-40.0,71.0,,,SvenGret-1990-3Ch-4,,,1,0,SvenGret
0.031,0.42,1.71,0.004,0.01,,,,,,,,297.0,110.0,109.0,80.0,,,60.0,10.0,30.0,180.0,23.0,1.0,1.0,250,MMA,0.0,0.0,,,,,-20.0,143.0,,,SvenGret-1990-3Ch-2,,,1,0,SvenGret
0.031,0.42,1.71,0.004,0.01,,,,,,,,297.0,110.0,109.0,80.0,,,60.0,10.0,30.0,180.0,23.0,1.0,1.0,250,MMA,0.0,0.0,,,,,0.0,186.0,,,SvenGret-1990-3Ch0,,,1,0,SvenGret
0.031,0.42,1.71,0.004,0.01,,,,,,,,297.0,110.0,109.0,80.0,,,60.0,10.0,30.0,180.0,23.0,1.0,1.0,250,MMA,0.0,0.0,,,,,20.0,195.0,,,SvenGret-1990-3Ch223,,,1,0,SvenGret
0.032,0.45,2.05,0.002,0.01,,,,,,,,320.0,120.0,119.0,90.0,,,60.0,10.0,50.0,180.0,23.0,1.0,1.0,250,MMA,0.0,0.0,506.0,,,,,,,,SvenGret-1990-4,,,1,0,SvenGret
0.032,0.45,2.05,0.002,0.01,,,,,,,,320.0,120.0,119.0,90.0,,,60.0,10.0,50.0,180.0,23.0,1.0,1.0,250,MMA,0.0,0.0,,,,,-60.0,57.0,,,SvenGret-1990-4Ch-6,,,1,0,SvenGret
0.032,0.45,2.05,0.002,0.01,,,,,,,,320.0,120.0,119.0,90.0,,,60.0,10.0,50.0,180.0,23.0,1.0,1.0,250,MMA,0.0,0.0,,,,,-40.0,88.0,,,SvenGret-1990-4Ch-4,,,1,0,SvenGret
0.032,0.45,2.05,0.002,0.01,,,,,,,,320.0,120.0,119.0,90.0,,,60.0,10.0,50.0,180.0,23.0,1.0,1.0,250,MMA,0.0,0.0,,,,,-20.0,143.0,,,SvenGret-1990-4Ch-2,,,1,0,SvenGret
0.032,0.45,2.05,0.002,0.01,,,,,,,,320.0,120.0,119.0,90.0,,,60.0,10.0,50.0,180.0,23.0,1.0,1.0,250,MMA,0.0,0.0,,,,,0.0,167.0,,,SvenGret-1990-4Ch0,,,1,0,SvenGret
0.032,0.45,2.05,0.002,0.01,,,,,,,,320.0,120.0,119.0,90.0,,,60.0,10.0,50.0,180.0,23.0,1.0,1.0,250,MMA,0.0,0.0,,,,,20.0,183.0,,,SvenGret-1990-4Ch2,,,1,0,SvenGret
0.059,0.34,0.77,0.01,0.01,,,,,,,,306.0,110.0,66.0,70.0,,,30.0,10.0,10.0,180.0,23.0,1.0,1.0,250,MMA,0.0,0.0,400.0,,,,,,,,SvenGret-1990-5,,,1,0,SvenGret
0.059,0.34,0.77,0.01,0.01,,,,,,,,306.0,110.0,66.0,70.0,,,30.0,10.0,10.0,180.0,23.0,1.0,1.0,250,MMA,0.0,0.0,,,,,-60.0,43.0,,,SvenGret-1990-5Ch-6,,,1,0,SvenGret
0.059,0.34,0.77,0.01,0.01,,,,,,,,306.0,110.0,66.0,70.0,,,30.0,10.0,10.0,180.0,23.0,1.0,1.0,250,MMA,0.0,0.0,,,,,-40.0,98.0,,,SvenGret-1990-5Ch-4,,,1,0,SvenGret
0.059,0.34,0.77,0.01,0.01,,,,,,,,306.0,110.0,66.0,70.0,,,30.0,10.0,10.0,180.0,23.0,1.0,1.0,250,MMA,0.0,0.0,,,,,-20.0,157.0,,,SvenGret-1990-5Ch-2,,,1,0,SvenGret
0.059,0.34,0.77,0.01,0.01,,,,,,,,306.0,110.0,66.0,70.0,,,30.0,10.0,10.0,180.0,23.0,1.0,1.0,250,MMA,0.0,0.0,,,,,0.0,190.0,,,SvenGret-1990-5Ch0,,,1,0,SvenGret
0.059,0.34,0.77,0.01,0.01,,,,,,,,306.0,110.0,66.0,70.0,,,30.0,10.0,10.0,180.0,23.0,1.0,1.0,250,MMA,0.0,0.0,,,,,20.0,200.0,,,SvenGret-1990-5Ch2,,,1,0,SvenGret
0.059,0.33,1.09,0.008,0.01,,,,,,,,310.0,100.0,64.0,70.0,,,50.0,10.0,50.0,180.0,23.0,1.0,1.0,250,MMA,0.0,0.0,430.0,,,,,,,,SvenGret-1990-6,,,1,0,SvenGret
0.059,0.33,1.09,0.008,0.01,,,,,,,,310.0,100.0,64.0,70.0,,,50.0,10.0,50.0,180.0,23.0,1.0,1.0,250,MMA,0.0,0.0,,,,,-60.0,12.0,,,SvenGret-1990-6Ch-6,,,1,0,SvenGret
0.059,0.33,1.09,0.008,0.01,,,,,,,,310.0,100.0,64.0,70.0,,,50.0,10.0,50.0,180.0,23.0,1.0,1.0,250,MMA,0.0,0.0,,,,,-40.0,86.0,,,SvenGret-1990-6Ch-4,,,1,0,SvenGret
0.059,0.33,1.09,0.008,0.01,,,,,,,,310.0,100.0,64.0,70.0,,,50.0,10.0,50.0,180.0,23.0,1.0,1.0,250,MMA,0.0,0.0,,,,,-20.0,124.0,,,SvenGret-1990-6Ch-2,,,1,0,SvenGret
0.059,0.33,1.09,0.008,0.01,,,,,,,,310.0,100.0,64.0,70.0,,,50.0,10.0,50.0,180.0,23.0,1.0,1.0,250,MMA,0.0,0.0,,,,,0.0,176.0,,,SvenGret-1990-6Ch0,,,1,0,SvenGret
0.059,0.33,1.09,0.008,0.01,,,,,,,,310.0,100.0,64.0,70.0,,,50.0,10.0,50.0,180.0,23.0,1.0,1.0,250,MMA,0.0,0.0,,,,,20.0,181.0,,,SvenGret-1990-6Ch2,,,1,0,SvenGret
0.059,0.3,1.44,0.006,0.01,,,,,,,,305.0,90.0,65.0,70.0,,,40.0,10.0,50.0,180.0,23.0,1.0,1.0,250,MMA,0.0,0.0,473.0,,,,,,,,SvenGret-1990-7,,,1,0,SvenGret
0.059,0.3,1.44,0.006,0.01,,,,,,,,305.0,90.0,65.0,70.0,,,40.0,10.0,50.0,180.0,23.0,1.0,1.0,250,MMA,0.0,0.0,,,,,-60.0,20.0,,,SvenGret-1990-7Ch-6,,,1,0,SvenGret
0.059,0.3,1.44,0.006,0.01,,,,,,,,305.0,90.0,65.0,70.0,,,40.0,10.0,50.0,180.0,23.0,1.0,1.0,250,MMA,0.0,0.0,,,,,-40.0,129.0,,,SvenGret-1990-7Ch-4,,,1,0,SvenGret
0.059,0.3,1.44,0.006,0.01,,,,,,,,305.0,90.0,65.0,70.0,,,40.0,10.0,50.0,180.0,23.0,1.0,1.0,250,MMA,0.0,0.0,,,,,-20.0,143.0,,,SvenGret-1990-7Ch-2,,,1,0,SvenGret
0.059,0.3,1.44,0.006,0.01,,,,,,,,305.0,90.0,65.0,70.0,,,40.0,10.0,50.0,180.0,23.0,1.0,1.0,250,MMA,0.0,0.0,,,,,0.0,171.0,,,SvenGret-1990-7Ch0,,,1,0,SvenGret
0.059,0.3,1.44,0.006,0.01,,,,,,,,305.0,90.0,65.0,70.0,,,40.0,10.0,50.0,180.0,23.0,1.0,1.0,250,MMA,0.0,0.0,,,,,20.0,179.0,,,SvenGret-1990-7Ch2,,,1,0,SvenGret
0.065,0.33,1.83,0.003,0.01,,,,,,,,291.0,90.0,76.0,70.0,,,40.0,10.0,50.0,180.0,23.0,1.0,1.0,250,MMA,0.0,0.0,496.0,,,,,,,,SvenGret-1990-8,,,1,0,SvenGret
0.065,0.33,1.83,0.003,0.01,,,,,,,,291.0,90.0,76.0,70.0,,,40.0,10.0,50.0,180.0,23.0,1.0,1.0,250,MMA,0.0,0.0,,,,,-60.0,88.0,,,SvenGret-1990-8Ch-6,,,1,0,SvenGret
0.065,0.33,1.83,0.003,0.01,,,,,,,,291.0,90.0,76.0,70.0,,,40.0,10.0,50.0,180.0,23.0,1.0,1.0,250,MMA,0.0,0.0,,,,,-40.0,121.0,,,SvenGret-1990-8Ch-4,,,1,0,SvenGret
0.065,0.33,1.83,0.003,0.01,,,,,,,,291.0,90.0,76.0,70.0,,,40.0,10.0,50.0,180.0,23.0,1.0,1.0,250,MMA,0.0,0.0,,,,,-20.0,150.0,,,SvenGret-1990-8Ch-2,,,1,0,SvenGret
0.065,0.33,1.83,0.003,0.01,,,,,,,,291.0,90.0,76.0,70.0,,,40.0,10.0,50.0,180.0,23.0,1.0,1.0,250,MMA,0.0,0.0,,,,,0.0,152.0,,,SvenGret-1990-8Ch0,,,1,0,SvenGret
0.065,0.33,1.83,0.003,0.01,,,,,,,,291.0,90.0,76.0,70.0,,,40.0,10.0,50.0,180.0,23.0,1.0,1.0,250,MMA,0.0,0.0,,,,,20.0,174.0,,,SvenGret-1990-8Ch2,,,1,0,SvenGret
0.09,0.41,0.78,0.013,0.01,,,,,,,,421.0,140.0,36.0,30.0,,,50.0,40.0,40.0,180.0,23.0,1.0,1.0,250,MMA,0.0,0.0,430.0,,,,,,,,SvenGret-1990-9,,,1,0,SvenGret
0.09,0.41,0.78,0.013,0.01,,,,,,,,421.0,140.0,36.0,30.0,,,50.0,40.0,40.0,180.0,23.0,1.0,1.0,250,MMA,0.0,0.0,,,,,-60.0,39.0,,,SvenGret-1990-9Ch-6,,,1,0,SvenGret
0.09,0.41,0.78,0.013,0.01,,,,,,,,421.0,140.0,36.0,30.0,,,50.0,40.0,40.0,180.0,23.0,1.0,1.0,250,MMA,0.0,0.0,,,,,-40.0,95.0,,,SvenGret-1990-9Ch-4,,,1,0,SvenGret
0.09,0.41,0.78,0.013,0.01,,,,,,,,421.0,140.0,36.0,30.0,,,50.0,40.0,40.0,180.0,23.0,1.0,1.0,250,MMA,0.0,0.0,,,,,-20.0,160.0,,,SvenGret-1990-9Ch-2,,,1,0,SvenGret
0.09,0.41,0.78,0.013,0.01,,,,,,,,421.0,140.0,36.0,30.0,,,50.0,40.0,40.0,180.0,23.0,1.0,1.0,250,MMA,0.0,0.0,,,,,0.0,148.0,,,SvenGret-1990-9Ch0,,,1,0,SvenGret
0.09,0.41,0.78,0.013,0.01,,,,,,,,421.0,140.0,36.0,30.0,,,50.0,40.0,40.0,180.0,23.0,1.0,1.0,250,MMA,0.0,0.0,,,,,20.0,198.0,,,SvenGret-1990-9Ch2,,,1,0,SvenGret
0.089,0.35,1.18,0.011,0.01,,,,,,,,404.0,120.0,73.0,80.0,,,50.0,30.0,30.0,180.0,23.0,1.0,1.0,250,MMA,0.0,0.0,450.0,,,,,,,,SvenGret-1990-10,,,1,0,SvenGret
0.089,0.35,1.18,0.011,0.01,,,,,,,,404.0,120.0,73.0,80.0,,,50.0,30.0,30.0,180.0,23.0,1.0,1.0,250,MMA,0.0,0.0,,,,,-60.0,60.0,,,SvenGret-1990-10Ch-6,,,1,0,SvenGret
0.089,0.35,1.18,0.011,0.01,,,,,,,,404.0,120.0,73.0,80.0,,,50.0,30.0,30.0,180.0,23.0,1.0,1.0,250,MMA,0.0,0.0,,,,,-40.0,117.0,,,SvenGret-1990-10Ch-4,,,1,0,SvenGret
0.089,0.35,1.18,0.011,0.01,,,,,,,,404.0,120.0,73.0,80.0,,,50.0,30.0,30.0,180.0,23.0,1.0,1.0,250,MMA,0.0,0.0,,,,,-20.0,162.0,,,SvenGret-1990-10Ch-2,,,1,0,SvenGret
0.089,0.35,1.18,0.011,0.01,,,,,,,,404.0,120.0,73.0,80.0,,,50.0,30.0,30.0,180.0,23.0,1.0,1.0,250,MMA,0.0,0.0,,,,,0.0,186.0,,,SvenGret-1990-10Ch0,,,1,0,SvenGret
0.089,0.35,1.18,0.011,0.01,,,,,,,,404.0,120.0,73.0,80.0,,,50.0,30.0,30.0,180.0,23.0,1.0,1.0,250,MMA,0.0,0.0,,,,,20.0,188.0,,,SvenGret-1990-10Ch2,,,1,0,SvenGret
0.088,0.37,1.59,0.011,0.01,,,,,,,,491.0,120.0,77.0,30.0,,,50.0,50.0,40.0,180.0,23.0,1.0,1.0,250,MMA,0.0,0.0,478.0,,,,,,,,SvenGret-1990-11,,,1,0,SvenGret
0.088,0.37,1.59,0.011,0.01,,,,,,,,491.0,120.0,77.0,30.0,,,50.0,50.0,40.0,180.0,23.0,1.0,1.0,250,MMA,0.0,0.0,,,,,-60.0,81.0,,,SvenGret-1990-11Ch-6,,,1,0,SvenGret
0.088,0.37,1.59,0.011,0.01,,,,,,,,491.0,120.0,77.0,30.0,,,50.0,50.0,40.0,180.0,23.0,1.0,1.0,250,MMA,0.0,0.0,,,,,-40.0,110.0,,,SvenGret-1990-11Ch-4,,,1,0,SvenGret
0.088,0.37,1.59,0.011,0.01,,,,,,,,491.0,120.0,77.0,30.0,,,50.0,50.0,40.0,180.0,23.0,1.0,1.0,250,MMA,0.0,0.0,,,,,-20.0,157.0,,,SvenGret-1990-11Ch-2,,,1,0,SvenGret
0.088,0.37,1.59,0.011,0.01,,,,,,,,491.0,120.0,77.0,30.0,,,50.0,50.0,40.0,180.0,23.0,1.0,1.0,250,MMA,0.0,0.0,,,,,0.0,160.0,,,SvenGret-1990-11Ch0,,,1,0,SvenGret
0.088,0.37,1.59,0.011,0.01,,,,,,,,491.0,120.0,77.0,30.0,,,50.0,50.0,40.0,180.0,23.0,1.0,1.0,250,MMA,0.0,0.0,,,,,20.0,174.0,,,SvenGret-1990-11Ch2,,,1,0,SvenGret
0.098,0.39,2.25,0.008,0.014,,,,,,,,330.0,130.0,88.0,30.0,,,60.0,50.0,50.0,180.0,23.0,1.0,1.0,250,MMA,0.0,0.0,541.0,,,,,,,,SvenGret-1990-12,,,1,0,SvenGret
0.098,0.39,2.25,0.008,0.014,,,,,,,,330.0,130.0,88.0,30.0,,,60.0,50.0,50.0,180.0,23.0,1.0,1.0,250,MMA,0.0,0.0,,,,,-60.0,53.0,,,SvenGret-1990-12Ch-6,,,1,0,SvenGret
0.098,0.39,2.25,0.008,0.014,,,,,,,,330.0,130.0,88.0,30.0,,,60.0,50.0,50.0,180.0,23.0,1.0,1.0,250,MMA,0.0,0.0,,,,,-40.0,95.0,,,SvenGret-1990-12Ch-4,,,1,0,SvenGret
0.098,0.39,2.25,0.008,0.014,,,,,,,,330.0,130.0,88.0,30.0,,,60.0,50.0,50.0,180.0,23.0,1.0,1.0,250,MMA,0.0,0.0,,,,,-20.0,126.0,,,SvenGret-1990-12Ch-2,,,1,0,SvenGret
0.098,0.39,2.25,0.008,0.014,,,,,,,,330.0,130.0,88.0,30.0,,,60.0,50.0,50.0,180.0,23.0,1.0,1.0,250,MMA,0.0,0.0,,,,,0.0,148.0,,,SvenGret-1990-12Ch0,,,1,0,SvenGret
0.098,0.39,2.25,0.008,0.014,,,,,,,,330.0,130.0,88.0,30.0,,,60.0,50.0,50.0,180.0,23.0,1.0,1.0,250,MMA,0.0,0.0,,,,,20.0,188.0,,,SvenGret-1990-12Ch2,,,1,0,SvenGret
0.12,0.43,0.86,0.011,0.014,,,,,,,,329.0,150.0,54.0,50.0,,,50.0,30.0,30.0,180.0,23.0,1.0,1.0,250,MMA,0.0,0.0,445.0,,,,,,,,SvenGret-1990-13,,,1,0,SvenGret
0.12,0.43,0.86,0.011,0.014,,,,,,,,329.0,150.0,54.0,50.0,,,50.0,30.0,30.0,180.0,23.0,1.0,1.0,250,MMA,0.0,0.0,,,,,-60.0,86.0,,,SvenGret-1990-13Ch-6,,,1,0,SvenGret
0.12,0.43,0.86,0.011,0.014,,,,,,,,329.0,150.0,54.0,50.0,,,50.0,30.0,30.0,180.0,23.0,1.0,1.0,250,MMA,0.0,0.0,,,,,-40.0,114.0,,,SvenGret-1990-13Ch-4,,,1,0,SvenGret
0.12,0.43,0.86,0.011,0.014,,,,,,,,329.0,150.0,54.0,50.0,,,50.0,30.0,30.0,180.0,23.0,1.0,1.0,250,MMA,0.0,0.0,,,,,-20.0,140.0,,,SvenGret-1990-13Ch-2,,,1,0,SvenGret
0.12,0.43,0.86,0.011,0.014,,,,,,,,329.0,150.0,54.0,50.0,,,50.0,30.0,30.0,180.0,23.0,1.0,1.0,250,MMA,0.0,0.0,,,,,0.0,183.0,,,SvenGret-1990-13Ch0,,,1,0,SvenGret
0.12,0.43,0.86,0.011,0.014,,,,,,,,329.0,150.0,54.0,50.0,,,50.0,30.0,30.0,180.0,23.0,1.0,1.0,250,MMA,0.0,0.0,,,,,20.0,190.0,,,SvenGret-1990-13Ch2,,,1,0,SvenGret
0.12,0.44,1.35,0.01,0.014,,,,,,,,326.0,150.0,55.0,30.0,,,60.0,50.0,60.0,180.0,23.0,1.0,1.0,250,MMA,0.0,0.0,516.0,,,,,,,,SvenGret-1990-14,,,1,0,SvenGret
0.12,0.44,1.35,0.01,0.014,,,,,,,,326.0,150.0,55.0,30.0,,,60.0,50.0,60.0,180.0,23.0,1.0,1.0,250,MMA,0.0,0.0,,,,,-60.0,100.0,,,SvenGret-1990-14Ch-6,,,1,0,SvenGret
0.12,0.44,1.35,0.01,0.014,,,,,,,,326.0,150.0,55.0,30.0,,,60.0,50.0,60.0,180.0,23.0,1.0,1.0,250,MMA,0.0,0.0,,,,,-40.0,138.0,,,SvenGret-1990-14Ch-4,,,1,0,SvenGret
0.12,0.44,1.35,0.01,0.014,,,,,,,,326.0,150.0,55.0,30.0,,,60.0,50.0,60.0,180.0,23.0,1.0,1.0,250,MMA,0.0,0.0,,,,,-20.0,145.0,,,SvenGret-1990-14Ch-2,,,1,0,SvenGret
0.12,0.44,1.35,0.01,0.014,,,,,,,,326.0,150.0,55.0,30.0,,,60.0,50.0,60.0,180.0,23.0,1.0,1.0,250,MMA,0.0,0.0,,,,,0.0,162.0,,,SvenGret-1990-14Ch0,,,1,0,SvenGret
0.12,0.44,1.35,0.01,0.014,,,,,,,,326.0,150.0,55.0,30.0,,,60.0,50.0,60.0,180.0,23.0,1.0,1.0,250,MMA,0.0,0.0,,,,,20.0,176.0,,,SvenGret-1990-14Ch2,,,1,0,SvenGret
0.13,0.37,1.83,0.01,0.011,,,,,,,,318.0,130.0,63.0,30.0,,,60.0,50.0,50.0,180.0,23.0,1.0,1.0,250,MMA,0.0,0.0,526.0,,,,,,,,SvenGret-1990-15,,,1,0,SvenGret
0.13,0.37,1.83,0.01,0.011,,,,,,,,318.0,130.0,63.0,30.0,,,60.0,50.0,50.0,180.0,23.0,1.0,1.0,250,MMA,0.0,0.0,,,,,-60.0,89.0,,,SvenGret-1990-15Ch-6,,,1,0,SvenGret
0.13,0.37,1.83,0.01,0.011,,,,,,,,318.0,130.0,63.0,30.0,,,60.0,50.0,50.0,180.0,23.0,1.0,1.0,250,MMA,0.0,0.0,,,,,-40.0,114.0,,,SvenGret-1990-15Ch-4,,,1,0,SvenGret
0.13,0.37,1.83,0.01,0.011,,,,,,,,318.0,130.0,63.0,30.0,,,60.0,50.0,50.0,180.0,23.0,1.0,1.0,250,MMA,0.0,0.0,,,,,-20.0,136.0,,,SvenGret-1990-15Ch-2,,,1,0,SvenGret
0.13,0.37,1.83,0.01,0.011,,,,,,,,318.0,130.0,63.0,30.0,,,60.0,50.0,50.0,180.0,23.0,1.0,1.0,250,MMA,0.0,0.0,,,,,0.0,167.0,,,SvenGret-1990-15Ch0,,,1,0,SvenGret
0.13,0.37,1.83,0.01,0.011,,,,,,,,318.0,130.0,63.0,30.0,,,60.0,50.0,50.0,180.0,23.0,1.0,1.0,250,MMA,0.0,0.0,,,,,20.0,174.0,,,SvenGret-1990-15Ch2,,,1,0,SvenGret
0.11,0.36,2.18,0.008,0.011,,,,,,,,342.0,120.0,74.0,30.0,,,60.0,70.0,80.0,180.0,23.0,1.0,1.0,250,MMA,0.0,0.0,617.0,,,,,,,,SvenGret-1990-16,,,1,0,SvenGret
0.11,0.36,2.18,0.008,0.011,,,,,,,,342.0,120.0,74.0,30.0,,,60.0,70.0,80.0,180.0,23.0,1.0,1.0,250,MMA,0.0,0.0,,,,,-60.0,52.0,,,SvenGret-1990-16Ch-6,,,1,0,SvenGret
0.11,0.36,2.18,0.008,0.011,,,,,,,,342.0,120.0,74.0,30.0,,,60.0,70.0,80.0,180.0,23.0,1.0,1.0,250,MMA,0.0,0.0,,,,,-40.0,64.0,,,SvenGret-1990-16Ch-4,,,1,0,SvenGret
0.11,0.36,2.18,0.008,0.011,,,,,,,,342.0,120.0,74.0,30.0,,,60.0,70.0,80.0,180.0,23.0,1.0,1.0,250,MMA,0.0,0.0,,,,,-20.0,107.0,,,SvenGret-1990-16Ch-2,,,1,0,SvenGret
0.11,0.36,2.18,0.008,0.011,,,,,,,,342.0,120.0,74.0,30.0,,,60.0,70.0,80.0,180.0,23.0,1.0,1.0,250,MMA,0.0,0.0,,,,,0.0,129.0,,,SvenGret-1990-16Ch0,,,1,0,SvenGret
0.11,0.36,2.18,0.008,0.011,,,,,,,,342.0,120.0,74.0,30.0,,,60.0,70.0,80.0,180.0,23.0,1.0,1.0,250,MMA,0.0,0.0,,,,,20.0,162.0,,,SvenGret-1990-16Ch2,,,1,0,SvenGret
