Repository: louisgthier/welding-quality-prediction

# welding-quality-prediction info

# PREPROCESS DATA
Ok les gars ce que j'ai fait pour le moment:
- définition des variables path dans variables.py
- Une fonction pour virer les doubles espaces et espaces de fin de ligne
- Changer les N en NaN

Ce qu'il y a en dessous c'est juste le .tex en markdown

Pour tester l'import, lancez juste data_import.py ça génèrera un fichier dans /data/

# MAP DATA LIBRARY

## Database MAP_DATA_WELD

### 1. Provenance of Data

Tracey Cool\* and H. K. D. H. Bhadeshia, Phase Transformations Group, Department of Materials Science and Metallurgy, University of Cambridge, Cambridge, U.K.

File: data/weldID_analysis/Wats_group.csv
,Carbon concentration / weight %,Silicon concentration / weight %,Manganese concentration / weight %,Sulphur concentration / weight %,Phosphorus concentration / weight %,Nickel concentration / weight %,Chromium concentration / weight %,Molybdenum concentration / weight %,Vanadium concentration / weight %,Copper concentration / weight %,Oxygen concentration / parts per million by weight,Titanium concentration / parts per million by weight,Nitrogen concentration / parts per million by weight,Aluminium concentration / parts per million by weight,Boron concentration / parts per million by weight,Niobium concentration / parts per million by weight,Tin concentration / parts per million by weight,Arsenic concentration / parts per million by weight,Antimony concentration / parts per million by weight,Current / A,Voltage / V,AC or DC,Heat input / kJ mm^{-1},Interpass temperature / °C,Type of weld,Post weld heat treatment temperature / °C,Post weld heat treatment time / hours,Yield strength / MPa,Ultimate tensile strength / MPa,Elongation / %,Reduction of Area / %,Charpy temperature / °C,Charpy impact toughness / J,50% FATT,Weld ID,Electrode Positive,Electrode Negative,Group
0,0.094,0.31,1.32,0.009,0.017,0.05,0.04,0.01,0.01,0.11,233.0,100.0,95.0,140.0,10.0,100.0,100.0,100.0,100.0,550.0,28.0,1.0,3.6,100,SA,0.0,0.0,429.0,537.0,22.0,75.0,-15.0,70.0,-10.0,Wats-1981-AWO,1,0,Wats
1,0.11,0.36,1.61,0.017,0.03,0.06,0.052,0.02,0.01,0.12,305.0,100.0,95.0,140.0,10.0,200.0,100.0,100.0,100.0,550.0,28.0,1.0,3.6,100,SA,0.0,0.0,542.0,625.0,19.0,64.0,-7.0,70.0,-10.0,Wats-1981-BWO,1,0,Wats
2,0.1,0.28,1.42,0.011,0.024,0.09,0.08,0.04,0.01,0.15,430.0,100.0,150.0,150.0,10.0,300.0,200.0,200.0,200.0,550.0,28.0,1.0,3.6,100,SA,0.0,0.0,493.0,618.0,18.0,75.0,-6.0,70.0,-10.0,Wats-1981-CWO,1,0,Wats
3,0.08,0.25,1.35,0.009,0.017,0.09,0.07,0.01,0.01,0.14,392.0,100.0,122.0,120.0,10.0,200.0,100.0,100.0,100.0,550.0,28.0,1.0,3.6,100,SA,0.0,0.0,547.0,635.0,15.0,66.0,-18.0,70.0,-15.0,Wats-1981-DWO,1,0,Wats
4,0.1,0.31,1.37,0.02,0.028,0.08,0.06,0.02,0.01,0.15,336.0,100.0,99.0,130.0,10.0,300.0,200.0,100.0,100.0,550.0,28.0,1.0,3.6,100,SA,0.0,0.0,498.0,621.0,16.0,70.0,16.0,70.0,5.0,Wats-1981-EWO,1,0,Wats
5,0.076,0.28,1.27,0.012,0.02,0.1,0.06,0.01,0.01,0.15,435.0,100.0,121.0,160.0,10.0,300.0,200.0,100.0,100.0,550.0,28.0,1.0,3.6,100,SA,0.0,0.0,503.0,625.0,17.0,72.0,-5.0,70.0,-10.0,Wats-1981-FWO,1,0,Wats
6,0.094,0.18,1.05,0.013,0.017,0.1,0.05,0.01,0.01,0.11,511.0,100.0,100.0,50.0,10.0,100.0,100.0,100.0,100.0,550.0,28.0,1.0,3.6,100,SA,0.0,0.0,380.0,486.0,22.0,75.0,1.0,70.0,5.0,Wats-1981-AW5,1,0,Wats
7,0.094,0.16,1.01,0.018,0.026,0.13,0.05,0.01,0.01,0.11,569.0,100.0,102.0,50.0,10.0,100.0,100.0,100.0,100.0,550.0,28.0,1.0,3.6,100,SA,0.0,0.0,402.0,498.0,18.0,70.0,7.0,70.0,0.0,Wats-1981-BW5,1,0,Wats
8,0.09,0.15,1.18,0.012,0.018,0.13,0.08,0.03,0.01,0.14,621.0,100.0,131.0,50.0,10.0,200.0,100.0,100.0,100.0,550.0,28.0,1.0,3.6,100,SA,0.0,0.0,427.0,518.0,18.0,75.0,30.0,70.0,15.0,Wats-1981-CW5,1,0,Wats
9,0.072,0.11,0.85,0.015,0.017,0.14,0.07,0.01,0.01,0.14,543.0,100.0,119.0,50.0,10.0,100.0,100.0,100.0,100.0,550.0,28.0,1.0,3.6,100,SA,0.0,0.0,436.0,525.0,15.0,77.0,38.0,70.0,30.0,Wats-1981-DW5,1,0,Wats
10,0.081,0.16,0.97,0.021,0.024,0.15,0.07,0.02,0.01,0.19,584.0,100.0,95.0,50.0,10.0,200.0,200.0,100.0,100.0,550.0,28.0,1.0,3.6,100,SA,0.0,0.0,451.0,545.0,17.818181818181817,74.0,12.0,70.0,10.0,Wats-1981-EW5,1,0,Wats
11,0.076,0.19,1.16,0.02,0.02,0.17,0.07,0.02,0.02,0.17,609.0,100.0,131.0,50.0,10.0,200.0,200.0,200.0,100.0,550.0,28.0,1.0,3.6,100,SA,0.0,0.0,441.0,557.0,16.0,69.0,34.0,70.0,25.0,Wats-1981-FW5,1,0,Wats

File: data/weldID_analysis/Wolst_group.csv
,Carbon concentration / weight %,Silicon concentration / weight %,Manganese concentration / weight %,Sulphur concentration / weight %,Phosphorus concentration / weight %,Chromium concentration / weight %,Molybdenum concentration / weight %,Oxygen concentration / parts per million by weight,Current / A,Voltage / V,AC or DC,Heat input / kJ mm^{-1},Interpass temperature / °C,Type of weld,Post weld heat treatment temperature / °C,Post weld heat treatment time / hours,Yield strength / MPa,Ultimate tensile strength / MPa,Elongation / %,Reduction of Area / %,Hardness / kg mm^{-2},Weld ID,Electrode Positive,Electrode Negative,Group
0,0.069,0.53,0.58,0.018,0.014,2.6,1.1,430.0,150.0,37.5,1.0,1.0,300,MMA,690.0,3.0,593.0,698.0,17.0,67.0,231.0,Wolst-1974-A,1,0,Wolst
1,0.05,0.45,0.73,0.015,0.018,2.8,1.1,460.0,150.0,37.5,1.0,1.0,300,MMA,690.0,3.0,591.0,705.0,17.0,70.0,230.0,Wolst-1974-B,1,0,Wolst
2,0.051,0.43,0.76,0.024,0.019,2.8,1.1,410.0,150.0,37.5,1.0,1.0,300,MMA,690.0,3.0,614.0,713.0,18.0,67.0,241.0,Wolst-1974-C,1,0,Wolst
3,0.067,0.13,0.94,0.017,0.026,2.9,1.4,550.0,150.0,37.5,1.0,1.0,300,MMA,690.0,3.0,546.0,658.0,18.0,65.0,222.0,Wolst-1974-E,1,0,Wolst
4,0.058,0.2,0.55,0.027,0.027,1.8,1.2,730.0,150.0,37.5,1.0,1.0,300,MMA,690.0,3.0,464.0,578.0,23.0,71.0,205.0,Wolst-1974-F,1,0,Wolst
5,0.125,0.39,0.88,0.025,0.028,2.5,1.4,470.0,150.0,37.5,1.0,1.0,300,MMA,690.0,3.0,646.0,737.0,18.0,63.0,253.0,Wolst-1974-G,1,0,Wolst
6,0.053,0.3,0.84,0.019,0.012,2.1,1.3,690.0,150.0,37.5,1.0,1.0,300,MMA,690.0,3.0,536.0,652.0,20.0,73.0,220.0,Wolst-1974-K,1,0,Wolst
7,0.075,0.35,0.8,0.02,0.017,2.3,1.5,550.0,150.0,37.5,1.0,1.0,300,MMA,690.0,3.0,546.0,648.0,18.0,17.0,220.0,Wolst-1974-N,1,0,Wolst
8,0.065,0.39,0.77,0.029,0.016,2.4,1.4,560.0,150.0,37.5,1.0,1.0,300,MMA,690.0,3.0,581.0,693.0,20.0,69.0,230.0,Wolst-1974-Y,1,0,Wolst
9,0.061,0.32,0.27,0.022,0.016,2.2,1.2,690.0,150.0,37.5,1.0,1.0,300,MMA,690.0,3.0,537.0,648.0,22.0,65.0,220.0,Wolst-1974-AM1,1,0,Wolst
10,0.043,0.34,0.45,0.019,0.017,2.2,1.4,580.0,150.0,37.5,1.0,1.0,300,MMA,690.0,3.0,527.0,635.0,20.0,67.0,219.0,Wolst-1974-AM2,1,0,Wolst
11,0.066,0.41,0.67,0.018,0.029,2.5,1.2,620.0,150.0,37.5,1.0,1.0,300,MMA,690.0,3.0,561.0,666.0,20.0,68.0,226.0,Wolst-1974-AM3,1,0,Wolst
12,0.1,0.44,0.8,0.021,0.02,2.5,1.2,520.0,150.0,37.5,1.0,1.0,300,MMA,690.0,3.0,576.0,678.0,17.0,70.0,230.0,Wolst-1974-AM4,1,0,Wolst
13,0.044,0.04,0.45,0.014,0.017,2.3,1.1448275862068966,1650.0,150.0,37.5,1.0,1.0,300,MMA,690.0,3.0,392.0,524.0,22.0,67.0,182.0,Wolst-1974-AS0,1,0,Wolst
14,0.05,0.07,0.48,0.007,0.018,2.2,1.1448275862068966,1440.0,150.0,37.5,1.0,1.0,300,MMA,690.0,3.0,473.0,578.0,21.0,71.0,199.0,Wolst-1974-AS1,1,0,Wolst
15,0.05,0.18,0.63,0.015,0.018,2.0,1.1448275862068966,750.0,150.0,37.5,1.0,1.0,300,MMA,690.0,3.0,543.0,649.0,20.0,71.0,217.0,Wolst-1974-AS2,1,0,Wolst
16,0.049,0.39,0.78,0.022,0.018,2.2,1.1,680.0,150.0,37.5,1.0,1.0,300,MMA,690.0,3.0,546.0,661.0,20.0,69.0,226.0,Wolst-1974-AT0.25,1,0,Wolst
17,0.075,0.41,0.77,0.021,0.018,2.2,1.1,1150.0,150.0,37.5,1.0,1.0,300,MMA,690.0,3.0,562.0,669.0,20.0,70.0,226.0,Wolst-1974-AT0.5,1,0,Wolst
18,0.045,0.45,0.8,0.012,0.02,2.4,1.0,1180.0,150.0,37.5,1.0,1.0,300,MMA,690.0,3.0,603.0,705.0,19.0,66.0,239.0,Wolst-1974-AT0.75,1,0,Wolst
19,0.036,0.55,0.84,0.013,0.02,2.5,1.0,1070.0,150.0,37.5,1.0,1.0,300,MMA,690.0,3.0,619.0,727.0,20.0,66.0,240.0,Wolst-1974-AT1.5,1,0,Wolst
20,0.058,0.61,0.93,0.014,0.017,2.5,1.1,1020.0,150.0,37.5,1.0,1.0,300,MMA,690.0,3.0,638.0,736.0,17.0,66.0,241.0,Wolst-1974-AT2.0,1,0,Wolst
21,0.09,0.2,1.25,0.011,0.022,2.4,0.9,690.0,150.0,37.5,1.0,1.0,300,MMA,690.0,3.0,594.0,680.0,20.0,66.0,231.0,Wolst-1974-S20,1,0,Wolst
22,0.12,0.27,1.27,0.014,0.021,2.4,0.9,680.0,150.0,37.5,1.0,1.0,300,MMA,690.0,3.0,562.4347826086956,668.7391304347826,19.347826086956523,65.30434782608695,244.0,Wolst-1974-S25,1,0,Wolst
23,0.09,0.39,1.18,0.013,0.022,2.4,1.0,570.0,150.0,37.5,1.0,1.0,300,MMA,690.0,3.0,562.4347826086956,668.7391304347826,19.347826086956523,65.30434782608695,247.0,Wolst-1974-S30,1,0,Wolst
24,0.11,0.48,1.13,0.015,0.018,2.4,0.9,520.0,150.0,37.5,1.0,1.0,300,MMA,690.0,3.0,562.4347826086956,668.7391304347826,19.347826086956523,65.30434782608695,253.0,Wolst-1974-S35,1,0,Wolst
25,0.09,0.59,1.1,0.013,0.02,2.4,0.8,540.0,150.0,37.5,1.0,1.0,300,MMA,690.0,3.0,648.0,743.0,18.0,58.0,247.0,Wolst-1974-S40,1,0,Wolst
26,0.05,0.33,0.83,0.02,0.018,2.3,1.1,738.4615384615385,150.0,37.5,1.0,1.0,300,MMA,690.0,3.0,562.4347826086956,668.7391304347826,19.347826086956523,65.30434782608695,222.0,Wolst-1974-M80,1,0,Wolst
27,0.09,0.3,1.25,0.02,0.016,2.0,1.1,738.4615384615385,150.0,37.5,1.0,1.0,300,MMA,690.0,3.0,562.4347826086956,668.7391304347826,19.347826086956523,65.30434782608695,240.0,Wolst-1974-M110,1,0,Wolst
28,0.06,0.26,0.94,0.011,0.018,2.3,1.2,738.4615384615385,150.0,37.5,1.0,1.0,300,MMA,690.0,3.0,562.4347826086956,668.7391304347826,19.347826086956523,65.30434782608695,227.0,Wolst-1974-AA,1,0,Wolst
29,0.05,0.34,0.96,0.017,0.018,2.4,1.1,738.4615384615385,150.0,37.5,1.0,1.0,300,MMA,690.0,3.0,562.4347826086956,668.7391304347826,19.347826086956523,65.30434782608695,233.0,Wolst-1974-BB,1,0,Wolst
30,0.05,0.27,0.94,0.011,0.015,2.3,1.3,738.4615384615385,150.0,37.5,1.0,1.0,300,MMA,690.0,3.0,562.4347826086956,668.7391304347826,19.347826086956523,65.30434782608695,212.0,Wolst-1974-FF,1,0,Wolst
31,0.05,0.3,1.0,0.006,0.015,2.2,1.1,738.4615384615385,150.0,37.5,1.0,1.0,300,MMA,690.0,3.0,562.4347826086956,668.7391304347826,19.347826086956523,65.30434782608695,209.0,Wolst-1974-KK,1,0,Wolst

File: data/weldID_analysis/p-RR82011_group.csv
Carbon concentration / weight %,Silicon concentration / weight %,Manganese concentration / weight %,Sulphur concentration / weight %,Phosphorus concentration / weight %,Nickel concentration / weight %,Chromium concentration / weight %,Molybdenum concentration / weight %,Vanadium concentration / weight %,Copper concentration / weight %,Cobalt concentration / weight %,Tungsten concentration / weight %,Oxygen concentration / parts per million by weight,Titanium concentration / parts per million by weight,Nitrogen concentration / parts per million by weight,Aluminium concentration / parts per million by weight,Boron concentration / parts per million by weight,Niobium concentration / parts per million by weight,Tin concentration / parts per million by weight,Arsenic concentration / parts per million by weight,Antimony concentration / parts per million by weight,Current / A,Voltage / V,AC or DC,Heat input / kJ mm^{-1},Interpass temperature / °C,Type of weld,Post weld heat treatment temperature / °C,Post weld heat treatment time / hours,Yield strength / MPa,Ultimate tensile strength / MPa,Elongation / %,Reduction of Area / %,Charpy temperature / °C,Charpy impact toughness / J,Hardness / kg mm^{-2},50% FATT,Weld ID,Nitrogen residual concentration,Hardness scale,Electrode Positive,Electrode Negative,Group
0.095,0.35,0.9,0.008,0.02,0.0,0.0,0.0,0.0,0.0,0.0,0.0,269.0,,54.0,170.0,,0.0,,,,450.0,30.0,1.0,2.025,250,SA,200.0,1.0,408.0,501.0,32.6,77.0,,,,,p9-RR82011,,,1,0,p-RR82011
0.095,0.35,0.9,0.008,0.02,0.0,0.0,0.0,0.0,0.0,0.0,0.0,269.0,,54.0,170.0,,0.0,,,,450.0,30.0,1.0,2.025,250,SA,200.0,1.0,394.0,496.0,34.2,78.0,,,,,p9-RR82011,,,1,0,p-RR82011
0.093,0.32,0.86,0.01,0.018,0.0,0.0,0.0,0.0,0.0,0.0,0.0,236.0,,54.0,180.0,,0.0,,,,550.0,30.0,1.0,2.475,250,SA,200.0,1.0,390.0,486.0,33.0,76.0,,,,,p10-RR82011,,,1,0,p-RR82011
0.093,0.32,0.86,0.01,0.018,0.0,0.0,0.0,0.0,0.0,0.0,0.0,236.0,,54.0,180.0,,0.0,,,,550.0,30.0,1.0,2.475,250,SA,200.0,1.0,388.0,482.0,31.8,75.0,,,,,p10-RR82011,,,1,0,p-RR82011
0.096,0.3,0.8,0.012,0.013,0.0,0.0,0.0,0.0,0.0,0.0,0.0,265.0,,47.0,170.0,,0.0,,,,650.0,30.0,1.0,2.925,250,SA,200.0,1.0,370.0,481.0,33.6,76.0,,,,,p11-RR82011,,,1,0,p-RR82011
0.096,0.3,0.8,0.012,0.013,0.0,0.0,0.0,0.0,0.0,0.0,0.0,265.0,,47.0,170.0,,0.0,,,,650.0,30.0,1.0,2.925,250,SA,200.0,1.0,379.0,490.0,32.2,77.0,,,,,p11-RR82011,,,1,0,p-RR82011
0.1,0.28,0.82,0.012,0.014,0.0,0.0,0.0,0.0,0.0,0.0,0.0,258.0,,45.0,200.0,,0.0,,,,900.0,33.0,1.0,4.8,100,SA,200.0,1.0,337.0,477.0,32.6,71.0,,,,,p12-RR82011,,,1,0,p-RR82011
0.1,0.28,0.82,0.012,0.014,0.0,0.0,0.0,0.0,0.0,0.0,0.0,258.0,,45.0,200.0,,0.0,,,,900.0,33.0,1.0,4.8,100,SA,200.0,1.0,356.0,483.0,32.3,72.0,,,,,p12-RR82011,,,1,0,p-RR82011
0.088,0.35,1.38,0.004,0.022,0.0,0.0,0.0,0.0,0.0,0.0,0.0,268.0,,109.0,200.0,,0.0,,,,450.0,30.0,1.0,2.025,250,SA,200.0,1.0,456.0,563.0,30.2,75.0,,,,,p13-RR82011,,,1,0,p-RR82011
0.088,0.35,1.38,0.004,0.022,0.0,0.0,0.0,0.0,0.0,0.0,0.0,268.0,,109.0,200.0,,0.0,,,,450.0,30.0,1.0,2.025,250,SA,200.0,1.0,458.0,567.0,29.6,74.0,,,,,p13-RR82011,,,1,0,p-RR82011
0.089,0.32,1.36,0.005,0.019,0.0,0.0,0.0,0.0,0.0,0.0,0.0,237.0,,85.0,180.0,,0.0,,,,550.0,30.0,1.0,2.475,250,SA,200.0,1.0,428.0,539.0,28.0,75.0,,,,,p14-RR82011,,,1,0,p-RR82011
0.089,0.32,1.36,0.005,0.019,0.0,0.0,0.0,0.0,0.0,0.0,0.0,237.0,,85.0,180.0,,0.0,,,,550.0,30.0,1.0,2.475,250,SA,200.0,1.0,436.0,544.0,29.4,75.0,,,,,p14-RR82011,,,1,0,p-RR82011
0.092,0.31,1.33,0.005,0.016,0.0,0.0,0.0,0.0,0.0,0.0,0.0,252.0,,84.0,170.0,,0.0,,,,650.0,30.0,1.0,2.925,250,SA,200.0,1.0,439.0,543.0,28.8,75.0,,,,,p15-RR82011,,,1,0,p-RR82011
0.092,0.31,1.33,0.005,0.016,0.0,0.0,0.0,0.0,0.0,0.0,0.0,252.0,,84.0,170.0,,0.0,,,,650.0,30.0,1.0,2.925,250,SA,200.0,1.0,430.0,541.0,31.4,73.0,,,,,p15-RR82011,,,1,0,p-RR82011
0.09,0.33,1.19,0.007,0.015,0.0,0.0,0.0,0.0,0.0,0.0,0.0,234.0,,78.0,200.0,,0.0,,,,900.0,33.0,1.0,4.8,100,SA,200.0,1.0,,539.0,27.1,67.0,,,,,p16-RR82011,,,1,0,p-RR82011
0.09,0.33,1.19,0.007,0.015,0.0,0.0,0.0,0.0,0.0,0.0,0.0,234.0,,78.0,200.0,,0.0,,,,900.0,33.0,1.0,4.8,100,SA,200.0,1.0,413.0,540.0,28.6,69.0,,,,,p16-RR82011,,,1,0,p-RR82011
0.075,0.47,1.31,0.014,0.02,0.0,0.0,0.0,0.0,0.0,0.0,0.0,465.0,,49.0,190.0,,0.0,,,,450.0,30.0,1.0,2.025,250,SA,200.0,1.0,405.0,497.0,31.6,76.0,,,,,p21-RR82011,,,1,0,p-RR82011
0.075,0.47,1.31,0.014,0.02,0.0,0.0,0.0,0.0,0.0,0.0,0.0,465.0,,49.0,190.0,,0.0,,,,450.0,30.0,1.0,2.025,250,SA,200.0,1.0,404.0,503.0,32.0,77.0,,,,,p21-RR82011,,,1,0,p-RR82011
0.078,0.44,1.24,0.012,0.018,0.0,0.0,0.0,0.0,0.0,0.0,0.0,479.0,,61.0,220.0,,0.0,,,,550.0,30.0,1.0,2.475,250,SA,200.0,1.0,383.0,487.0,32.4,77.0,,,,,p22-RR82011,,,1,0,p-RR82011
0.078,0.44,1.24,0.012,0.018,0.0,0.0,0.0,0.0,0.0,0.0,0.0,479.0,,61.0,220.0,,0.0,,,,550.0,30.0,1.0,2.475,250,SA,200.0,1.0,394.0,490.0,31.6,75.0,,,,,p22-RR82011,,,1,0,p-RR82011
0.08,0.36,1.02,0.014,0.014,0.0,0.0,0.0,0.0,0.0,0.0,0.0,513.0,,51.0,230.0,,0.0,,,,650.0,30.0,1.0,2.925,250,SA,200.0,1.0,386.0,483.0,30.8,74.0,,,,,p23-RR82011,,,1,0,p-RR82011
0.08,0.36,1.02,0.014,0.014,0.0,0.0,0.0,0.0,0.0,0.0,0.0,513.0,,51.0,230.0,,0.0,,,,650.0,30.0,1.0,2.925,250,SA,200.0,1.0,378.0,477.0,31.0,75.0,,,,,p23-RR82011,,,1,0,p-RR82011
0.077,0.44,1.61,0.012,0.021,0.0,0.0,0.0,0.0,0.0,0.0,0.0,434.0,,105.0,180.0,,0.0,,,,450.0,30.0,1.0,2.025,250,SA,200.0,1.0,456.0,567.0,27.6,73.0,,,,,p24-RR82011,,,1,0,p-RR82011
0.077,0.44,1.61,0.012,0.021,0.0,0.0,0.0,0.0,0.0,0.0,0.0,434.0,,105.0,180.0,,0.0,,,,450.0,30.0,1.0,2.025,250,SA,200.0,1.0,455.0,563.0,29.4,73.0,,,,,p24-RR82011,,,1,0,p-RR82011
0.071,0.4,1.55,0.013,0.019,0.0,0.0,0.0,0.0,0.0,0.0,0.0,423.0,,81.0,200.0,,0.0,,,,550.0,30.0,1.0,2.475,250,SA,200.0,1.0,439.0,549.0,28.8,71.0,,,,,p25-RR82011,,,1,0,p-RR82011
0.071,0.4,1.55,0.013,0.019,0.0,0.0,0.0,0.0,0.0,0.0,0.0,423.0,,81.0,200.0,,0.0,,,,550.0,30.0,1.0,2.475,250,SA,200.0,1.0,442.0,547.0,28.2,73.0,,,,,p25-RR82011,,,1,0,p-RR82011
0.073,0.39,1.55,0.012,0.018,0.0,0.0,0.0,0.0,0.0,0.0,0.0,463.0,,72.0,220.0,,0.0,,,,650.0,30.0,1.0,2.925,250,SA,200.0,1.0,435.0,546.0,27.0,73.0,,,,,p26-RR82011,,,1,0,p-RR82011
0.073,0.39,1.55,0.012,0.018,0.0,0.0,0.0,0.0,0.0,0.0,0.0,463.0,,72.0,220.0,,0.0,,,,650.0,30.0,1.0,2.925,250,SA,200.0,1.0,441.0,553.0,28.4,72.0,,,,,p26-RR82011,,,1,0,p-RR82011
0.068,0.9,1.2,0.016,0.024,0.0,0.0,0.0,0.0,0.0,0.0,0.0,789.0,,27.0,270.0,,0.0,,,,450.0,30.0,1.0,2.025,250,SA,200.0,1.0,473.0,582.0,26.8,70.0,,,,,p28-RR82011,,,1,0,p-RR82011
0.068,0.9,1.2,0.016,0.024,0.0,0.0,0.0,0.0,0.0,0.0,0.0,789.0,,27.0,270.0,,0.0,,,,450.0,30.0,1.0,2.025,250,SA,200.0,1.0,490.0,581.0,28.0,70.0,,,,,p28-RR82011,,,1,0,p-RR82011
0.066,0.8,1.12,0.017,0.021,0.0,0.0,0.0,0.0,0.0,0.0,0.0,774.0,,26.0,330.0,,0.0,,,,550.0,30.0,1.0,2.475,250,SA,200.0,1.0,469.0,561.0,29.0,69.0,,,,,p29-RR82011,,,1,0,p-RR82011
0.066,0.8,1.12,0.017,0.021,0.0,0.0,0.0,0.0,0.0,0.0,0.0,774.0,,26.0,330.0,,0.0,,,,550.0,30.0,1.0,2.475,250,SA,200.0,1.0,455.0,558.0,28.2,69.0,,,,,p29-RR82011,,,1,0,p-RR82011
0.06,0.68,1.0,0.016,0.017,0.0,0.0,0.0,0.0,0.0,0.0,0.0,821.0,,27.0,400.0,,0.0,,,,650.0,30.0,1.0,2.925,250,SA,200.0,1.0,449.0,540.0,26.8,66.0,,,,,p30-RR82011,,,1,0,p-RR82011
0.06,0.68,1.0,0.016,0.017,0.0,0.0,0.0,0.0,0.0,0.0,0.0,821.0,,27.0,400.0,,0.0,,,,650.0,30.0,1.0,2.925,250,SA,200.0,1.0,453.0,543.0,26.8,65.0,,,,,p30-RR82011,,,1,0,p-RR82011
0.07,1.14,1.45,0.015,0.027,0.0,0.0,0.0,0.0,0.0,0.0,0.0,699.0,,37.0,230.0,,0.0,,,,450.0,30.0,1.0,2.025,250,SA,200.0,1.0,530.0,636.0,26.6,64.0,,,,,p31-RR82011,,,1,0,p-RR82011
0.07,1.14,1.45,0.015,0.027,0.0,0.0,0.0,0.0,0.0,0.0,0.0,699.0,,37.0,230.0,,0.0,,,,450.0,30.0,1.0,2.025,250,SA,200.0,1.0,530.0,633.0,26.6,65.0,,,,,p31-RR82011,,,1,0,p-RR82011
0.064,0.95,1.33,0.013,0.024,0.0,0.0,0.0,0.0,0.0,0.0,0.0,765.0,,42.0,280.0,,0.0,,,,550.0,30.0,1.0,2.475,250,SA,200.0,1.0,516.0,613.0,23.6,63.0,,,,,p32-RR82011,,,1,0,p-RR82011
0.064,0.95,1.33,0.013,0.024,0.0,0.0,0.0,0.0,0.0,0.0,0.0,765.0,,42.0,280.0,,0.0,,,,550.0,30.0,1.0,2.475,250,SA,200.0,1.0,516.0,619.0,26.0,62.0,,,,,p32-RR82011,,,1,0,p-RR82011
0.073,0.76,1.14,0.015,0.018,0.0,0.0,0.0,0.0,0.0,0.0,0.0,711.0,,46.0,350.0,,0.0,,,,650.0,30.0,1.0,2.925,250,SA,200.0,1.0,481.0,577.0,27.8,65.0,,,,,p33-RR82011,,,1,0,p-RR82011
0.073,0.76,1.14,0.015,0.018,0.0,0.0,0.0,0.0,0.0,0.0,0.0,711.0,,46.0,350.0,,0.0,,,,650.0,30.0,1.0,2.925,250,SA,200.0,1.0,479.0,581.0,26.2,65.0,,,,,p33-RR82011,,,1,0,p-RR82011
0.072,1.08,1.71,0.015,0.028,0.0,0.0,0.0,0.0,0.0,0.0,0.0,609.0,,65.0,320.0,,0.0,,,,450.0,30.0,1.0,2.025,250,SA,200.0,1.0,592.0,690.0,23.4,51.0,,,,,p34-RR82011,,,1,0,p-RR82011
0.072,1.08,1.71,0.015,0.028,0.0,0.0,0.0,0.0,0.0,0.0,0.0,609.0,,65.0,320.0,,0.0,,,,450.0,30.0,1.0,2.025,250,SA,200.0,1.0,584.0,686.0,21.0,47.0,,,,,p34-RR82011,,,1,0,p-RR82011
0.071,0.84,1.53,0.012,0.022,0.0,0.0,0.0,0.0,0.0,0.0,0.0,720.0,,72.0,310.0,,0.0,,,,550.0,30.0,1.0,2.475,250,SA,200.0,1.0,560.0,652.0,25.0,56.0,,,,,p35-RR82011,,,1,0,p-RR82011
0.071,0.84,1.53,0.012,0.022,0.0,0.0,0.0,0.0,0.0,0.0,0.0,720.0,,72.0,310.0,,0.0,,,,550.0,30.0,1.0,2.475,250,SA,200.0,1.0,577.0,651.0,22.8,54.0,,,,,p35-RR82011,,,1,0,p-RR82011
0.077,0.64,1.43,0.013,0.017,0.0,0.0,0.0,0.0,0.0,0.0,0.0,646.0,,75.0,330.0,,0.0,,,,650.0,30.0,1.0,2.925,250,SA,200.0,1.0,516.0,613.0,25.4,59.0,,,,,p36-RR82011,,,1,0,p-RR82011
0.077,0.64,1.43,0.013,0.017,0.0,0.0,0.0,0.0,0.0,0.0,0.0,646.0,,75.0,330.0,,0.0,,,,650.0,30.0,1.0,2.925,250,SA,200.0,1.0,520.0,617.0,24.0,58.0,,,,,p36-RR82011,,,1,0,p-RR82011

File: data/weldID_analysis/Evans_group.csv (part 2 of 3)
Carbon concentration / weight %,Silicon concentration / weight %,Manganese concentration / weight %,Sulphur concentration / weight %,Phosphorus concentration / weight %,Nickel concentration / weight %,Chromium concentration / weight %,Molybdenum concentration / weight %,Vanadium concentration / weight %,Copper concentration / weight %,Cobalt concentration / weight %,Tungsten concentration / weight %,Oxygen concentration / parts per million by weight,Titanium concentration / parts per million by weight,Nitrogen concentration / parts per million by weight,Aluminium concentration / parts per million by weight,Boron concentration / parts per million by weight,Niobium concentration / parts per million by weight,Tin concentration / parts per million by weight,Arsenic concentration / parts per million by weight,Antimony concentration / parts per million by weight,Current / A,Voltage / V,AC or DC,Heat input / kJ mm^{-1},Interpass temperature / °C,Type of weld,Post weld heat treatment temperature / °C,Post weld heat treatment time / hours,Yield strength / MPa,Ultimate tensile strength / MPa,Elongation / %,Reduction of Area / %,Charpy temperature / °C,Charpy impact toughness / J,Hardness / kg mm^{-2},50% FATT,Weld ID,Nitrogen residual concentration,Hardness scale,Electrode Positive,Electrode Negative,Group
0.041,0.27,0.59,0.009,0.011,,2.34,,,,,,,,,,,,,,,170.0,21.0,1.0,1.0,200,MMA,0.0,0.0,,,,,9.0,100.0,,,Evans-Cr/CMn-1989-2.3A-ch,,,1,0,Evans
0.046,0.3,0.93,0.008,0.012,,2.38,,,,,,,,,,,,,,,170.0,21.0,1.0,1.0,200,MMA,250.0,14.0,655.0,722.0,19.6,67.5,,,,,Evans-Cr/CMn-1989-2.3B-aw,,,1,0,Evans
0.046,0.3,0.93,0.008,0.012,,2.38,,,,,,,,,,,,,,,170.0,21.0,1.0,1.0,200,MMA,580.0,2.0,605.0,683.0,19.8,71.9,-3.0,100.0,,,Evans-Cr/CMn-1989-2.3B-ht,,,1,0,Evans
0.046,0.3,0.93,0.008,0.012,,2.38,,,,,,,,,,,,,,,170.0,21.0,1.0,1.0,200,MMA,0.0,0.0,,,,,16.0,100.0,,,Evans-Cr/CMn-1989-2.3B-ch,,,1,0,Evans
0.05,0.31,1.29,0.008,0.011,,2.32,,,,,,,,,,,,,,,170.0,21.0,1.0,1.0,200,MMA,250.0,14.0,738.0,789.0,20.0,67.0,,,,,Evans-Cr/CMn-1989-2.3C-aw,,,1,0,Evans
0.05,0.31,1.29,0.008,0.011,,2.32,,,,,,,,,,,,,,,170.0,21.0,1.0,1.0,200,MMA,580.0,2.0,662.0,731.0,18.6,68.7,28.0,100.0,,,Evans-Cr/CMn-1989-2.3C-ht,,,1,0,Evans
0.05,0.31,1.29,0.008,0.011,,2.32,,,,,,,,,,,,,,,170.0,21.0,1.0,1.0,200,MMA,0.0,0.0,,,,,9.0,100.0,,,Evans-Cr/CMn-1989-2.3C-ch,,,1,0,Evans
0.054,0.33,1.72,0.007,0.014,,2.36,,,,,,,,,,,,,,,170.0,21.0,1.0,1.0,200,MMA,250.0,14.0,808.0,865.0,18.2,65.2,,,,,Evans-Cr/CMn-1989-2.3D-aw,,,1,0,Evans
0.054,0.33,1.72,0.007,0.014,,2.36,,,,,,,,,,,,,,,170.0,21.0,1.0,1.0,200,MMA,580.0,2.0,697.0,757.0,19.6,69.7,,,,,Evans-Cr/CMn-1989-2.3D-ht,,,1,0,Evans
0.054,0.33,1.72,0.007,0.014,,2.36,,,,,,,,,,,,,,,170.0,21.0,1.0,1.0,200,MMA,0.0,0.0,,,,,24.0,100.0,,,Evans-Cr/CMn-1989-2.3D-ch,,,1,0,Evans
0.069,0.3,1.36,0.007,0.009,,,,0.0005,,,,432.0,37.0,67.0,5.0,5.0,5.0,,,,170.0,21.0,1.0,1.0,200,MMA,250.0,14.0,468.0,529.0,32.6,80.7,,,,,Evans-Al/CMn-1990-5aw,,,1,0,Evans
0.069,0.3,1.36,0.007,0.009,,,,0.0005,,,,432.0,37.0,67.0,5.0,5.0,5.0,,,,170.0,21.0,1.0,1.0,200,MMA,0.0,0.0,,,,,-99.0,28.0,,,Evans-Al/CMn-1990-5awch1,,,1,0,Evans
0.069,0.3,1.36,0.007,0.009,,,,0.0005,,,,432.0,37.0,67.0,5.0,5.0,5.0,,,,170.0,21.0,1.0,1.0,200,MMA,0.0,0.0,,,,,-72.0,100.0,,,Evans-Al/CMn-1990-5awch2,,,1,0,Evans
0.069,0.3,1.36,0.007,0.009,,,,0.0005,,,,432.0,37.0,67.0,5.0,5.0,5.0,,,,170.0,21.0,1.0,1.0,200,MMA,0.0,0.0,,,,,,,,,Evans-Al/CMn-1990-5aw,,,1,0,Evans
0.069,0.3,1.36,0.007,0.009,,,,0.0005,,,,432.0,37.0,67.0,5.0,5.0,5.0,,,,170.0,21.0,1.0,1.0,200,MMA,580.0,2.0,393.0,500.0,31.8,77.0,,,,,Evans-Al/CMn-1990-5ht,,,1,0,Evans
0.069,0.3,1.36,0.007,0.009,,,,0.0005,,,,432.0,37.0,67.0,5.0,5.0,5.0,,,,170.0,21.0,1.0,1.0,200,MMA,580.0,2.0,,,,,-100.0,28.0,,,Evans-Al/CMn-1990-5htch1,,,1,0,Evans
0.069,0.3,1.36,0.007,0.009,,,,0.0005,,,,432.0,37.0,67.0,5.0,5.0,5.0,,,,170.0,21.0,1.0,1.0,200,MMA,580.0,2.0,,,,,-78.0,100.0,,,Evans-Al/CMn-1990-5htch2,,,1,0,Evans
0.073,0.33,1.39,0.007,0.008,,,,0.0005,,,,427.0,39.0,66.0,20.0,5.0,5.0,,,,170.0,21.0,1.0,1.0,200,MMA,250.0,14.0,475.0,536.0,33.4,80.7,,,,,Evans-Al/CMn-1990-20aw,,,1,0,Evans
0.073,0.33,1.39,0.007,0.008,,,,0.0005,,,,427.0,39.0,66.0,20.0,5.0,5.0,,,,170.0,21.0,1.0,1.0,200,MMA,0.0,0.0,,,,,-95.0,28.0,,,Evans-Al/CMn-1990-20awch1,,,1,0,Evans
0.073,0.33,1.39,0.007,0.008,,,,0.0005,,,,427.0,39.0,66.0,20.0,5.0,5.0,,,,170.0,21.0,1.0,1.0,200,MMA,0.0,0.0,,,,,-70.0,100.0,,,Evans-Al/CMn-1990-20awch2,,,1,0,Evans
0.073,0.33,1.39,0.007,0.008,,,,0.0005,,,,427.0,39.0,66.0,20.0,5.0,5.0,,,,170.0,21.0,1.0,1.0,200,MMA,580.0,2.0,387.0,493.0,32.5,80.7,,,,,Evans-Al/CMn-1990-20ht,,,1,0,Evans
0.073,0.33,1.39,0.007,0.008,,,,0.0005,,,,427.0,39.0,66.0,20.0,5.0,5.0,,,,170.0,21.0,1.0,1.0,200,MMA,580.0,2.0,,,,,-78.0,100.0,,,Evans-Al/CMn-1990-20htch2,,,1,0,Evans
0.078,0.32,1.39,0.007,0.009,,,,0.0005,,,,436.0,42.0,66.0,44.0,5.0,5.0,,,,170.0,21.0,1.0,1.0,200,MMA,250.0,14.0,478.0,541.0,30.4,78.9,,,,,Evans-Al/CMn-1990-44aw,,,1,0,Evans
0.078,0.32,1.39,0.007,0.009,,,,0.0005,,,,436.0,42.0,66.0,44.0,5.0,5.0,,,,170.0,21.0,1.0,1.0,200,MMA,0.0,0.0,,,,,-88.0,28.0,,,Evans-Al/CMn-1990-44awch1,,,1,0,Evans
0.078,0.32,1.39,0.007,0.009,,,,0.0005,,,,436.0,42.0,66.0,44.0,5.0,5.0,,,,170.0,21.0,1.0,1.0,200,MMA,0.0,0.0,,,,,-60.0,100.0,,,Evans-Al/CMn-1990-44awch2,,,1,0,Evans
0.078,0.32,1.39,0.007,0.009,,,,0.0005,,,,436.0,42.0,66.0,44.0,5.0,5.0,,,,170.0,21.0,1.0,1.0,200,MMA,580.0,2.0,398.0,499.0,32.8,80.7,,,,,Evans-Al/CMn-1990-44ht,,,1,0,Evans
0.078,0.32,1.39,0.007,0.009,,,,0.0005,,,,436.0,42.0,66.0,44.0,5.0,5.0,,,,170.0,21.0,1.0,1.0,200,MMA,580.0,2.0,,,,,-94.0,28.0,,,Evans-Al/CMn-1990-44htch1,,,1,0,Evans
0.078,0.32,1.39,0.007,0.009,,,,0.0005,,,,436.0,42.0,66.0,44.0,5.0,5.0,,,,170.0,21.0,1.0,1.0,200,MMA,580.0,2.0,,,,,-75.0,100.0,,,Evans-Al/CMn-1990-44htch2,,,1,0,Evans
0.08,0.33,1.41,0.006,0.009,,,,0.0005,,,,432.0,43.0,61.0,78.0,5.0,5.0,,,,170.0,21.0,1.0,1.0,200,MMA,250.0,14.0,478.0,540.0,31.2,80.7,,,,,Evans-Al/CMn-1990-78aw,,,1,0,Evans
0.08,0.33,1.41,0.006,0.009,,,,0.0005,,,,432.0,43.0,61.0,78.0,5.0,5.0,,,,170.0,21.0,1.0,1.0,200,MMA,0.0,0.0,,,,,-77.0,28.0,,,Evans-Al/CMn-1990-78awch1,,,1,0,Evans
0.08,0.33,1.41,0.006,0.009,,,,0.0005,,,,432.0,43.0,61.0,78.0,5.0,5.0,,,,170.0,21.0,1.0,1.0,200,MMA,0.0,0.0,,,,,-55.0,100.0,,,Evans-Al/CMn-1990-78awch2,,,1,0,Evans
0.08,0.33,1.41,0.006,0.009,,,,0.0005,,,,432.0,43.0,61.0,78.0,5.0,5.0,,,,170.0,21.0,1.0,1.0,200,MMA,0.0,0.0,,,,,,,,,Evans-Al/CMn-1990-78aw,,,1,0,Evans
0.08,0.33,1.41,0.006,0.009,,,,0.0005,,,,432.0,43.0,61.0,78.0,5.0,5.0,,,,170.0,21.0,1.0,1.0,200,MMA,580.0,2.0,391.0,504.0,31.8,78.9,,,,,Evans-Al/CMn-1990-78ht,,,1,0,Evans
0.08,0.33,1.41,0.006,0.009,,,,0.0005,,,,432.0,43.0,61.0,78.0,5.0,5.0,,,,170.0,21.0,1.0,1.0,200,MMA,580.0,2.0,,,,,-89.0,28.0,,,Evans-Al/CMn-1990-78htch1,,,1,0,Evans
0.08,0.33,1.41,0.006,0.009,,,,0.0005,,,,432.0,43.0,61.0,78.0,5.0,5.0,,,,170.0,21.0,1.0,1.0,200,MMA,580.0,2.0,,,,,-68.0,100.0,,,Evans-Al/CMn-1990-78htch2,,,1,0,Evans
0.08,0.37,1.42,0.006,0.009,,,,0.0005,,,,439.0,43.0,54.0,120.0,5.0,5.0,,,,170.0,21.0,1.0,1.0,200,MMA,250.0,14.0,480.0,543.0,29.0,78.9,,,,,Evans-Al/CMn-1990-120aw,,,1,0,Evans
0.08,0.37,1.42,0.006,0.009,,,,0.0005,,,,439.0,43.0,54.0,120.0,5.0,5.0,,,,170.0,21.0,1.0,1.0,200,MMA,0.0,0.0,,,,,-86.0,28.0,,,Evans-Al/CMn-1990-120awch1,,,1,0,Evans
0.08,0.37,1.42,0.006,0.009,,,,0.0005,,,,439.0,43.0,54.0,120.0,5.0,5.0,,,,170.0,21.0,1.0,1.0,200,MMA,0.0,0.0,,,,,-28.0,100.0,,,Evans-Al/CMn-1990-120awch2,,,1,0,Evans
0.08,0.37,1.42,0.006,0.009,,,,0.0005,,,,439.0,43.0,54.0,120.0,5.0,5.0,,,,170.0,21.0,1.0,1.0,200,MMA,580.0,2.0,397.0,518.0,31.0,79.8,,,,,Evans-Al/CMn-1990-120ht,,,1,0,Evans
0.08,0.37,1.42,0.006,0.009,,,,0.0005,,,,439.0,43.0,54.0,120.0,5.0,5.0,,,,170.0,21.0,1.0,1.0,200,MMA,580.0,2.0,,,,,-91.0,28.0,,,Evans-Al/CMn-1990-120htch1,,,1,0,Evans
0.08,0.37,1.42,0.006,0.009,,,,0.0005,,,,439.0,43.0,54.0,120.0,5.0,5.0,,,,170.0,21.0,1.0,1.0,200,MMA,580.0,2.0,,,,,-69.0,100.0,,,Evans-Al/CMn-1990-120htch2,,,1,0,Evans
0.076,0.37,1.36,0.005,0.009,,,,0.0005,,,,422.0,36.0,54.0,190.0,5.0,5.0,,,,170.0,21.0,1.0,1.0,200,MMA,250.0,14.0,485.0,549.0,31.4,79.8,,,,,Evans-Al/CMn-1990-190aw,,,1,0,Evans
0.076,0.37,1.36,0.005,0.009,,,,0.0005,,,,422.0,36.0,54.0,190.0,5.0,5.0,,,,170.0,21.0,1.0,1.0,200,MMA,0.0,0.0,,,,,-86.0,28.0,,,Evans-Al/CMn-1990-190awch1,,,1,0,Evans
0.076,0.37,1.36,0.005,0.009,,,,0.0005,,,,422.0,36.0,54.0,190.0,5.0,5.0,,,,170.0,21.0,1.0,1.0,200,MMA,0.0,0.0,,,,,-58.0,100.0,,,Evans-Al/CMn-1990-190awch2,,,1,0,Evans
0.076,0.37,1.36,0.005,0.009,,,,0.0005,,,,422.0,36.0,54.0,190.0,5.0,5.0,,,,170.0,21.0,1.0,1.0,200,MMA,0.0,0.0,,,,,,,,,Evans-Al/CMn-1990-190aw,,,1,0,Evans
0.076,0.37,1.36,0.005,0.009,,,,0.0005,,,,422.0,36.0,54.0,190.0,5.0,5.0,,,,170.0,21.0,1.0,1.0,200,MMA,580.0,2.0,403.0,519.0,29.1,78.9,,,,,Evans-Al/CMn-1990-190ht,,,1,0,Evans
0.076,0.37,1.36,0.005,0.009,,,,0.0005,,,,422.0,36.0,54.0,190.0,5.0,5.0,,,,170.0,21.0,1.0,1.0,200,MMA,580.0,2.0,,,,,-92.0,28.0,,,Evans-Al/CMn-1990-190htch1,,,1,0,Evans
0.076,0.37,1.36,0.005,0.009,,,,0.0005,,,,422.0,36.0,54.0,190.0,5.0,5.0,,,,170.0,21.0,1.0,1.0,200,MMA,580.0,2.0,,,,,-74.0,100.0,,,Evans-Al/CMn-1990-190htch2,,,1,0,Evans
0.078,0.44,1.31,0.005,0.008,,,,0.0005,,,,431.0,36.0,52.0,340.0,5.0,5.0,,,,170.0,21.0,1.0,1.0,200,MMA,250.0,14.0,491.0,564.0,28.2,78.9,,,,,Evans-Al/CMn-1990-340aw,,,1,0,Evans
0.078,0.44,1.31,0.005,0.008,,,,0.0005,,,,431.0,36.0,52.0,340.0,5.0,5.0,,,,170.0,21.0,1.0,1.0,200,MMA,0.0,0.0,,,,,-88.0,28.0,,,Evans-Al/CMn-1990-340awch1,,,1,0,Evans
0.078,0.44,1.31,0.005,0.008,,,,0.0005,,,,431.0,36.0,52.0,340.0,5.0,5.0,,,,170.0,21.0,1.0,1.0,200,MMA,0.0,0.0,,,,,-63.0,100.0,,,Evans-Al/CMn-1990-340awch2,,,1,0,Evans
0.078,0.44,1.31,0.005,0.008,,,,0.0005,,,,431.0,36.0,52.0,340.0,5.0,5.0,,,,170.0,21.0,1.0,1.0,200,MMA,0.0,0.0,,,,,,,,,Evans-Al/CMn-1990-340aw,,,1,0,Evans
0.078,0.44,1.31,0.005,0.008,,,,0.0005,,,,431.0,36.0,52.0,340.0,5.0,5.0,,,,170.0,21.0,1.0,1.0,200,MMA,580.0,2.0,409.0,528.0,31.0,78.9,,,,,Evans-Al/CMn-1990-340ht,,,1,0,Evans
0.078,0.44,1.31,0.005,0.008,,,,0.0005,,,,431.0,36.0,52.0,340.0,5.0,5.0,,,,170.0,21.0,1.0,1.0,200,MMA,580.0,2.0,,,,,-90.0,28.0,,,Evans-Al/CMn-1990-340htch1,,,1,0,Evans
0.078,0.44,1.31,0.005,0.008,,,,0.0005,,,,431.0,36.0,52.0,340.0,5.0,5.0,,,,170.0,21.0,1.0,1.0,200,MMA,580.0,2.0,,,,,-74.0,100.0,,,Evans-Al/CMn-1990-340htch2,,,1,0,Evans
0.076,0.51,1.3,0.005,0.008,,,,0.0005,,,,423.0,43.0,50.0,490.0,5.0,5.0,,,,170.0,21.0,1.0,1.0,200,MMA,250.0,14.0,485.0,560.0,25.2,78.9,,,,,Evans-Al/CMn-1990-490aw,,,1,0,Evans
0.076,0.51,1.3,0.005,0.008,,,,0.0005,,,,423.0,43.0,50.0,490.0,5.0,5.0,,,,170.0,21.0,1.0,1.0,200,MMA,0.0,0.0,,,,,-90.0,28.0,,,Evans-Al/CMn-1990-490awch1,,,1,0,Evans
0.076,0.51,1.3,0.005,0.008,,,,0.0005,,,,423.0,43.0,50.0,490.0,5.0,5.0,,,,170.0,21.0,1.0,1.0,200,MMA,0.0,0.0,,,,,-55.0,100.0,,,Evans-Al/CMn-1990-490awch2,,,1,0,Evans
0.076,0.51,1.3,0.005,0.008,,,,0.0005,,,,423.0,43.0,50.0,490.0,5.0,5.0,,,,170.0,21.0,1.0,1.0,200,MMA,0.0,0.0,,,,,,,,,Evans-Al/CMn-1990-490aw,,,1,0,Evans
0.076,0.51,1.3,0.005,0.008,,,,0.0005,,,,423.0,43.0,50.0,490.0,5.0,5.0,,,,170.0,21.0,1.0,1.0,200,MMA,580.0,2.0,417.0,528.0,29.0,78.9,,,,,Evans-Al/CMn-1990-490ht,,,1,0,Evans
0.076,0.51,1.3,0.005,0.008,,,,0.0005,,,,423.0,43.0,50.0,490.0,5.0,5.0,,,,170.0,21.0,1.0,1.0,200,MMA,580.0,2.0,,,,,-84.0,28.0,,,Evans-Al/CMn-1990-490htch1,,,1,0,Evans
0.076,0.51,1.3,0.005,0.008,,,,0.0005,,,,423.0,43.0,50.0,490.0,5.0,5.0,,,,170.0,21.0,1.0,1.0,200,MMA,580.0,2.0,,,,,-69.0,100.0,,,Evans-Al/CMn-1990-490htch2,,,1,0,Evans
0.079,0.57,1.32,0.004,0.008,,,,0.0005,,,,422.0,38.0,48.0,610.0,5.0,5.0,,,,170.0,21.0,1.0,1.0,200,MMA,250.0,14.0,491.0,570.0,29.2,77.0,,,,,Evans-Al/CMn-1990-610aw,,,1,0,Evans
0.079,0.57,1.32,0.004,0.008,,,,0.0005,,,,422.0,38.0,48.0,610.0,5.0,5.0,,,,170.0,21.0,1.0,1.0,200,MMA,0.0,0.0,,,,,-74.0,28.0,,,Evans-Al/CMn-1990-610awch1,,,1,0,Evans
0.079,0.57,1.32,0.004,0.008,,,,0.0005,,,,422.0,38.0,48.0,610.0,5.0,5.0,,,,170.0,21.0,1.0,1.0,200,MMA,0.0,0.0,,,,,-38.0,100.0,,,Evans-Al/CMn-1990-610awch2,,,1,0,Evans
0.079,0.57,1.32,0.004,0.008,,,,0.0005,,,,422.0,38.0,48.0,610.0,5.0,5.0,,,,170.0,21.0,1.0,1.0,200,MMA,0.0,0.0,,,,,,,,,Evans-Al/CMn-1990-610aw,,,1,0,Evans
0.079,0.57,1.32,0.004,0.008,,,,0.0005,,,,422.0,38.0,48.0,610.0,5.0,5.0,,,,170.0,21.0,1.0,1.0,200,MMA,580.0,2.0,443.0,550.0,29.4,76.0,,,,,Evans-Al/CMn-1990-610ht,,,1,0,Evans
0.079,0.57,1.32,0.004,0.008,,,,0.0005,,,,422.0,38.0,48.0,610.0,5.0,5.0,,,,170.0,21.0,1.0,1.0,200,MMA,580.0,2.0,,,,,-88.0,28.0,,,Evans-Al/CMn-1990-610htch1,,,1,0,Evans
0.079,0.57,1.32,0.004,0.008,,,,0.0005,,,,422.0,38.0,48.0,610.0,5.0,5.0,,,,170.0,21.0,1.0,1.0,200,MMA,580.0,2.0,,,,,-52.0,100.0,,,Evans-Al/CMn-1990-610htch2,,,1,0,Evans
0.073,0.35,0.64,0.005,0.004,,,,0.0003,,,,428.0,38.0,77.0,5.0,5.0,5.0,,,,170.0,21.0,1.0,1.0,200,MMA,250.0,14.0,402.0,494.0,33.3,77.5,,,,,Evans-V/Mn-1991-A3aw,,,1,0,Evans
0.073,0.35,0.64,0.005,0.004,,,,0.0003,,,,428.0,38.0,77.0,5.0,5.0,5.0,,,,170.0,21.0,1.0,1.0,200,MMA,0.0,0.0,,,,,-45.0,100.0,,,Evans-V/Mn-1991-A3awch,,,1,0,Evans
0.073,0.35,0.64,0.005,0.004,,,,0.0003,,,,428.0,38.0,77.0,5.0,5.0,5.0,,,,170.0,21.0,1.0,1.0,200,MMA,580.0,2.0,329.0,447.0,36.4,80.5,-54.0,100.0,,,Evans-V/Mn-1991-A3ht,,,1,0,Evans
0.071,0.36,0.63,0.007,0.006,,,,0.021,,,,435.0,43.0,78.0,5.0,5.0,5.0,,,,170.0,21.0,1.0,1.0,200,MMA,250.0,14.0,436.0,513.0,29.2,77.0,,,,,Evans-V/Mn-1991-A210aw,,,1,0,Evans
0.071,0.36,0.63,0.007,0.006,,,,0.021,,,,435.0,43.0,78.0,5.0,5.0,5.0,,,,170.0,21.0,1.0,1.0,200,MMA,0.0,0.0,,,,,-43.0,100.0,,,Evans-V/Mn-1991-A210awch,,,1,0,Evans
0.071,0.36,0.63,0.007,0.006,,,,0.021,,,,435.0,43.0,78.0,5.0,5.0,5.0,,,,170.0,21.0,1.0,1.0,200,MMA,580.0,2.0,398.0,481.0,30.8,76.0,-47.0,100.0,,,Evans-V/Mn-1991-A210ht,,,1,0,Evans
0.071,0.4,0.64,0.008,0.006,,,,0.0435,,,,411.0,36.0,88.0,5.0,5.0,5.0,,,,170.0,21.0,1.0,1.0,200,MMA,250.0,14.0,478.0,546.0,28.2,78.0,,,,,Evans-V/Mn-1991-A435aw,,,1,0,Evans
0.071,0.4,0.64,0.008,0.006,,,,0.0435,,,,411.0,36.0,88.0,5.0,5.0,5.0,,,,170.0,21.0,1.0,1.0,200,MMA,0.0,0.0,,,,,-43.0,100.0,,,Evans-V/Mn-1991-A435awch,,,1,0,Evans
0.071,0.4,0.64,0.008,0.006,,,,0.0435,,,,411.0,36.0,88.0,5.0,5.0,5.0,,,,170.0,21.0,1.0,1.0,200,MMA,580.0,2.0,446.0,526.0,,76.0,-30.0,100.0,,,Evans-V/Mn-1991-A435ht,,,1,0,Evans
0.074,0.36,0.63,0.008,0.005,,,,0.06,,,,432.0,31.0,75.0,5.0,5.0,5.0,,,,170.0,21.0,1.0,1.0,200,MMA,250.0,14.0,488.0,548.0,25.6,77.5,,,,,Evans-V/Mn-1991-A600aw,,,1,0,Evans
0.074,0.36,0.63,0.008,0.005,,,,0.06,,,,432.0,31.0,75.0,5.0,5.0,5.0,,,,170.0,21.0,1.0,1.0,200,MMA,0.0,0.0,,,,,-42.0,100.0,,,Evans-V/Mn-1991-A600awch,,,1,0,Evans
0.074,0.36,0.63,0.008,0.005,,,,0.06,,,,432.0,31.0,75.0,5.0,5.0,5.0,,,,170.0,21.0,1.0,1.0,200,MMA,580.0,2.0,458.0,547.0,25.6,76.0,-28.0,100.0,,,Evans-V/Mn-1991-A600ht,,,1,0,Evans
0.072,0.36,0.64,0.008,0.006,,,,0.0815,,,,436.0,34.0,84.0,5.0,5.0,5.0,,,,170.0,21.0,1.0,1.0,200,MMA,250.0,14.0,490.0,563.0,25.2,77.0,,,,,Evans-V/Mn-1991-A815aw,,,1,0,Evans
0.072,0.36,0.64,0.008,0.006,,,,0.0815,,,,436.0,34.0,84.0,5.0,5.0,5.0,,,,170.0,21.0,1.0,1.0,200,MMA,0.0,0.0,,,,,-40.0,100.0,,,Evans-V/Mn-1991-A815awch,,,1,0,Evans
0.072,0.36,0.64,0.008,0.006,,,,0.0815,,,,436.0,34.0,84.0,5.0,5.0,5.0,,,,170.0,21.0,1.0,1.0,200,MMA,580.0,2.0,483.0,576.0,25.2,76.0,-22.0,100.0,,,Evans-V/Mn-1991-A815ht,,,1,0,Evans
0.077,0.35,1.02,0.007,0.005,,,,0.0004,,,,399.0,41.0,75.0,5.0,5.0,5.0,,,,170.0,21.0,1.0,1.0,200,MMA,250.0,14.0,443.0,522.0,31.1,77.0,,,,,Evans-V/Mn-1991-B4aw,,,1,0,Evans
0.077,0.35,1.02,0.007,0.005,,,,0.0004,,,,399.0,41.0,75.0,5.0,5.0,5.0,,,,170.0,21.0,1.0,1.0,200,MMA,0.0,0.0,,,,,-60.0,100.0,,,Evans-V/Mn-1991-B4awch,,,1,0,Evans
0.077,0.35,1.02,0.007,0.005,,,,0.0004,,,,399.0,41.0,75.0,5.0,5.0,5.0,,,,170.0,21.0,1.0,1.0,200,MMA,580.0,2.0,332.0,461.0,33.3,80.3,-80.0,100.0,,,Evans-V/Mn-1991-B4ht,,,1,0,Evans
0.076,0.34,1.01,0.007,0.007,,,,0.0215,,,,426.0,37.0,75.0,5.0,5.0,5.0,,,,170.0,21.0,1.0,1.0,200,MMA,250.0,14.0,456.0,534.0,25.0,79.6,,,,,Evans-V/Mn-1991-B215aw,,,1,0,Evans
0.076,0.34,1.01,0.007,0.007,,,,0.0215,,,,426.0,37.0,75.0,5.0,5.0,5.0,,,,170.0,21.0,1.0,1.0,200,MMA,0.0,0.0,,,,,-69.0,100.0,,,Evans-V/Mn-1991-B215awch,,,1,0,Evans
0.076,0.34,1.01,0.007,0.007,,,,0.0215,,,,426.0,37.0,75.0,5.0,5.0,5.0,,,,170.0,21.0,1.0,1.0,200,MMA,580.0,2.0,434.0,515.0,29.8,78.9,-67.0,100.0,,,Evans-V/Mn-1991-B215ht,,,1,0,Evans
0.078,0.31,1.04,0.007,0.006,,,,0.044,,,,429.0,32.0,48.0,5.0,5.0,5.0,,,,170.0,21.0,1.0,1.0,200,MMA,250.0,14.0,505.0,570.0,24.8,77.4,,,,,Evans-V/Mn-1991-B440aw,,,1,0,Evans
0.078,0.31,1.04,0.007,0.006,,,,0.044,,,,429.0,32.0,48.0,5.0,5.0,5.0,,,,170.0,21.0,1.0,1.0,200,MMA,0.0,0.0,,,,,-63.0,100.0,,,Evans-V/Mn-1991-B440awch,,,1,0,Evans
0.078,0.31,1.04,0.007,0.006,,,,0.044,,,,429.0,32.0,48.0,5.0,5.0,5.0,,,,170.0,21.0,1.0,1.0,200,MMA,580.0,2.0,478.0,554.0,27.2,78.0,-51.0,100.0,,,Evans-V/Mn-1991-B440ht,,,1,0,Evans
0.076,0.33,1.04,0.007,0.006,,,,0.061,,,,429.0,31.0,70.0,5.0,5.0,5.0,,,,170.0,21.0,1.0,1.0,200,MMA,250.0,14.0,509.0,576.0,25.6,77.4,,,,,Evans-V/Mn-1991-B610aw,,,1,0,Evans
0.076,0.33,1.04,0.007,0.006,,,,0.061,,,,429.0,31.0,70.0,5.0,5.0,5.0,,,,170.0,21.0,1.0,1.0,200,MMA,0.0,0.0,,,,,-59.0,100.0,,,Evans-V/Mn-1991-B610awch,,,1,0,Evans
0.076,0.33,1.04,0.007,0.006,,,,0.061,,,,429.0,31.0,70.0,5.0,5.0,5.0,,,,170.0,21.0,1.0,1.0,200,MMA,580.0,2.0,493.0,569.0,27.0,77.0,-44.0,100.0,,,Evans-V/Mn-1991-B610ht,,,1,0,Evans
0.077,0.32,1.05,0.008,0.006,,,,0.085,,,,400.0,34.0,72.0,5.0,5.0,5.0,,,,170.0,21.0,1.0,1.0,200,MMA,250.0,14.0,538.0,592.0,25.2,74.0,,,,,Evans-V/Mn-1991-B850aw,,,1,0,Evans
0.077,0.32,1.05,0.008,0.006,,,,0.085,,,,400.0,34.0,72.0,5.0,5.0,5.0,,,,170.0,21.0,1.0,1.0,200,MMA,0.0,0.0,,,,,-60.0,100.0,,,Evans-V/Mn-1991-B850awch,,,1,0,Evans
0.077,0.32,1.05,0.008,0.006,,,,0.085,,,,400.0,34.0,72.0,5.0,5.0,5.0,,,,170.0,21.0,1.0,1.0,200,MMA,580.0,2.0,538.0,609.0,25.4,75.0,-40.0,100.0,,,Evans-V/Mn-1991-B850ht,,,1,0,Evans
0.077,0.31,1.33,0.007,0.005,,,,0.0004,,,,419.0,38.0,80.0,5.0,5.0,6.0,,,,170.0,21.0,1.0,1.0,200,MMA,250.0,14.0,463.0,541.0,27.1,75.9,,,,,Evans-V/Mn-1991-C4aw,,,1,0,Evans
0.077,0.31,1.33,0.007,0.005,,,,0.0004,,,,419.0,38.0,80.0,5.0,5.0,6.0,,,,170.0,21.0,1.0,1.0,200,MMA,0.0,0.0,,,,,-68.0,100.0,,,Evans-V/Mn-1991-C4awch,,,1,0,Evans
0.077,0.31,1.33,0.007,0.005,,,,0.0004,,,,419.0,38.0,80.0,5.0,5.0,6.0,,,,170.0,21.0,1.0,1.0,200,MMA,580.0,2.0,372.0,497.0,31.4,76.4,-81.0,100.0,,,Evans-V/Mn-1991-C4ht,,,1,0,Evans
0.072,0.33,1.22,0.008,0.006,,,,0.019,,,,447.0,29.0,85.0,5.0,5.0,5.0,,,,170.0,21.0,1.0,1.0,200,MMA,250.0,14.0,486.0,545.0,29.6,78.2,,,,,Evans-V/Mn-1991-C190aw,,,1,0,Evans
0.072,0.33,1.22,0.008,0.006,,,,0.019,,,,447.0,29.0,85.0,5.0,5.0,5.0,,,,170.0,21.0,1.0,1.0,200,MMA,0.0,0.0,,,,,-66.0,100.0,,,Evans-V/Mn-1991-C190awch,,,1,0,Evans
0.072,0.33,1.22,0.008,0.006,,,,0.019,,,,447.0,29.0,85.0,5.0,5.0,5.0,,,,170.0,21.0,1.0,1.0,200,MMA,580.0,2.0,455.0,533.0,28.4,77.9,-67.0,100.0,,,Evans-V/Mn-1991-C190ht,,,1,0,Evans
0.077,0.26,1.36,0.007,0.007,,,,0.0425,,,,410.0,29.0,79.0,5.0,5.0,5.0,,,,170.0,21.0,1.0,1.0,200,MMA,250.0,14.0,536.0,590.0,24.4,78.1,,,,,Evans-V/Mn-1991-C425aw,,,1,0,Evans
0.077,0.26,1.36,0.007,0.007,,,,0.0425,,,,410.0,29.0,79.0,5.0,5.0,5.0,,,,170.0,21.0,1.0,1.0,200,MMA,0.0,0.0,,,,,-70.0,100.0,,,Evans-V/Mn-1991-C425awch,,,1,0,Evans
0.077,0.26,1.36,0.007,0.007,,,,0.0425,,,,410.0,29.0,79.0,5.0,5.0,5.0,,,,170.0,21.0,1.0,1.0,200,MMA,580.0,2.0,526.0,594.0,26.0,76.0,-62.0,100.0,,,Evans-V/Mn-1991-C425ht,,,1,0,Evans
0.078,0.3,1.35,0.007,0.007,,,,0.0595,,,,405.0,30.0,76.0,5.0,5.0,5.0,,,,170.0,21.0,1.0,1.0,200,MMA,250.0,14.0,521.0,589.0,22.6,76.0,,,,,Evans-V/Mn-1991-C595aw,,,1,0,Evans
0.078,0.3,1.35,0.007,0.007,,,,0.0595,,,,405.0,30.0,76.0,5.0,5.0,5.0,,,,170.0,21.0,1.0,1.0,200,MMA,0.0,0.0,,,,,-70.0,100.0,,,Evans-V/Mn-1991-C595awch,,,1,0,Evans
0.078,0.3,1.35,0.007,0.007,,,,0.0595,,,,405.0,30.0,76.0,5.0,5.0,5.0,,,,170.0,21.0,1.0,1.0,200,MMA,580.0,2.0,527.0,600.0,26.0,75.0,-60.0,100.0,,,Evans-V/Mn-1991-C595ht,,,1,0,Evans
0.076,0.26,1.36,0.007,0.006,,,,0.1005,,,,407.0,29.0,83.0,5.0,5.0,5.0,,,,170.0,21.0,1.0,1.0,200,MMA,250.0,14.0,599.0,638.0,20.8,74.0,,,,,Evans-V/Mn-1991-C1005aw,,,1,0,Evans
0.076,0.26,1.36,0.007,0.006,,,,0.1005,,,,407.0,29.0,83.0,5.0,5.0,5.0,,,,170.0,21.0,1.0,1.0,200,MMA,0.0,0.0,,,,,-55.0,100.0,,,Evans-V/Mn-1991-C1005awch,,,1,0,Evans
0.076,0.26,1.36,0.007,0.006,,,,0.1005,,,,407.0,29.0,83.0,5.0,5.0,5.0,,,,170.0,21.0,1.0,1.0,200,MMA,580.0,2.0,574.0,642.0,22.6,73.0,-36.0,100.0,,,Evans-V/Mn-1991-C1005ht,,,1,0,Evans
0.076,0.29,1.74,0.008,0.006,,,,0.0004,,,,415.0,35.0,92.0,5.0,5.0,6.0,,,,170.0,21.0,1.0,1.0,200,MMA,250.0,14.0,500.0,571.0,28.8,77.0,,,,,Evans-V/Mn-1991-D4aw,,,1,0,Evans
0.076,0.29,1.74,0.008,0.006,,,,0.0004,,,,415.0,35.0,92.0,5.0,5.0,6.0,,,,170.0,21.0,1.0,1.0,200,MMA,0.0,0.0,,,,,-62.0,100.0,,,Evans-V/Mn-1991-D4awch,,,1,0,Evans
0.076,0.29,1.74,0.008,0.006,,,,0.0004,,,,415.0,35.0,92.0,5.0,5.0,6.0,,,,170.0,21.0,1.0,1.0,200,MMA,580.0,2.0,414.0,518.0,29.2,78.4,-71.0,100.0,,,Evans-V/Mn-1991-D4ht,,,1,0,Evans
0.077,0.26,1.73,0.007,0.008,,,,0.0235,,,,423.0,27.0,72.0,5.0,5.0,5.0,,,,170.0,21.0,1.0,1.0,200,MMA,250.0,14.0,543.0,607.0,23.2,77.0,,,,,Evans-V/Mn-1991-D235aw,,,1,0,Evans
0.077,0.26,1.73,0.007,0.008,,,,0.0235,,,,423.0,27.0,72.0,5.0,5.0,5.0,,,,170.0,21.0,1.0,1.0,200,MMA,0.0,0.0,,,,,-62.0,100.0,,,Evans-V/Mn-1991-D235awch,,,1,0,Evans
0.077,0.26,1.73,0.007,0.008,,,,0.0235,,,,423.0,27.0,72.0,5.0,5.0,5.0,,,,170.0,21.0,1.0,1.0,200,MMA,580.0,2.0,523.0,602.0,25.6,75.0,-59.0,100.0,,,Evans-V/Mn-1991-D235ht,,,1,0,Evans
0.077,0.26,1.72,0.007,0.008,,,,0.041,,,,423.0,25.0,74.0,5.0,5.0,5.0,,,,170.0,21.0,1.0,1.0,200,MMA,250.0,14.0,578.0,617.0,21.8,75.0,,,,,Evans-V/Mn-1991-D410aw,,,1,0,Evans
0.077,0.26,1.72,0.007,0.008,,,,0.041,,,,423.0,25.0,74.0,5.0,5.0,5.0,,,,170.0,21.0,1.0,1.0,200,MMA,0.0,0.0,,,,,-67.0,100.0,,,Evans-V/Mn-1991-D410awch,,,1,0,Evans
0.077,0.26,1.72,0.007,0.008,,,,0.041,,,,423.0,25.0,74.0,5.0,5.0,5.0,,,,170.0,21.0,1.0,1.0,200,MMA,580.0,2.0,538.0,626.0,21.8,74.0,-55.0,100.0,,,Evans-V/Mn-1991-D410ht,,,1,0,Evans
0.076,0.25,1.72,0.005,0.008,,,,0.0605,,,,405.0,25.0,86.0,5.0,5.0,5.0,,,,170.0,21.0,1.0,1.0,200,MMA,250.0,14.0,589.0,650.0,21.6,75.0,,,,,Evans-V/Mn-1991-D605aw,,,1,0,Evans
0.076,0.25,1.72,0.005,0.008,,,,0.0605,,,,405.0,25.0,86.0,5.0,5.0,5.0,,,,170.0,21.0,1.0,1.0,200,MMA,0.0,0.0,,,,,-64.0,100.0,,,Evans-V/Mn-1991-D605awch,,,1,0,Evans
0.076,0.25,1.72,0.005,0.008,,,,0.0605,,,,405.0,25.0,86.0,5.0,5.0,5.0,,,,170.0,21.0,1.0,1.0,200,MMA,580.0,2.0,521.0,597.0,24.4,74.0,-44.0,100.0,,,Evans-V/Mn-1991-D605ht,,,1,0,Evans
0.08,0.26,1.74,0.007,0.008,,,,0.083,,,,411.0,25.0,90.0,5.0,5.0,5.0,,,,170.0,21.0,1.0,1.0,200,MMA,250.0,14.0,639.0,681.0,19.6,71.9,,,,,Evans-V/Mn-1991-D830aw,,,1,0,Evans
0.08,0.26,1.74,0.007,0.008,,,,0.083,,,,411.0,25.0,90.0,5.0,5.0,5.0,,,,170.0,21.0,1.0,1.0,200,MMA,0.0,0.0,,,,,-61.0,100.0,,,Evans-V/Mn-1991-D830awch,,,1,0,Evans
0.08,0.26,1.74,0.007,0.008,,,,0.083,,,,411.0,25.0,90.0,5.0,5.0,5.0,,,,170.0,21.0,1.0,1.0,200,MMA,580.0,2.0,570.0,647.0,24.0,74.0,,,,,Evans-V/Mn-1991-D830ht,,,1,0,Evans
0.073,0.35,0.64,0.005,0.004,,,,0.0003,,,,428.0,38.0,77.0,5.0,5.0,5.0,,,,170.0,21.0,1.0,1.0,200,MMA,250.0,14.0,402.0,494.0,33.3,77.5,,,,,Evans-Nb/Mn-1991-A5aw,,,1,0,Evans
0.073,0.35,0.64,0.005,0.004,,,,0.0003,,,,428.0,38.0,77.0,5.0,5.0,5.0,,,,170.0,21.0,1.0,1.0,200,MMA,0.0,0.0,,,,,-45.0,100.0,,,Evans-Nb/Mn-1991-A5awch,,,1,0,Evans
0.073,0.35,0.64,0.005,0.004,,,,0.0003,,,,428.0,38.0,77.0,5.0,5.0,5.0,,,,170.0,21.0,1.0,1.0,200,MMA,580.0,2.0,329.0,447.0,36.4,80.5,-55.0,100.0,,,Evans-Nb/Mn-1991-A5ht,,,1,0,Evans
0.073,0.34,0.64,0.007,0.005,,,,0.0003,,,,431.0,41.0,80.0,5.0,5.0,120.0,,,,170.0,21.0,1.0,1.0,200,MMA,250.0,14.0,450.0,532.0,28.0,76.0,,,,,Evans-Nb/Mn-1991-A120aw,,,1,0,Evans
0.073,0.34,0.64,0.007,0.005,,,,0.0003,,,,431.0,41.0,80.0,5.0,5.0,120.0,,,,170.0,21.0,1.0,1.0,200,MMA,0.0,0.0,,,,,-33.0,100.0,,,Evans-Nb/Mn-1991-A120awch,,,1,0,Evans
0.073,0.34,0.64,0.007,0.005,,,,0.0003,,,,431.0,41.0,80.0,5.0,5.0,120.0,,,,170.0,21.0,1.0,1.0,200,MMA,580.0,2.0,415.0,497.0,24.6,78.7,-38.0,100.0,,,Evans-Nb/Mn-1991-A120ht,,,1,0,Evans
0.075,0.33,0.62,0.007,0.005,,,,0.0003,,,,429.0,42.0,85.0,5.0,5.0,220.0,,,,170.0,21.0,1.0,1.0,200,MMA,250.0,14.0,474.0,553.0,26.8,80.7,,,,,Evans-Nb/Mn-1991-A220aw,,,1,0,Evans
0.075,0.33,0.62,0.007,0.005,,,,0.0003,,,,429.0,42.0,85.0,5.0,5.0,220.0,,,,170.0,21.0,1.0,1.0,200,MMA,0.0,0.0,,,,,-22.0,100.0,,,Evans-Nb/Mn-1991-A220awch,,,1,0,Evans
0.075,0.33,0.62,0.007,0.005,,,,0.0003,,,,429.0,42.0,85.0,5.0,5.0,220.0,,,,170.0,21.0,1.0,1.0,200,MMA,580.0,2.0,451.0,539.0,24.4,78.0,-27.0,100.0,,,Evans-Nb/Mn-1991-A220ht,,,1,0,Evans
0.07,0.33,0.64,0.007,0.004,,,,0.0007,,,,413.0,42.0,85.0,5.0,5.0,450.0,,,,170.0,21.0,1.0,1.0,200,MMA,250.0,14.0,522.0,580.0,25.0,76.0,,,,,Evans-Nb/Mn-1991-A450aw,,,1,0,Evans
0.07,0.33,0.64,0.007,0.004,,,,0.0007,,,,413.0,42.0,85.0,5.0,5.0,450.0,,,,170.0,21.0,1.0,1.0,200,MMA,0.0,0.0,,,,,-7.0,100.0,,,Evans-Nb/Mn-1991-A450awch,,,1,0,Evans
0.07,0.33,0.64,0.007,0.004,,,,0.0007,,,,413.0,42.0,85.0,5.0,5.0,450.0,,,,170.0,21.0,1.0,1.0,200,MMA,580.0,2.0,484.0,576.0,23.0,74.9,-4.0,100.0,,,Evans-Nb/Mn-1991-A450ht,,,1,0,Evans
0.074,0.33,0.64,0.008,0.006,,,,0.0003,,,,460.0,39.0,110.0,5.0,5.0,880.0,,,,170.0,21.0,1.0,1.0,200,MMA,250.0,14.0,549.0,614.0,24.0,70.8,,,,,Evans-Nb/Mn-1991-A880aw,,,1,0,Evans
0.074,0.33,0.64,0.008,0.006,,,,0.0003,,,,460.0,39.0,110.0,5.0,5.0,880.0,,,,170.0,21.0,1.0,1.0,200,MMA,0.0,0.0,,,,,13.0,100.0,,,Evans-Nb/Mn-1991-A880awch,,,1,0,Evans
0.074,0.33,0.64,0.008,0.006,,,,0.0003,,,,460.0,39.0,110.0,5.0,5.0,880.0,,,,170.0,21.0,1.0,1.0,200,MMA,580.0,2.0,544.0,621.0,22.6,71.9,18.0,100.0,,,Evans-Nb/Mn-1991-A880ht,,,1,0,Evans
0.077,0.35,1.02,0.007,0.005,,,,0.0004,,,,399.0,41.0,75.0,5.0,5.0,5.0,,,,170.0,21.0,1.0,1.0,200,MMA,250.0,14.0,443.0,522.0,31.1,77.0,,,,,Evans-Nb/Mn-1991-B5aw,,,1,0,Evans
0.077,0.35,1.02,0.007,0.005,,,,0.0004,,,,399.0,41.0,75.0,5.0,5.0,5.0,,,,170.0,21.0,1.0,1.0,200,MMA,0.0,0.0,,,,,-60.0,100.0,,,Evans-Nb/Mn-1991-B5awch,,,1,0,Evans
0.077,0.35,1.02,0.007,0.005,,,,0.0004,,,,399.0,41.0,75.0,5.0,5.0,5.0,,,,170.0,21.0,1.0,1.0,200,MMA,580.0,2.0,332.0,461.0,33.3,80.3,-80.0,100.0,,,Evans-Nb/Mn-1991-B5ht,,,1,0,Evans
0.078,0.35,1.02,0.007,0.005,,,,0.0004,,,,368.0,36.0,83.0,5.0,5.0,120.0,,,,170.0,21.0,1.0,1.0,200,MMA,250.0,14.0,480.0,557.0,25.4,75.0,,,,,Evans-Nb/Mn-1991-B120aw,,,1,0,Evans
0.078,0.35,1.02,0.007,0.005,,,,0.0004,,,,368.0,36.0,83.0,5.0,5.0,120.0,,,,170.0,21.0,1.0,1.0,200,MMA,0.0,0.0,,,,,-42.0,100.0,,,Evans-Nb/Mn-1991-B120awch,,,1,0,Evans
0.078,0.35,1.02,0.007,0.005,,,,0.0004,,,,368.0,36.0,83.0,5.0,5.0,120.0,,,,170.0,21.0,1.0,1.0,200,MMA,580.0,2.0,447.0,540.0,30.4,77.0,-55.0,100.0,,,Evans-Nb/Mn-1991-B120ht,,,1,0,Evans
0.074,0.34,1.0,0.007,0.006,,,,0.0005,,,,424.0,37.0,86.0,5.0,5.0,255.0,,,,170.0,21.0,1.0,1.0,200,MMA,250.0,14.0,513.0,594.0,28.0,76.0,,,,,Evans-Nb/Mn-1991-B255aw,,,1,0,Evans
0.074,0.34,1.0,0.007,0.006,,,,0.0005,,,,424.0,37.0,86.0,5.0,5.0,255.0,,,,170.0,21.0,1.0,1.0,200,MMA,0.0,0.0,,,,,-38.0,100.0,,,Evans-Nb/Mn-1991-B255awch,,,1,0,Evans
0.074,0.34,1.0,0.007,0.006,,,,0.0005,,,,424.0,37.0,86.0,5.0,5.0,255.0,,,,170.0,21.0,1.0,1.0,200,MMA,580.0,2.0,492.0,575.0,25.2,76.0,-41.0,100.0,,,Evans-Nb/Mn-1991-B255ht,,,1,0,Evans
0.074,0.33,0.99,0.008,0.006,,,,0.0004,,,,393.0,37.0,88.0,5.0,5.0,465.0,,,,170.0,21.0,1.0,1.0,200,MMA,250.0,14.0,553.0,618.0,22.8,74.0,,,,,Evans-Nb/Mn-1991-B465aw,,,1,0,Evans
0.074,0.33,0.99,0.008,0.006,,,,0.0004,,,,393.0,37.0,88.0,5.0,5.0,465.0,,,,170.0,21.0,1.0,1.0,200,MMA,0.0,0.0,,,,,-11.0,100.0,,,Evans-Nb/Mn-1991-B465awch,,,1,0,Evans
0.074,0.33,0.99,0.008,0.006,,,,0.0004,,,,393.0,37.0,88.0,5.0,5.0,465.0,,,,170.0,21.0,1.0,1.0,200,MMA,580.0,2.0,540.0,616.0,22.4,75.0,-20.0,100.0,,,Evans-Nb/Mn-1991-B465ht,,,1,0,Evans
0.075,0.34,1.02,0.007,0.006,,,,0.0005,,,,417.0,37.0,79.0,5.0,5.0,985.0,,,,170.0,21.0,1.0,1.0,200,MMA,250.0,14.0,615.0,655.0,20.2,72.9,,,,,Evans-Nb/Mn-1991-B985aw,,,1,0,Evans
0.075,0.34,1.02,0.007,0.006,,,,0.0005,,,,417.0,37.0,79.0,5.0,5.0,985.0,,,,170.0,21.0,1.0,1.0,200,MMA,0.0,0.0,,,,,14.0,100.0,,,Evans-Nb/Mn-1991-B985awch,,,1,0,Evans
0.075,0.34,1.02,0.007,0.006,,,,0.0005,,,,417.0,37.0,79.0,5.0,5.0,985.0,,,,170.0,21.0,1.0,1.0,200,MMA,580.0,2.0,603.0,676.0,19.8,70.8,8.0,100.0,,,Evans-Nb/Mn-1991-B985ht,,,1,0,Evans
0.077,0.31,1.33,0.007,0.005,,,,0.0004,,,,419.0,38.0,80.0,5.0,5.0,6.0,,,,170.0,21.0,1.0,1.0,200,MMA,250.0,14.0,463.0,541.0,27.1,75.9,,,,,Evans-Nb/Mn-1991-C6aw,,,1,0,Evans
0.077,0.31,1.33,0.007,0.005,,,,0.0004,,,,419.0,38.0,80.0,5.0,5.0,6.0,,,,170.0,21.0,1.0,1.0,200,MMA,0.0,0.0,,,,,-67.0,100.0,,,Evans-Nb/Mn-1991-C6awch,,,1,0,Evans
0.077,0.31,1.33,0.007,0.005,,,,0.0004,,,,419.0,38.0,80.0,5.0,5.0,6.0,,,,170.0,21.0,1.0,1.0,200,MMA,580.0,2.0,372.0,497.0,31.4,76.4,-81.0,100.0,,,Evans-Nb/Mn-1991-C6ht,,,1,0,Evans
0.079,0.33,1.37,0.007,0.006,,,,0.0004,,,,417.0,34.0,97.0,5.0,5.0,105.0,,,,170.0,21.0,1.0,1.0,200,MMA,250.0,14.0,505.0,586.0,25.8,77.9,,,,,Evans-Nb/Mn-1991-C105aw,,,1,0,Evans
0.079,0.33,1.37,0.007,0.006,,,,0.0004,,,,417.0,34.0,97.0,5.0,5.0,105.0,,,,170.0,21.0,1.0,1.0,200,MMA,0.0,0.0,,,,,-55.0,100.0,,,Evans-Nb/Mn-1991-C105awch,,,1,0,Evans
0.079,0.33,1.37,0.007,0.006,,,,0.0004,,,,417.0,34.0,97.0,5.0,5.0,105.0,,,,170.0,21.0,1.0,1.0,200,MMA,580.0,2.0,500.0,578.0,24.8,76.0,-61.0,100.0,,,Evans-Nb/Mn-1991-C105ht,,,1,0,Evans
0.076,0.3,1.36,0.008,0.006,,,,0.0004,,,,370.0,33.0,84.0,5.0,5.0,235.0,,,,170.0,21.0,1.0,1.0,200,MMA,250.0,14.0,540.0,597.0,26.4,76.0,,,,,Evans-Nb/Mn-1991-C235aw,,,1,0,Evans
0.076,0.3,1.36,0.008,0.006,,,,0.0004,,,,370.0,33.0,84.0,5.0,5.0,235.0,,,,170.0,21.0,1.0,1.0,200,MMA,0.0,0.0,,,,,-45.0,100.0,,,Evans-Nb/Mn-1991-C235awch,,,1,0,Evans
0.076,0.3,1.36,0.008,0.006,,,,0.0004,,,,370.0,33.0,84.0,5.0,5.0,235.0,,,,170.0,21.0,1.0,1.0,200,MMA,580.0,2.0,539.0,607.0,25.0,76.0,-41.0,100.0,,,Evans-Nb/Mn-1991-C235ht,,,1,0,Evans
0.077,0.34,1.39,0.007,0.007,,,,0.0004,,,,409.0,32.0,99.0,5.0,5.0,455.0,,,,170.0,21.0,1.0,1.0,200,MMA,250.0,14.0,586.0,641.0,24.2,76.0,,,,,Evans-Nb/Mn-1991-C455aw,,,1,0,Evans
0.077,0.34,1.39,0.007,0.007,,,,0.0004,,,,409.0,32.0,99.0,5.0,5.0,455.0,,,,170.0,21.0,1.0,1.0,200,MMA,0.0,0.0,,,,,-23.0,100.0,,,Evans-Nb/Mn-1991-C455awch,,,1,0,Evans
0.077,0.34,1.39,0.007,0.007,,,,0.0004,,,,409.0,32.0,99.0,5.0,5.0,455.0,,,,170.0,21.0,1.0,1.0,200,MMA,580.0,2.0,583.0,651.0,22.6,71.9,-27.0,100.0,,,Evans-Nb/Mn-1991-C455ht,,,1,0,Evans
0.076,0.3,1.36,0.006,0.007,,,,0.0005,,,,432.0,33.0,91.0,5.0,5.0,940.0,,,,170.0,21.0,1.0,1.0,200,MMA,250.0,14.0,610.0,685.0,20.6,71.9,,,,,Evans-Nb/Mn-1991-C940aw,,,1,0,Evans
0.076,0.3,1.36,0.006,0.007,,,,0.0005,,,,432.0,33.0,91.0,5.0,5.0,940.0,,,,170.0,21.0,1.0,1.0,200,MMA,0.0,0.0,,,,,-1.0,100.0,,,Evans-Nb/Mn-1991-C940awch,,,1,0,Evans
0.076,0.3,1.36,0.006,0.007,,,,0.0005,,,,432.0,33.0,91.0,5.0,5.0,940.0,,,,170.0,21.0,1.0,1.0,200,MMA,580.0,2.0,614.0,686.0,19.0,70.8,7.0,100.0,,,Evans-Nb/Mn-1991-C940ht,,,1,0,Evans
0.076,0.29,1.74,0.008,0.006,,,,0.0004,,,,415.0,35.0,92.0,5.0,5.0,6.0,,,,170.0,21.0,1.0,1.0,200,MMA,250.0,14.0,500.0,571.0,28.8,77.0,,,,,Evans-Nb/Mn-1991-D5aw,,,1,0,Evans
0.076,0.29,1.74,0.008,0.006,,,,0.0004,,,,415.0,35.0,92.0,5.0,5.0,6.0,,,,170.0,21.0,1.0,1.0,200,MMA,0.0,0.0,,,,,-62.0,100.0,,,Evans-Nb/Mn-1991-D5awch,,,1,0,Evans
0.076,0.29,1.74,0.008,0.006,,,,0.0004,,,,415.0,35.0,92.0,5.0,5.0,6.0,,,,170.0,21.0,1.0,1.0,200,MMA,580.0,2.0,414.0,518.0,29.2,78.4,-71.0,100.0,,,Evans-Nb/Mn-1991-D5ht,,,1,0,Evans
0.077,0.32,1.77,0.007,0.006,,,,0.0004,,,,418.0,31.0,89.0,5.0,5.0,125.0,,,,170.0,21.0,1.0,1.0,200,MMA,250.0,14.0,540.0,614.0,22.0,75.9,,,,,Evans-Nb/Mn-1991-D125aw,,,1,0,Evans
0.077,0.32,1.77,0.007,0.006,,,,0.0004,,,,418.0,31.0,89.0,5.0,5.0,125.0,,,,170.0,21.0,1.0,1.0,200,MMA,0.0,0.0,,,,,-54.0,100.0,,,Evans-Nb/Mn-1991-D125awch,,,1,0,Evans
0.077,0.32,1.77,0.007,0.006,,,,0.0004,,,,418.0,31.0,89.0,5.0,5.0,125.0,,,,170.0,21.0,1.0,1.0,200,MMA,580.0,2.0,524.0,605.0,24.4,74.0,-61.0,100.0,,,Evans-Nb/Mn-1991-D125ht,,,1,0,Evans
0.078,0.3,1.76,0.007,0.007,,,,0.0004,,,,433.0,32.0,110.0,5.0,5.0,230.0,,,,170.0,21.0,1.0,1.0,200,MMA,250.0,14.0,575.0,635.0,22.6,74.0,,,,,Evans-Nb/Mn-1991-D230aw,,,1,0,Evans
0.078,0.3,1.76,0.007,0.007,,,,0.0004,,,,433.0,32.0,110.0,5.0,5.0,230.0,,,,170.0,21.0,1.0,1.0,200,MMA,0.0,0.0,,,,,-42.0,100.0,,,Evans-Nb/Mn-1991-D230awch,,,1,0,Evans
0.078,0.3,1.76,0.007,0.007,,,,0.0004,,,,433.0,32.0,110.0,5.0,5.0,230.0,,,,170.0,21.0,1.0,1.0,200,MMA,580.0,2.0,553.0,627.0,22.0,76.8,-31.0,100.0,,,Evans-Nb/Mn-1991-D230ht,,,1,0,Evans
0.077,0.29,1.77,0.008,0.009,,,,0.0004,,,,432.0,31.0,97.0,5.0,5.0,450.0,,,,170.0,21.0,1.0,1.0,200,MMA,250.0,14.0,606.0,660.0,22.0,74.0,,,,,Evans-Nb/Mn-1991-D450aw,,,1,0,Evans
0.077,0.29,1.77,0.008,0.009,,,,0.0004,,,,432.0,31.0,97.0,5.0,5.0,450.0,,,,170.0,21.0,1.0,1.0,200,MMA,0.0,0.0,,,,,-26.0,100.0,,,Evans-Nb/Mn-1991-D450awch,,,1,0,Evans
0.077,0.29,1.77,0.008,0.009,,,,0.0004,,,,432.0,31.0,97.0,5.0,5.0,450.0,,,,170.0,21.0,1.0,1.0,200,MMA,580.0,2.0,577.0,661.0,21.6,71.9,-15.0,100.0,,,Evans-Nb/Mn-1991-D450ht,,,1,0,Evans
0.079,0.29,1.79,0.006,0.007,,,,0.0004,,,,406.0,33.0,105.0,5.0,5.0,895.0,,,,170.0,21.0,1.0,1.0,200,MMA,250.0,14.0,654.0,708.0,19.2,70.8,,,,,Evans-Nb/Mn-1991-D895aw,,,1,0,Evans
0.079,0.29,1.79,0.006,0.007,,,,0.0004,,,,406.0,33.0,105.0,5.0,5.0,895.0,,,,170.0,21.0,1.0,1.0,200,MMA,0.0,0.0,,,,,-6.0,100.0,,,Evans-Nb/Mn-1991-D895awch,,,1,0,Evans
0.079,0.29,1.79,0.006,0.007,,,,0.0004,,,,406.0,33.0,105.0,5.0,5.0,895.0,,,,170.0,21.0,1.0,1.0,200,MMA,580.0,2.0,638.0,716.0,17.2,68.6,4.0,100.0,,,Evans-Nb/Mn-1991-D895ht,,,1,0,Evans
0.062,0.22,1.17,0.007,0.006,,,,,,,,330.0,,120.0,,,,,,,180.0,34.0,0.0,2.0,200,MMA,250.0,14.0,427.0,512.0,31.4,81.5,,,,,Evans-FelowH-1991-UF.05a,,,0,0,Evans
0.06,0.26,1.2,0.008,0.007,,,,,,,,320.0,,150.0,,,,,,,180.0,34.0,0.0,2.0,200,MMA,250.0,14.0,440.0,523.0,33.0,81.5,,,,,Evans-FelowH-1991-UF.15a,,,0,0,Evans
0.06,0.25,1.19,0.008,0.007,,,,,,,,353.0,,110.0,,,,,,,180.0,34.0,0.0,2.0,200,MMA,250.0,14.0,443.0,508.0,30.4,82.4,,,,,Evans-FelowH-1991-UF.25a,,,0,0,Evans
0.062,0.31,1.24,0.008,0.008,,,,,,,,366.0,,110.0,,,,,,,180.0,34.0,0.0,2.0,200,MMA,250.0,14.0,468.0,531.0,29.6,81.5,,,,,Evans-FelowH-1991-UF.35a,,,0,0,Evans
0.055,0.33,1.39,0.007,0.007,,,,,,,,323.0,,70.0,,,,,,,180.0,34.0,1.0,1.0,200,MMA,250.0,14.0,435.0,510.0,35.6,81.5,,,,,Evans-FelowH-1991-UF.05b,,,1,0,Evans
0.049,0.34,1.39,0.006,0.007,,,,,,,,339.0,,65.0,,,,,,,180.0,34.0,1.0,1.0,200,MMA,250.0,14.0,430.0,505.0,31.2,82.3,,,,,Evans-FelowH-1991-UF.15b,,,1,0,Evans
0.048,0.31,1.34,0.008,0.008,,,,,,,,371.0,,75.0,,,,,,,180.0,34.0,1.0,1.0,200,MMA,250.0,14.0,433.0,504.0,31.0,82.3,,,,,Evans-FelowH-1991-UF.25b,,,1,0,Evans
0.048,0.36,1.3,0.007,0.007,,,,,,,,401.0,,70.0,,,,,,,180.0,34.0,1.0,1.0,200,MMA,250.0,14.0,465.0,526.0,30.4,80.6,,,,,Evans-FelowH-1991-UF.35b,,,1,0,Evans
0.059,0.29,1.49,0.008,0.017,,,,,,,,305.0,,110.0,,,,,,,180.0,34.0,1.0,1.0,200,MMA,250.0,14.0,442.0,524.0,31.6,80.6,,,,,Evans-FelowH-1991-E7016(1),,,1,0,Evans
0.051,0.31,1.64,0.005,0.016,,,,,,,,330.0,,60.0,,,,,,,180.0,34.0,1.0,1.0,200,MMA,250.0,14.0,497.0,559.0,30.0,77.8,,,,,Evans-FelowH-1991-E7016(2),,,1,0,Evans
0.069,0.53,1.17,0.008,0.014,,,,,,,,365.0,,120.0,,,,,,,180.0,34.0,1.0,1.0,200,MMA,250.0,14.0,487.0,555.0,31.4,78.8,,,,,Evans-FelowH-1991-E7016(3),,,1,0,Evans
0.068,0.36,1.56,0.006,0.01,,,,,,,,396.0,,90.0,,,,,,,180.0,34.0,1.0,1.0,200,MMA,250.0,14.0,494.0,569.0,28.4,79.6,,,,,Evans-FelowH-1991-TENACITOR,,,1,0,Evans
0.043,0.3,0.69,0.006,0.007,,,,,,,,,,,,,,,,,170.0,21.0,1.0,1.0,200,MMA,580.0,2.0,373.0,448.0,34.4,83.0,,,,,Evans-StressRelief-1991-0.045A,,,1,0,Evans
0.043,0.3,0.69,0.006,0.007,,,,,,,,,,,,,,,,,170.0,21.0,1.0,1.0,200,MMA,580.0,2.0,,,,,-70.0,9.0,,,Evans-StressRelief-1991-0.045Ach-70,,,1,0,Evans
0.043,0.3,0.69,0.006,0.007,,,,,,,,,,,,,,,,,170.0,21.0,1.0,1.0,200,MMA,580.0,2.0,,,,,-60.0,15.0,,,Evans-StressRelief-1991-0.045Ach-60,,,1,0,Evans
0.043,0.3,0.69,0.006,0.007,,,,,,,,,,,,,,,,,170.0,21.0,1.0,1.0,200,MMA,580.0,2.0,,,,,-50.0,53.0,,,Evans-StressRelief-1991-0.045Ach-50,,,1,0,Evans
0.043,0.3,0.69,0.006,0.007,,,,,,,,,,,,,,,,,170.0,21.0,1.0,1.0,200,MMA,580.0,2.0,,,,,-40.0,117.0,,,Evans-StressRelief-1991-0.045Ach-40,,,1,0,Evans
0.043,0.3,0.69,0.006,0.007,,,,,,,,,,,,,,,,,170.0,21.0,1.0,1.0,200,MMA,580.0,2.0,,,,,-20.0,220.0,,,Evans-StressRelief-1991-0.045Ach-20,,,1,0,Evans
0.043,0.3,0.69,0.006,0.007,,,,,,,,,,,,,,,,,170.0,21.0,1.0,1.0,200,MMA,580.0,2.0,,,,,20.0,222.0,,,Evans-StressRelief-1991-0.045Ach20,,,1,0,Evans
0.042,0.31,0.98,0.006,0.007,,,,,,,,,,,,,,,,,170.0,21.0,1.0,1.0,200,MMA,580.0,2.0,392.0,476.0,34.4,80.6,,,,,Evans-StressRelief-1991-0.045B,,,1,0,Evans
0.042,0.31,0.98,0.006,0.007,,,,,,,,,,,,,,,,,170.0,21.0,1.0,1.0,200,MMA,580.0,2.0,,,,,-70.0,21.0,,,Evans-StressRelief-1991-0.045Bch-70,,,1,0,Evans
0.042,0.31,0.98,0.006,0.007,,,,,,,,,,,,,,,,,170.0,21.0,1.0,1.0,200,MMA,580.0,2.0,,,,,-60.0,38.0,,,Evans-StressRelief-1991-0.045Bch-60,,,1,0,Evans
0.042,0.31,0.98,0.006,0.007,,,,,,,,,,,,,,,,,170.0,21.0,1.0,1.0,200,MMA,580.0,2.0,,,,,-50.0,74.0,,,Evans-StressRelief-1991-0.045Bch-50,,,1,0,Evans
0.042,0.31,0.98,0.006,0.007,,,,,,,,,,,,,,,,,170.0,21.0,1.0,1.0,200,MMA,580.0,2.0,,,,,-40.0,182.0,,,Evans-StressRelief-1991-0.045Bch-40,,,1,0,Evans
0.042,0.31,0.98,0.006,0.007,,,,,,,,,,,,,,,,,170.0,21.0,1.0,1.0,200,MMA,580.0,2.0,,,,,-20.0,220.0,,,Evans-StressRelief-1991-0.045Bch-20,,,1,0,Evans
0.042,0.31,0.98,0.006,0.007,,,,,,,,,,,,,,,,,170.0,21.0,1.0,1.0,200,MMA,580.0,2.0,,,,,20.0,222.0,,,Evans-StressRelief-1991-0.045Bch20,,,1,0,Evans
0.045,0.31,1.39,0.005,0.007,,,,,,,,,,,,,,,,,170.0,21.0,1.0,1.0,200,MMA,580.0,2.0,414.0,502.0,31.0,80.6,,,,,Evans-StressRelief-1991-0.045C,,,1,0,Evans
0.045,0.31,1.39,0.005,0.007,,,,,,,,,,,,,,,,,170.0,21.0,1.0,1.0,200,MMA,580.0,2.0,,,,,-70.0,38.0,,,Evans-StressRelief-1991-0.045Cch-70,,,1,0,Evans
0.045,0.31,1.39,0.005,0.007,,,,,,,,,,,,,,,,,170.0,21.0,1.0,1.0,200,MMA,580.0,2.0,,,,,-60.0,81.0,,,Evans-StressRelief-1991-0.045Cch-60,,,1,0,Evans
0.045,0.31,1.39,0.005,0.007,,,,,,,,,,,,,,,,,170.0,21.0,1.0,1.0,200,MMA,580.0,2.0,,,,,-50.0,129.0,,,Evans-StressRelief-1991-0.045Cch-50,,,1,0,Evans
0.045,0.31,1.39,0.005,0.007,,,,,,,,,,,,,,,,,170.0,21.0,1.0,1.0,200,MMA,580.0,2.0,,,,,-40.0,172.0,,,Evans-StressRelief-1991-0.045Cch-40,,,1,0,Evans
0.045,0.31,1.39,0.005,0.007,,,,,,,,,,,,,,,,,170.0,21.0,1.0,1.0,200,MMA,580.0,2.0,,,,,-20.0,220.0,,,Evans-StressRelief-1991-0.045Cch-20,,,1,0,Evans
0.045,0.31,1.39,0.005,0.007,,,,,,,,,,,,,,,,,170.0,21.0,1.0,1.0,200,MMA,580.0,2.0,,,,,20.0,222.0,,,Evans-StressRelief-1991-0.045Cch20,,,1,0,Evans
0.045,0.29,1.83,0.005,0.008,,,,,,,,,,,,,,,,,170.0,21.0,1.0,1.0,200,MMA,580.0,2.0,444.0,525.0,29.8,79.9,,,,,Evans-StressRelief-1991-0.045D,,,1,0,Evans
0.045,0.29,1.83,0.005,0.008,,,,,,,,,,,,,,,,,170.0,21.0,1.0,1.0,200,MMA,580.0,2.0,,,,,-70.0,36.0,,,Evans-StressRelief-1991-0.045Dch-70,,,1,0,Evans
0.045,0.29,1.83,0.005,0.008,,,,,,,,,,,,,,,,,170.0,21.0,1.0,1.0,200,MMA,580.0,2.0,,,,,-60.0,76.0,,,Evans-StressRelief-1991-0.045Dch-60,,,1,0,Evans
0.045,0.29,1.83,0.005,0.008,,,,,,,,,,,,,,,,,170.0,21.0,1.0,1.0,200,MMA,580.0,2.0,,,,,-50.0,117.0,,,Evans-StressRelief-1991-0.045Dch-50,,,1,0,Evans
0.045,0.29,1.83,0.005,0.008,,,,,,,,,,,,,,,,,170.0,21.0,1.0,1.0,200,MMA,580.0,2.0,,,,,-40.0,153.0,,,Evans-StressRelief-1991-0.045Dch-40,,,1,0,Evans
0.045,0.29,1.83,0.005,0.008,,,,,,,,,,,,,,,,,170.0,21.0,1.0,1.0,200,MMA,580.0,2.0,,,,,-20.0,203.0,,,Evans-StressRelief-1991-0.045Dch-20,,,1,0,Evans
0.045,0.29,1.83,0.005,0.008,,,,,,,,,,,,,,,,,170.0,21.0,1.0,1.0,200,MMA,580.0,2.0,,,,,20.0,222.0,,,Evans-StressRelief-1991-0.045Dch20,,,1,0,Evans
0.058,0.33,0.63,0.007,0.007,,,,,,,,,,,,,,,,,170.0,21.0,1.0,1.0,200,MMA,580.0,2.0,386.0,465.0,33.4,78.8,,,,,Evans-StressRelief-1991-0.065A,,,1,0,Evans
0.058,0.33,0.63,0.007,0.007,,,,,,,,,,,,,,,,,170.0,21.0,1.0,1.0,200,MMA,580.0,2.0,,,,,-60.0,13.0,,,Evans-StressRelief-1991-0.065Ach-60,,,1,0,Evans
0.058,0.33,0.63,0.007,0.007,,,,,,,,,,,,,,,,,170.0,21.0,1.0,1.0,200,MMA,580.0,2.0,,,,,-50.0,27.0,,,Evans-StressRelief-1991-0.065Ach-50,,,1,0,Evans
0.058,0.33,0.63,0.007,0.007,,,,,,,,,,,,,,,,,170.0,21.0,1.0,1.0,200,MMA,580.0,2.0,,,,,-40.0,78.0,,,Evans-StressRelief-1991-0.065Ach-40,,,1,0,Evans
0.058,0.33,0.63,0.007,0.007,,,,,,,,,,,,,,,,,170.0,21.0,1.0,1.0,200,MMA,580.0,2.0,,,,,-20.0,178.0,,,Evans-StressRelief-1991-0.065Ach-20,,,1,0,Evans
0.058,0.33,0.63,0.007,0.007,,,,,,,,,,,,,,,,,170.0,21.0,1.0,1.0,200,MMA,580.0,2.0,,,,,20.0,220.0,,,Evans-StressRelief-1991-0.065Ach20,,,1,0,Evans
0.065,0.34,0.97,0.007,0.008,,,,,,,,,,,,,,,,,170.0,21.0,1.0,1.0,200,MMA,580.0,2.0,418.0,500.0,35.0,80.6,,,,,Evans-StressRelief-1991-0.065B,,,1,0,Evans
0.065,0.34,0.97,0.007,0.008,,,,,,,,,,,,,,,,,170.0,21.0,1.0,1.0,200,MMA,580.0,2.0,,,,,-70.0,15.0,,,Evans-StressRelief-1991-0.065Bch-70,,,1,0,Evans
0.065,0.34,0.97,0.007,0.008,,,,,,,,,,,,,,,,,170.0,21.0,1.0,1.0,200,MMA,580.0,2.0,,,,,-60.0,45.0,,,Evans-StressRelief-1991-0.065Bch-60,,,1,0,Evans
0.065,0.34,0.97,0.007,0.008,,,,,,,,,,,,,,,,,170.0,21.0,1.0,1.0,200,MMA,580.0,2.0,,,,,-50.0,100.0,,,Evans-StressRelief-1991-0.065Bch-50,,,1,0,Evans
0.065,0.34,0.97,0.007,0.008,,,,,,,,,,,,,,,,,170.0,21.0,1.0,1.0,200,MMA,580.0,2.0,,,,,-40.0,155.0,,,Evans-StressRelief-1991-0.065Bch-40,,,1,0,Evans
0.065,0.34,0.97,0.007,0.008,,,,,,,,,,,,,,,,,170.0,21.0,1.0,1.0,200,MMA,580.0,2.0,,,,,-20.0,201.0,,,Evans-StressRelief-1991-0.065Bch-20,,,1,0,Evans
0.065,0.34,0.97,0.007,0.008,,,,,,,,,,,,,,,,,170.0,21.0,1.0,1.0,200,MMA,580.0,2.0,,,,,20.0,220.0,,,Evans-StressRelief-1991-0.065Bch20,,,1,0,Evans
0.066,0.35,1.36,0.007,0.008,,,,,,,,,,,,,,,,,170.0,21.0,1.0,1.0,200,MMA,580.0,2.0,455.0,540.0,31.2,77.9,,,,,Evans-StressRelief-1991-0.065C,,,1,0,Evans
0.066,0.35,1.36,0.007,0.008,,,,,,,,,,,,,,,,,170.0,21.0,1.0,1.0,200,MMA,580.0,2.0,,,,,-70.0,30.0,,,Evans-StressRelief-1991-0.065Cch-70,,,1,0,Evans
