Repository: louisgthier/welding-quality-prediction

# welding-quality-prediction info

# PREPROCESS DATA
Ok les gars ce que j'ai fait pour le moment:
- définition des variables path dans variables.py
- Une fonction pour virer les doubles espaces et espaces de fin de ligne
- Changer les N en NaN

Ce qu'il y a en dessous c'est juste le .tex en markdown

Pour tester l'import, lancez juste data_import.py ça génèrera un fichier dans /data/

# MAP DATA LIBRARY

## Database MAP_DATA_WELD

### 1. Provenance of Data

Tracey Cool\* and H. K. D. H. Bhadeshia, Phase Transformations Group, Department of Materials Science and Metallurgy, University of Cambridge, Cambridge, U.K.

File: data/weldID_analysis/Evans_group.csv (part 3 of 3)
Carbon concentration / weight %,Silicon concentration / weight %,Manganese concentration / weight %,Sulphur concentration / weight %,Phosphorus concentration / weight %,Nickel concentration / weight %,Chromium concentration / weight %,Molybdenum concentration / weight %,Vanadium concentration / weight %,Copper concentration / weight %,Cobalt concentration / weight %,Tungsten concentration / weight %,Oxygen concentration / parts per million by weight,Titanium concentration / parts per million by weight,Nitrogen concentration / parts per million by weight,Aluminium concentration / parts per million by weight,Boron concentration / parts per million by weight,Niobium concentration / parts per million by weight,Tin concentration / parts per million by weight,Arsenic concentration / parts per million by weight,Antimony concentration / parts per million by weight,Current / A,Voltage / V,AC or DC,Heat input / kJ mm^{-1},Interpass temperature / °C,Type of weld,Post weld heat treatment temperature / °C,Post weld heat treatment time / hours,Yield strength / MPa,Ultimate tensile strength / MPa,Elongation / %,Reduction of Area / %,Charpy temperature / °C,Charpy impact toughness / J,Hardness / kg mm^{-2},50% FATT,Weld ID,Nitrogen residual concentration,Hardness scale,Electrode Positive,Electrode Negative,Group
0.066,0.35,1.36,0.007,0.008,,,,,,,,,,,,,,,,,170.0,21.0,1.0,1.0,200,MMA,580.0,2.0,,,,,-60.0,72.0,,,Evans-StressRelief-1991-0.065Cch-60,,,1,0,Evans
0.066,0.35,1.36,0.007,0.008,,,,,,,,,,,,,,,,,170.0,21.0,1.0,1.0,200,MMA,580.0,2.0,,,,,-50.0,119.0,,,Evans-StressRelief-1991-0.065Cch-50,,,1,0,Evans
0.066,0.35,1.36,0.007,0.008,,,,,,,,,,,,,,,,,170.0,21.0,1.0,1.0,200,MMA,580.0,2.0,,,,,-40.0,165.0,,,Evans-StressRelief-1991-0.065Cch-40,,,1,0,Evans
0.066,0.35,1.36,0.007,0.008,,,,,,,,,,,,,,,,,170.0,21.0,1.0,1.0,200,MMA,580.0,2.0,,,,,-20.0,201.0,,,Evans-StressRelief-1991-0.065Cch-20,,,1,0,Evans
0.066,0.35,1.36,0.007,0.008,,,,,,,,,,,,,,,,,170.0,21.0,1.0,1.0,200,MMA,580.0,2.0,,,,,20.0,206.0,,,Evans-StressRelief-1991-0.065Cch20,,,1,0,Evans
0.074,0.36,1.8,0.008,0.008,,,,,,,,,,,,,,,,,170.0,21.0,1.0,1.0,200,MMA,580.0,2.0,504.0,594.0,26.2,75.0,,,,,Evans-StressRelief-1991-0.065D,,,1,0,Evans
0.074,0.36,1.8,0.008,0.008,,,,,,,,,,,,,,,,,170.0,21.0,1.0,1.0,200,MMA,580.0,2.0,,,,,-70.0,30.0,,,Evans-StressRelief-1991-0.065Dch-70,,,1,0,Evans
0.074,0.36,1.8,0.008,0.008,,,,,,,,,,,,,,,,,170.0,21.0,1.0,1.0,200,MMA,580.0,2.0,,,,,-60.0,55.0,,,Evans-StressRelief-1991-0.065Dch-60,,,1,0,Evans
0.074,0.36,1.8,0.008,0.008,,,,,,,,,,,,,,,,,170.0,21.0,1.0,1.0,200,MMA,580.0,2.0,,,,,-50.0,89.0,,,Evans-StressRelief-1991-0.065Dch-50,,,1,0,Evans
0.074,0.36,1.8,0.008,0.008,,,,,,,,,,,,,,,,,170.0,21.0,1.0,1.0,200,MMA,580.0,2.0,,,,,-40.0,121.0,,,Evans-StressRelief-1991-0.065Dch-40,,,1,0,Evans
0.074,0.36,1.8,0.008,0.008,,,,,,,,,,,,,,,,,170.0,21.0,1.0,1.0,200,MMA,580.0,2.0,,,,,-20.0,161.0,,,Evans-StressRelief-1991-0.065Dch-20,,,1,0,Evans
0.074,0.36,1.8,0.008,0.008,,,,,,,,,,,,,,,,,170.0,21.0,1.0,1.0,200,MMA,580.0,2.0,,,,,20.0,188.0,,,Evans-StressRelief-1991-0.065Dch20,,,1,0,Evans
0.089,0.35,0.68,0.008,0.008,,,,,,,,,,,,,,,,,170.0,21.0,1.0,1.0,200,MMA,580.0,2.0,394.0,499.0,34.2,78.8,,,,,Evans-StressRelief-1991-0.095A,,,1,0,Evans
0.089,0.35,0.68,0.008,0.008,,,,,,,,,,,,,,,,,170.0,21.0,1.0,1.0,200,MMA,580.0,2.0,,,,,-70.0,23.0,,,Evans-StressRelief-1991-0.095Ach-70,,,1,0,Evans
0.089,0.35,0.68,0.008,0.008,,,,,,,,,,,,,,,,,170.0,21.0,1.0,1.0,200,MMA,580.0,2.0,,,,,-60.0,27.0,,,Evans-StressRelief-1991-0.095Ach-60,,,1,0,Evans
0.089,0.35,0.68,0.008,0.008,,,,,,,,,,,,,,,,,170.0,21.0,1.0,1.0,200,MMA,580.0,2.0,,,,,-50.0,45.0,,,Evans-StressRelief-1991-0.095Ach-50,,,1,0,Evans
0.089,0.35,0.68,0.008,0.008,,,,,,,,,,,,,,,,,170.0,21.0,1.0,1.0,200,MMA,580.0,2.0,,,,,-40.0,95.0,,,Evans-StressRelief-1991-0.095Ach-40,,,1,0,Evans
0.089,0.35,0.68,0.008,0.008,,,,,,,,,,,,,,,,,170.0,21.0,1.0,1.0,200,MMA,580.0,2.0,,,,,-20.0,157.0,,,Evans-StressRelief-1991-0.095Ach-20,,,1,0,Evans
0.089,0.35,0.68,0.008,0.008,,,,,,,,,,,,,,,,,170.0,21.0,1.0,1.0,200,MMA,580.0,2.0,,,,,20.0,220.0,,,Evans-StressRelief-1991-0.095Ach20,,,1,0,Evans
0.095,0.36,1.05,0.007,0.008,,,,,,,,,,,,,,,,,170.0,21.0,1.0,1.0,200,MMA,580.0,2.0,435.0,546.0,34.0,77.0,,,,,Evans-StressRelief-1991-0.095B,,,1,0,Evans
0.095,0.36,1.05,0.007,0.008,,,,,,,,,,,,,,,,,170.0,21.0,1.0,1.0,200,MMA,580.0,2.0,,,,,-70.0,11.0,,,Evans-StressRelief-1991-0.095Bch-70,,,1,0,Evans
0.095,0.36,1.05,0.007,0.008,,,,,,,,,,,,,,,,,170.0,21.0,1.0,1.0,200,MMA,580.0,2.0,,,,,-60.0,34.0,,,Evans-StressRelief-1991-0.095Bch-60,,,1,0,Evans
0.095,0.36,1.05,0.007,0.008,,,,,,,,,,,,,,,,,170.0,21.0,1.0,1.0,200,MMA,580.0,2.0,,,,,-50.0,74.0,,,Evans-StressRelief-1991-0.095Bch-50,,,1,0,Evans
0.095,0.36,1.05,0.007,0.008,,,,,,,,,,,,,,,,,170.0,21.0,1.0,1.0,200,MMA,580.0,2.0,,,,,-40.0,110.0,,,Evans-StressRelief-1991-0.095Bch-40,,,1,0,Evans
0.095,0.36,1.05,0.007,0.008,,,,,,,,,,,,,,,,,170.0,21.0,1.0,1.0,200,MMA,580.0,2.0,,,,,-20.0,165.0,,,Evans-StressRelief-1991-0.095Bch-20,,,1,0,Evans
0.095,0.36,1.05,0.007,0.008,,,,,,,,,,,,,,,,,170.0,21.0,1.0,1.0,200,MMA,580.0,2.0,,,,,20.0,220.0,,,Evans-StressRelief-1991-0.095Bch20,,,1,0,Evans
0.088,0.34,1.33,0.008,0.007,,,,,,,,,,,,,,,,,170.0,21.0,1.0,1.0,200,MMA,580.0,2.0,461.0,568.0,28.6,77.9,,,,,Evans-StressRelief-1991-0.095C,,,1,0,Evans
0.088,0.34,1.33,0.008,0.007,,,,,,,,,,,,,,,,,170.0,21.0,1.0,1.0,200,MMA,580.0,2.0,,,,,-70.0,72.0,,,Evans-StressRelief-1991-0.095Cch-70,,,1,0,Evans
0.088,0.34,1.33,0.008,0.007,,,,,,,,,,,,,,,,,170.0,21.0,1.0,1.0,200,MMA,580.0,2.0,,,,,-60.0,106.0,,,Evans-StressRelief-1991-0.095Cch-60,,,1,0,Evans
0.088,0.34,1.33,0.008,0.007,,,,,,,,,,,,,,,,,170.0,21.0,1.0,1.0,200,MMA,580.0,2.0,,,,,-50.0,133.0,,,Evans-StressRelief-1991-0.095Cch-50,,,1,0,Evans
0.088,0.34,1.33,0.008,0.007,,,,,,,,,,,,,,,,,170.0,21.0,1.0,1.0,200,MMA,580.0,2.0,,,,,-40.0,155.0,,,Evans-StressRelief-1991-0.095Cch-40,,,1,0,Evans
0.088,0.34,1.33,0.008,0.007,,,,,,,,,,,,,,,,,170.0,21.0,1.0,1.0,200,MMA,580.0,2.0,,,,,-20.0,188.0,,,Evans-StressRelief-1991-0.095Cch-20,,,1,0,Evans
0.088,0.34,1.33,0.008,0.007,,,,,,,,,,,,,,,,,170.0,21.0,1.0,1.0,200,MMA,580.0,2.0,,,,,20.0,208.0,,,Evans-StressRelief-1991-0.095Cch20,,,1,0,Evans
0.089,0.33,1.69,0.007,0.008,,,,,,,,,,,,,,,,,170.0,21.0,1.0,1.0,200,MMA,580.0,2.0,490.0,597.0,30.2,75.0,,,,,Evans-StressRelief-1991-0.095D,,,1,0,Evans
0.089,0.33,1.69,0.007,0.008,,,,,,,,,,,,,,,,,170.0,21.0,1.0,1.0,200,MMA,580.0,2.0,,,,,-70.0,53.0,,,Evans-StressRelief-1991-0.095Dch-70,,,1,0,Evans
0.089,0.33,1.69,0.007,0.008,,,,,,,,,,,,,,,,,170.0,21.0,1.0,1.0,200,MMA,580.0,2.0,,,,,-60.0,74.0,,,Evans-StressRelief-1991-0.095Dch-60,,,1,0,Evans
0.089,0.33,1.69,0.007,0.008,,,,,,,,,,,,,,,,,170.0,21.0,1.0,1.0,200,MMA,580.0,2.0,,,,,-50.0,95.0,,,Evans-StressRelief-1991-0.095Dch-50,,,1,0,Evans
0.089,0.33,1.69,0.007,0.008,,,,,,,,,,,,,,,,,170.0,21.0,1.0,1.0,200,MMA,580.0,2.0,,,,,-40.0,114.0,,,Evans-StressRelief-1991-0.095Dch-40,,,1,0,Evans
0.089,0.33,1.69,0.007,0.008,,,,,,,,,,,,,,,,,170.0,21.0,1.0,1.0,200,MMA,580.0,2.0,,,,,-20.0,151.0,,,Evans-StressRelief-1991-0.095Dch-20,,,1,0,Evans
0.089,0.33,1.69,0.007,0.008,,,,,,,,,,,,,,,,,170.0,21.0,1.0,1.0,200,MMA,580.0,2.0,,,,,20.0,188.0,,,Evans-StressRelief-1991-0.095Dch20,,,1,0,Evans
0.151,0.36,0.63,0.008,0.008,,,,,,,,,,,,,,,,,170.0,21.0,1.0,1.0,200,MMA,580.0,2.0,449.0,533.0,30.6,76.0,,,,,Evans-StressRelief-1991-0.145A,,,1,0,Evans
0.151,0.36,0.63,0.008,0.008,,,,,,,,,,,,,,,,,170.0,21.0,1.0,1.0,200,MMA,580.0,2.0,,,,,-60.0,15.0,,,Evans-StressRelief-1991-0.145Ach-60,,,1,0,Evans
0.151,0.36,0.63,0.008,0.008,,,,,,,,,,,,,,,,,170.0,21.0,1.0,1.0,200,MMA,580.0,2.0,,,,,-50.0,34.0,,,Evans-StressRelief-1991-0.145Ach-50,,,1,0,Evans
0.151,0.36,0.63,0.008,0.008,,,,,,,,,,,,,,,,,170.0,21.0,1.0,1.0,200,MMA,580.0,2.0,,,,,-40.0,64.0,,,Evans-StressRelief-1991-0.145Ach-40,,,1,0,Evans
0.151,0.36,0.63,0.008,0.008,,,,,,,,,,,,,,,,,170.0,21.0,1.0,1.0,200,MMA,580.0,2.0,,,,,-20.0,131.0,,,Evans-StressRelief-1991-0.145Ach-20,,,1,0,Evans
0.151,0.36,0.63,0.008,0.008,,,,,,,,,,,,,,,,,170.0,21.0,1.0,1.0,200,MMA,580.0,2.0,,,,,20.0,188.0,,,Evans-StressRelief-1991-0.145Ach20,,,1,0,Evans
0.147,0.36,1.02,0.007,0.007,,,,,,,,,,,,,,,,,170.0,21.0,1.0,1.0,200,MMA,580.0,2.0,482.0,576.0,29.4,76.9,,,,,Evans-StressRelief-1991-0.145B,,,1,0,Evans
0.147,0.36,1.02,0.007,0.007,,,,,,,,,,,,,,,,,170.0,21.0,1.0,1.0,200,MMA,580.0,2.0,,,,,-70.0,17.0,,,Evans-StressRelief-1991-0.145Bch-70,,,1,0,Evans
0.147,0.36,1.02,0.007,0.007,,,,,,,,,,,,,,,,,170.0,21.0,1.0,1.0,200,MMA,580.0,2.0,,,,,-60.0,34.0,,,Evans-StressRelief-1991-0.145Bch-60,,,1,0,Evans
0.147,0.36,1.02,0.007,0.007,,,,,,,,,,,,,,,,,170.0,21.0,1.0,1.0,200,MMA,580.0,2.0,,,,,-50.0,63.0,,,Evans-StressRelief-1991-0.145Bch-50,,,1,0,Evans
0.147,0.36,1.02,0.007,0.007,,,,,,,,,,,,,,,,,170.0,21.0,1.0,1.0,200,MMA,580.0,2.0,,,,,-40.0,98.0,,,Evans-StressRelief-1991-0.145Bch-40,,,1,0,Evans
0.147,0.36,1.02,0.007,0.007,,,,,,,,,,,,,,,,,170.0,21.0,1.0,1.0,200,MMA,580.0,2.0,,,,,-20.0,150.0,,,Evans-StressRelief-1991-0.145Bch-20,,,1,0,Evans
0.147,0.36,1.02,0.007,0.007,,,,,,,,,,,,,,,,,170.0,21.0,1.0,1.0,200,MMA,580.0,2.0,,,,,20.0,197.0,,,Evans-StressRelief-1991-0.145Bch20,,,1,0,Evans
0.147,0.35,1.38,0.007,0.007,,,,,,,,,,,,,,,,,170.0,21.0,1.0,1.0,200,MMA,580.0,2.0,513.0,623.0,27.4,72.9,,,,,Evans-StressRelief-1991-0.145C,,,1,0,Evans
0.147,0.35,1.38,0.007,0.007,,,,,,,,,,,,,,,,,170.0,21.0,1.0,1.0,200,MMA,580.0,2.0,,,,,-70.0,38.0,,,Evans-StressRelief-1991-0.145Cch-70,,,1,0,Evans
0.147,0.35,1.38,0.007,0.007,,,,,,,,,,,,,,,,,170.0,21.0,1.0,1.0,200,MMA,580.0,2.0,,,,,-60.0,57.0,,,Evans-StressRelief-1991-0.145Cch-60,,,1,0,Evans
0.147,0.35,1.38,0.007,0.007,,,,,,,,,,,,,,,,,170.0,21.0,1.0,1.0,200,MMA,580.0,2.0,,,,,-50.0,80.0,,,Evans-StressRelief-1991-0.145Cch-50,,,1,0,Evans
0.147,0.35,1.38,0.007,0.007,,,,,,,,,,,,,,,,,170.0,21.0,1.0,1.0,200,MMA,580.0,2.0,,,,,-40.0,104.0,,,Evans-StressRelief-1991-0.145Cch-40,,,1,0,Evans
0.147,0.35,1.38,0.007,0.007,,,,,,,,,,,,,,,,,170.0,21.0,1.0,1.0,200,MMA,580.0,2.0,,,,,-20.0,150.0,,,Evans-StressRelief-1991-0.145Cch-20,,,1,0,Evans
0.147,0.35,1.38,0.007,0.007,,,,,,,,,,,,,,,,,170.0,21.0,1.0,1.0,200,MMA,580.0,2.0,,,,,20.0,184.0,,,Evans-StressRelief-1991-0.145Cch20,,,1,0,Evans
0.145,0.35,1.76,0.006,0.007,,,,,,,,,,,,,,,,,170.0,21.0,1.0,1.0,200,MMA,580.0,2.0,567.0,679.0,24.0,69.8,,,,,Evans-StressRelief-1991-0.145D,,,1,0,Evans
0.145,0.35,1.76,0.006,0.007,,,,,,,,,,,,,,,,,170.0,21.0,1.0,1.0,200,MMA,580.0,2.0,,,,,-70.0,27.0,,,Evans-StressRelief-1991-0.145Dch-70,,,1,0,Evans
0.145,0.35,1.76,0.006,0.007,,,,,,,,,,,,,,,,,170.0,21.0,1.0,1.0,200,MMA,580.0,2.0,,,,,-60.0,32.0,,,Evans-StressRelief-1991-0.145Dch-60,,,1,0,Evans
0.145,0.35,1.76,0.006,0.007,,,,,,,,,,,,,,,,,170.0,21.0,1.0,1.0,200,MMA,580.0,2.0,,,,,-50.0,42.0,,,Evans-StressRelief-1991-0.145Dch-50,,,1,0,Evans
0.145,0.35,1.76,0.006,0.007,,,,,,,,,,,,,,,,,170.0,21.0,1.0,1.0,200,MMA,580.0,2.0,,,,,-40.0,55.0,,,Evans-StressRelief-1991-0.145Dch-40,,,1,0,Evans
0.145,0.35,1.76,0.006,0.007,,,,,,,,,,,,,,,,,170.0,21.0,1.0,1.0,200,MMA,580.0,2.0,,,,,-20.0,117.0,,,Evans-StressRelief-1991-0.145Dch-20,,,1,0,Evans
0.145,0.35,1.76,0.006,0.007,,,,,,,,,,,,,,,,,170.0,21.0,1.0,1.0,200,MMA,580.0,2.0,,,,,20.0,160.0,,,Evans-StressRelief-1991-0.145Dch20,,,1,0,Evans
0.074,0.33,1.45,0.005,0.005,,,,,,,,408.0,6.0,90.0,,,,,,,170.0,21.0,1.0,1.0,200,ShMA,250.0,14.0,463.0,537.0,31.2,78.8,,,,,Evans-Ti/CMn-1992-P0,,,1,0,Evans
0.074,0.33,1.45,0.005,0.005,,,,,,,,408.0,6.0,90.0,,,,,,,170.0,21.0,1.0,1.0,200,ShMA,0.0,0.0,,,,,-60.0,28.0,,,Evans-Ti/CMn-1992-P0ch1,,,1,0,Evans
0.074,0.33,1.45,0.005,0.005,,,,,,,,408.0,6.0,90.0,,,,,,,170.0,21.0,1.0,1.0,200,ShMA,0.0,0.0,,,,,-36.0,100.0,,,Evans-Ti/CMn-1992-P0ch2,,,1,0,Evans
0.074,0.33,1.45,0.005,0.005,,,,,,,,408.0,6.0,90.0,,,,,,,170.0,21.0,1.0,1.0,200,ShMA,0.0,0.0,,,,,,,,,Evans-Ti/CMn-1992-P0mic,,,1,0,Evans
0.073,0.34,1.49,0.004,0.007,,,,,,,,396.0,16.0,84.0,,,,,,,170.0,21.0,1.0,1.0,200,ShMA,250.0,14.0,482.0,548.0,33.6,78.8,,,,,Evans-Ti/CMn-1992-P0.1,,,1,0,Evans
0.073,0.34,1.49,0.004,0.007,,,,,,,,396.0,16.0,84.0,,,,,,,170.0,21.0,1.0,1.0,200,ShMA,0.0,0.0,,,,,-85.0,28.0,,,Evans-Ti/CMn-1992-P0.1ch1,,,1,0,Evans
0.073,0.34,1.49,0.004,0.007,,,,,,,,396.0,16.0,84.0,,,,,,,170.0,21.0,1.0,1.0,200,ShMA,0.0,0.0,,,,,-59.0,100.0,,,Evans-Ti/CMn-1992-P0.1ch2,,,1,0,Evans
0.073,0.34,1.49,0.004,0.007,,,,,,,,396.0,16.0,84.0,,,,,,,170.0,21.0,1.0,1.0,200,ShMA,0.0,0.0,,,,,,,,,Evans-Ti/CMn-1992-P0.1mic,,,1,0,Evans
0.071,0.36,1.46,0.004,0.006,,,,,,,,400.0,22.0,85.0,,,,,,,170.0,21.0,1.0,1.0,200,ShMA,250.0,14.0,497.0,563.0,30.6,77.0,,,,,Evans-Ti/CMn-1992-P0.2,,,1,0,Evans
0.071,0.36,1.46,0.004,0.006,,,,,,,,400.0,22.0,85.0,,,,,,,170.0,21.0,1.0,1.0,200,ShMA,0.0,0.0,,,,,-82.0,28.0,,,Evans-Ti/CMn-1992-P0.2ch1,,,1,0,Evans
0.071,0.36,1.46,0.004,0.006,,,,,,,,400.0,22.0,85.0,,,,,,,170.0,21.0,1.0,1.0,200,ShMA,0.0,0.0,,,,,-65.0,100.0,,,Evans-Ti/CMn-1992-P0.2ch2,,,1,0,Evans
0.071,0.36,1.46,0.004,0.006,,,,,,,,400.0,22.0,85.0,,,,,,,170.0,21.0,1.0,1.0,200,ShMA,0.0,0.0,,,,,,,,,Evans-Ti/CMn-1992-P0.2mic,,,1,0,Evans
0.061,0.33,1.36,0.005,0.006,,,,,,,,419.0,28.0,81.0,,,,,,,170.0,21.0,1.0,1.0,200,ShMA,250.0,14.0,474.0,538.0,32.2,78.8,,,,,Evans-Ti/CMn-1992-Q0.4,,,1,0,Evans
0.061,0.33,1.36,0.005,0.006,,,,,,,,419.0,28.0,81.0,,,,,,,170.0,21.0,1.0,1.0,200,ShMA,0.0,0.0,,,,,-86.0,28.0,,,Evans-Ti/CMn-1992-Q0.4ch1,,,1,0,Evans
0.061,0.33,1.36,0.005,0.006,,,,,,,,419.0,28.0,81.0,,,,,,,170.0,21.0,1.0,1.0,200,ShMA,0.0,0.0,,,,,-71.0,100.0,,,Evans-Ti/CMn-1992-Q0.4ch2,,,1,0,Evans
0.061,0.33,1.36,0.005,0.006,,,,,,,,419.0,28.0,81.0,,,,,,,170.0,21.0,1.0,1.0,200,ShMA,0.0,0.0,,,,,,,,,Evans-Ti/CMn-1992-Q0.4mic,,,1,0,Evans
0.07,0.32,1.48,0.005,0.006,,,,,,,,373.0,55.0,75.0,,,,,,,170.0,21.0,1.0,1.0,200,ShMA,250.0,14.0,488.0,549.0,32.4,78.8,,,,,Evans-Ti/CMn-1992-Q0.8,,,1,0,Evans
0.07,0.32,1.48,0.005,0.006,,,,,,,,373.0,55.0,75.0,,,,,,,170.0,21.0,1.0,1.0,200,ShMA,0.0,0.0,,,,,-76.0,28.0,,,Evans-Ti/CMn-1992-Q0.8ch1,,,1,0,Evans
0.07,0.32,1.48,0.005,0.006,,,,,,,,373.0,55.0,75.0,,,,,,,170.0,21.0,1.0,1.0,200,ShMA,0.0,0.0,,,,,-61.0,100.0,,,Evans-Ti/CMn-1992-Q0.8ch2,,,1,0,Evans
0.07,0.32,1.48,0.005,0.006,,,,,,,,373.0,55.0,75.0,,,,,,,170.0,21.0,1.0,1.0,200,ShMA,0.0,0.0,,,,,,,,,Evans-Ti/CMn-1992-Q0.8mic,,,1,0,Evans
0.068,0.32,1.38,0.004,0.005,,,,,,,,376.0,77.0,74.0,,,,,,,170.0,21.0,1.0,1.0,200,ShMA,250.0,14.0,466.0,542.0,30.6,80.6,,,,,Evans-Ti/CMn-1992-Q1.2,,,1,0,Evans
0.068,0.32,1.38,0.004,0.005,,,,,,,,376.0,77.0,74.0,,,,,,,170.0,21.0,1.0,1.0,200,ShMA,0.0,0.0,,,,,-68.0,28.0,,,Evans-Ti/CMn-1992-Q1.2ch1,,,1,0,Evans
0.068,0.32,1.38,0.004,0.005,,,,,,,,376.0,77.0,74.0,,,,,,,170.0,21.0,1.0,1.0,200,ShMA,0.0,0.0,,,,,-51.0,100.0,,,Evans-Ti/CMn-1992-Q1.2ch2,,,1,0,Evans
0.068,0.32,1.38,0.004,0.005,,,,,,,,376.0,77.0,74.0,,,,,,,170.0,21.0,1.0,1.0,200,ShMA,0.0,0.0,,,,,,,,,Evans-Ti/CMn-1992-Q1.2mic,,,1,0,Evans
0.068,0.35,1.51,0.006,0.006,,,,,,,,351.0,100.0,87.0,,,,,,,170.0,21.0,1.0,1.0,200,ShMA,250.0,14.0,499.0,569.0,29.0,77.9,,,,,Evans-Ti/CMn-1992-R1.6,,,1,0,Evans
0.068,0.35,1.51,0.006,0.006,,,,,,,,351.0,100.0,87.0,,,,,,,170.0,21.0,1.0,1.0,200,ShMA,0.0,0.0,,,,,-66.0,28.0,,,Evans-Ti/CMn-1992-R1.6ch1,,,1,0,Evans
0.068,0.35,1.51,0.006,0.006,,,,,,,,351.0,100.0,87.0,,,,,,,170.0,21.0,1.0,1.0,200,ShMA,0.0,0.0,,,,,-47.0,100.0,,,Evans-Ti/CMn-1992-R1.6ch2,,,1,0,Evans
0.068,0.35,1.51,0.006,0.006,,,,,,,,351.0,100.0,87.0,,,,,,,170.0,21.0,1.0,1.0,200,ShMA,0.0,0.0,,,,,,,,,Evans-Ti/CMn-1992-R1.6mic,,,1,0,Evans
0.065,0.39,1.53,0.005,0.006,,,,,,,,351.0,140.0,93.0,,,,,,,170.0,21.0,1.0,1.0,200,ShMA,250.0,14.0,513.0,579.0,27.0,77.9,,,,,Evans-Ti/CMn-1992-R2.4,,,1,0,Evans
0.065,0.39,1.53,0.005,0.006,,,,,,,,351.0,140.0,93.0,,,,,,,170.0,21.0,1.0,1.0,200,ShMA,0.0,0.0,,,,,-64.0,28.0,,,Evans-Ti/CMn-1992-R2.4ch1,,,1,0,Evans
0.065,0.39,1.53,0.005,0.006,,,,,,,,351.0,140.0,93.0,,,,,,,170.0,21.0,1.0,1.0,200,ShMA,0.0,0.0,,,,,-44.0,100.0,,,Evans-Ti/CMn-1992-R2.4ch2,,,1,0,Evans
0.065,0.39,1.53,0.005,0.006,,,,,,,,351.0,140.0,93.0,,,,,,,170.0,21.0,1.0,1.0,200,ShMA,0.0,0.0,,,,,,,,,Evans-Ti/CMn-1992-R2.4ch2,,,1,0,Evans
0.07,0.48,1.64,0.005,0.006,,,,,,,,290.0,210.0,102.0,,,,,,,170.0,21.0,1.0,1.0,200,ShMA,250.0,14.0,515.0,592.0,27.2,78.9,,,,,Evans-Ti/CMn-1992-S3.6,,,1,0,Evans
0.07,0.48,1.64,0.005,0.006,,,,,,,,290.0,210.0,102.0,,,,,,,170.0,21.0,1.0,1.0,200,ShMA,0.0,0.0,,,,,-76.0,28.0,,,Evans-Ti/CMn-1992-S3.6ch1,,,1,0,Evans
0.07,0.48,1.64,0.005,0.006,,,,,,,,290.0,210.0,102.0,,,,,,,170.0,21.0,1.0,1.0,200,ShMA,0.0,0.0,,,,,-55.0,100.0,,,Evans-Ti/CMn-1992-S3.6ch2,,,1,0,Evans
0.07,0.48,1.64,0.005,0.006,,,,,,,,290.0,210.0,102.0,,,,,,,170.0,21.0,1.0,1.0,200,ShMA,0.0,0.0,,,,,,,,,Evans-Ti/CMn-1992-S3.6mic,,,1,0,Evans
0.075,0.29,1.75,0.006,0.005,,,,,,,,272.0,255.0,96.0,,,,,,,170.0,21.0,1.0,1.0,200,ShMA,250.0,14.0,588.0,654.0,26.4,72.0,,,,,Evans-Ti/CMn-1992-S4.8,,,1,0,Evans
0.075,0.29,1.75,0.006,0.005,,,,,,,,272.0,255.0,96.0,,,,,,,170.0,21.0,1.0,1.0,200,ShMA,0.0,0.0,,,,,-80.0,28.0,,,Evans-Ti/CMn-1992-S4.8ch1,,,1,0,Evans
0.075,0.29,1.75,0.006,0.005,,,,,,,,272.0,255.0,96.0,,,,,,,170.0,21.0,1.0,1.0,200,ShMA,0.0,0.0,,,,,-55.0,100.0,,,Evans-Ti/CMn-1992-S4.8ch2,,,1,0,Evans
0.075,0.29,1.75,0.006,0.005,,,,,,,,272.0,255.0,96.0,,,,,,,170.0,21.0,1.0,1.0,200,ShMA,0.0,0.0,,,,,,,,,Evans-Ti/CMn-1992-S4.8mic,,,1,0,Evans
0.074,0.35,0.63,0.009,0.007,,,,0.0005,,,,472.0,8.0,66.0,5.0,5.0,5.0,,,,170.0,21.0,1.0,1.0,200,MMA,250.0,14.0,404.0,494.0,32.4,76.0,,,,,Evans-Ti/Mn-1992-A8aw,,,1,0,Evans
0.074,0.35,0.63,0.009,0.007,,,,0.0005,,,,472.0,8.0,66.0,5.0,5.0,5.0,,,,170.0,21.0,1.0,1.0,200,MMA,0.0,0.0,,,,,-46.0,100.0,,,Evans-Ti/Mn-1992-A8awch,,,1,0,Evans
0.074,0.35,0.63,0.009,0.007,,,,0.0005,,,,472.0,8.0,66.0,5.0,5.0,5.0,,,,170.0,21.0,1.0,1.0,200,MMA,580.0,2.0,333.0,450.0,30.4,78.9,-53.0,100.0,,,Evans-Ti/Mn-1992-A8ht,,,1,0,Evans
0.074,0.35,0.65,0.005,0.004,,,,0.0005,,,,426.0,36.0,73.0,5.0,5.0,5.0,,,,170.0,21.0,1.0,1.0,200,MMA,250.0,14.0,402.0,494.0,33.3,77.5,,,,,Evans-Ti/Mn-1992-A36aw,,,1,0,Evans
0.074,0.35,0.65,0.005,0.004,,,,0.0005,,,,426.0,36.0,73.0,5.0,5.0,5.0,,,,170.0,21.0,1.0,1.0,200,MMA,0.0,0.0,,,,,-45.0,100.0,,,Evans-Ti/Mn-1992-A36awch,,,1,0,Evans
0.074,0.35,0.65,0.005,0.004,,,,0.0005,,,,426.0,36.0,73.0,5.0,5.0,5.0,,,,170.0,21.0,1.0,1.0,200,MMA,580.0,2.0,329.0,447.0,36.4,80.5,-55.0,100.0,,,Evans-Ti/Mn-1992-A36ht,,,1,0,Evans
0.075,0.35,0.66,0.009,0.007,,,,0.0005,,,,396.0,96.0,71.0,5.0,5.0,5.0,,,,170.0,21.0,1.0,1.0,200,MMA,250.0,14.0,396.0,492.0,30.2,78.0,,,,,Evans-Ti/Mn-1992-A96aw,,,1,0,Evans
0.075,0.35,0.66,0.009,0.007,,,,0.0005,,,,396.0,96.0,71.0,5.0,5.0,5.0,,,,170.0,21.0,1.0,1.0,200,MMA,0.0,0.0,,,,,-40.0,100.0,,,Evans-Ti/Mn-1992-A96awch,,,1,0,Evans
0.075,0.35,0.66,0.009,0.007,,,,0.0005,,,,396.0,96.0,71.0,5.0,5.0,5.0,,,,170.0,21.0,1.0,1.0,200,MMA,580.0,2.0,351.0,457.0,31.6,79.8,-54.0,100.0,,,Evans-Ti/Mn-1992-A96ht,,,1,0,Evans
0.076,0.38,0.67,0.009,0.007,,,,0.0005,,,,362.0,160.0,70.0,5.0,5.0,5.0,,,,170.0,21.0,1.0,1.0,200,MMA,250.0,14.0,410.0,494.0,31.4,78.9,,,,,Evans-Ti/Mn-1992-A160aw,,,1,0,Evans
0.076,0.38,0.67,0.009,0.007,,,,0.0005,,,,362.0,160.0,70.0,5.0,5.0,5.0,,,,170.0,21.0,1.0,1.0,200,MMA,0.0,0.0,,,,,-36.0,100.0,,,Evans-Ti/Mn-1992-A160awch,,,1,0,Evans
0.076,0.38,0.67,0.009,0.007,,,,0.0005,,,,362.0,160.0,70.0,5.0,5.0,5.0,,,,170.0,21.0,1.0,1.0,200,MMA,580.0,2.0,365.0,465.0,30.4,79.8,-56.0,100.0,,,Evans-Ti/Mn-1992-A160ht,,,1,0,Evans
0.078,0.44,0.71,0.006,0.008,,,,0.0005,,,,306.0,225.0,76.0,5.0,5.0,5.0,,,,170.0,21.0,1.0,1.0,200,MMA,250.0,14.0,440.0,523.0,31.4,77.0,,,,,Evans-Ti/Mn-1992-A225aw,,,1,0,Evans
0.078,0.44,0.71,0.006,0.008,,,,0.0005,,,,306.0,225.0,76.0,5.0,5.0,5.0,,,,170.0,21.0,1.0,1.0,200,MMA,0.0,0.0,,,,,-40.0,100.0,,,Evans-Ti/Mn-1992-A225awch,,,1,0,Evans
0.078,0.44,0.71,0.006,0.008,,,,0.0005,,,,306.0,225.0,76.0,5.0,5.0,5.0,,,,170.0,21.0,1.0,1.0,200,MMA,580.0,2.0,381.0,484.0,31.6,78.0,-51.0,100.0,,,Evans-Ti/Mn-1992-A225ht,,,1,0,Evans
0.077,0.3,1.0,0.008,0.007,,,,0.0005,,,,464.0,7.0,83.0,5.0,5.0,5.0,,,,170.0,21.0,1.0,1.0,200,MMA,250.0,14.0,409.0,504.0,30.6,77.0,,,,,Evans-Ti/Mn-1992-B7aw,,,1,0,Evans
0.077,0.3,1.0,0.008,0.007,,,,0.0005,,,,464.0,7.0,83.0,5.0,5.0,5.0,,,,170.0,21.0,1.0,1.0,200,MMA,0.0,0.0,,,,,-56.0,100.0,,,Evans-Ti/Mn-1992-B7awch,,,1,0,Evans
0.077,0.3,1.0,0.008,0.007,,,,0.0005,,,,464.0,7.0,83.0,5.0,5.0,5.0,,,,170.0,21.0,1.0,1.0,200,MMA,580.0,2.0,372.0,480.0,30.5,78.9,-66.0,100.0,,,Evans-Ti/Mn-1992-B7ht,,,1,0,Evans
0.076,0.35,1.01,0.008,0.005,,,,0.0005,,,,401.0,41.0,74.0,5.0,5.0,5.0,,,,170.0,21.0,1.0,1.0,200,MMA,250.0,14.0,443.0,522.0,31.1,77.0,,,,,Evans-Ti/Mn-1992-B41aw,,,1,0,Evans
0.076,0.35,1.01,0.008,0.005,,,,0.0005,,,,401.0,41.0,74.0,5.0,5.0,5.0,,,,170.0,21.0,1.0,1.0,200,MMA,0.0,0.0,,,,,-60.0,100.0,,,Evans-Ti/Mn-1992-B41awch,,,1,0,Evans
0.076,0.35,1.01,0.008,0.005,,,,0.0005,,,,401.0,41.0,74.0,5.0,5.0,5.0,,,,170.0,21.0,1.0,1.0,200,MMA,580.0,2.0,359.0,480.0,29.4,80.3,-80.0,100.0,,,Evans-Ti/Mn-1992-B41ht,,,1,0,Evans
0.075,0.31,1.03,0.008,0.007,,,,0.0005,,,,394.0,92.0,79.0,5.0,5.0,5.0,,,,170.0,21.0,1.0,1.0,200,MMA,250.0,14.0,427.0,516.0,32.0,78.9,,,,,Evans-Ti/Mn-1992-B92aw,,,1,0,Evans
0.075,0.31,1.03,0.008,0.007,,,,0.0005,,,,394.0,92.0,79.0,5.0,5.0,5.0,,,,170.0,21.0,1.0,1.0,200,MMA,0.0,0.0,,,,,-53.0,100.0,,,Evans-Ti/Mn-1992-B92awch,,,1,0,Evans
0.075,0.31,1.03,0.008,0.007,,,,0.0005,,,,394.0,92.0,79.0,5.0,5.0,5.0,,,,170.0,21.0,1.0,1.0,200,MMA,580.0,2.0,375.0,470.0,32.4,79.8,-56.0,100.0,,,Evans-Ti/Mn-1992-B92ht,,,1,0,Evans
0.075,0.35,1.05,0.008,0.007,,,,0.0005,,,,361.0,140.0,82.0,5.0,5.0,5.0,,,,170.0,21.0,1.0,1.0,200,MMA,250.0,14.0,434.0,517.0,30.8,78.9,,,,,Evans-Ti/Mn-1992-B140aw,,,1,0,Evans
0.075,0.35,1.05,0.008,0.007,,,,0.0005,,,,361.0,140.0,82.0,5.0,5.0,5.0,,,,170.0,21.0,1.0,1.0,200,MMA,0.0,0.0,,,,,-45.0,100.0,,,Evans-Ti/Mn-1992-B140awch,,,1,0,Evans
0.075,0.35,1.05,0.008,0.007,,,,0.0005,,,,361.0,140.0,82.0,5.0,5.0,5.0,,,,170.0,21.0,1.0,1.0,200,MMA,580.0,2.0,398.0,488.0,32.2,80.7,-54.0,100.0,,,Evans-Ti/Mn-1992-B140ht,,,1,0,Evans
0.078,0.43,1.1,0.007,0.005,,,,0.0005,,,,329.0,190.0,73.0,5.0,5.0,5.0,,,,170.0,21.0,1.0,1.0,200,MMA,250.0,14.0,456.0,545.0,29.0,78.9,,,,,Evans-Ti/Mn-1992-B190aw,,,1,0,Evans
0.078,0.43,1.1,0.007,0.005,,,,0.0005,,,,329.0,190.0,73.0,5.0,5.0,5.0,,,,170.0,21.0,1.0,1.0,200,MMA,0.0,0.0,,,,,-50.0,100.0,,,Evans-Ti/Mn-1992-B190awch,,,1,0,Evans
0.078,0.43,1.1,0.007,0.005,,,,0.0005,,,,329.0,190.0,73.0,5.0,5.0,5.0,,,,170.0,21.0,1.0,1.0,200,MMA,580.0,2.0,399.0,492.0,32.2,80.7,-56.0,100.0,,,Evans-Ti/Mn-1992-B190ht,,,1,0,Evans
0.075,0.3,1.31,0.008,0.006,,,,0.0005,,,,441.0,5.0,81.0,5.0,5.0,5.0,,,,170.0,21.0,1.0,1.0,200,MMA,250.0,14.0,420.0,523.0,26.4,77.0,,,,,Evans-Ti/Mn-1992-C5aw,,,1,0,Evans
0.075,0.3,1.31,0.008,0.006,,,,0.0005,,,,441.0,5.0,81.0,5.0,5.0,5.0,,,,170.0,21.0,1.0,1.0,200,MMA,0.0,0.0,,,,,-29.0,100.0,,,Evans-Ti/Mn-1992-C5aw,,,1,0,Evans
0.075,0.3,1.31,0.008,0.006,,,,0.0005,,,,441.0,5.0,81.0,5.0,5.0,5.0,,,,170.0,21.0,1.0,1.0,200,MMA,580.0,2.0,359.0,480.0,29.6,78.6,-72.0,100.0,,,Evans-Ti/Mn-1992-C5ht,,,1,0,Evans
0.077,0.32,1.33,0.007,0.005,,,,0.0005,,,,422.0,36.0,83.0,5.0,5.0,5.0,,,,170.0,21.0,1.0,1.0,200,MMA,250.0,14.0,463.0,541.0,27.1,75.9,,,,,Evans-Ti/Mn-1992-C36aw,,,1,0,Evans
0.077,0.32,1.33,0.007,0.005,,,,0.0005,,,,422.0,36.0,83.0,5.0,5.0,5.0,,,,170.0,21.0,1.0,1.0,200,MMA,0.0,0.0,,,,,-68.0,100.0,,,Evans-Ti/Mn-1992-C36aw,,,1,0,Evans
0.077,0.32,1.33,0.007,0.005,,,,0.0005,,,,422.0,36.0,83.0,5.0,5.0,5.0,,,,170.0,21.0,1.0,1.0,200,MMA,580.0,2.0,372.0,497.0,31.4,76.4,-81.0,100.0,,,Evans-Ti/Mn-1992-C36ht,,,1,0,Evans
0.073,0.3,1.32,0.008,0.007,,,,0.0005,,,,401.0,75.0,77.0,5.0,5.0,5.0,,,,170.0,21.0,1.0,1.0,200,MMA,250.0,14.0,450.0,522.0,29.4,78.9,,,,,Evans-Ti/Mn-1992-C75aw,,,1,0,Evans
0.073,0.3,1.32,0.008,0.007,,,,0.0005,,,,401.0,75.0,77.0,5.0,5.0,5.0,,,,170.0,21.0,1.0,1.0,200,MMA,0.0,0.0,,,,,-52.0,100.0,,,Evans-Ti/Mn-1992-C75aw,,,1,0,Evans
0.073,0.3,1.32,0.008,0.007,,,,0.0005,,,,401.0,75.0,77.0,5.0,5.0,5.0,,,,170.0,21.0,1.0,1.0,200,MMA,580.0,2.0,419.0,507.0,33.4,80.7,-61.0,100.0,,,Evans-Ti/Mn-1992-C75ht,,,1,0,Evans
0.079,0.33,1.35,0.008,0.007,,,,0.0005,,,,375.0,140.0,78.0,5.0,5.0,5.0,,,,170.0,21.0,1.0,1.0,200,MMA,250.0,14.0,464.0,544.0,29.4,78.9,,,,,Evans-Ti/Mn-1992-C140aw,,,1,0,Evans
0.079,0.33,1.35,0.008,0.007,,,,0.0005,,,,375.0,140.0,78.0,5.0,5.0,5.0,,,,170.0,21.0,1.0,1.0,200,MMA,0.0,0.0,,,,,-43.0,100.0,,,Evans-Ti/Mn-1992-C140aw,,,1,0,Evans
0.079,0.33,1.35,0.008,0.007,,,,0.0005,,,,375.0,140.0,78.0,5.0,5.0,5.0,,,,170.0,21.0,1.0,1.0,200,MMA,580.0,2.0,413.0,508.0,27.0,79.8,-60.0,100.0,,,Evans-Ti/Mn-1992-C140ht,,,1,0,Evans
0.08,0.39,1.37,0.007,0.006,,,,0.0005,,,,320.0,215.0,90.0,5.0,5.0,5.0,,,,170.0,21.0,1.0,1.0,200,MMA,250.0,14.0,485.0,559.0,28.0,80.7,,,,,Evans-Ti/Mn-1992-C215aw,,,1,0,Evans
0.08,0.39,1.37,0.007,0.006,,,,0.0005,,,,320.0,215.0,90.0,5.0,5.0,5.0,,,,170.0,21.0,1.0,1.0,200,MMA,0.0,0.0,,,,,-54.0,100.0,,,Evans-Ti/Mn-1992-C215aw,,,1,0,Evans
0.08,0.39,1.37,0.007,0.006,,,,0.0005,,,,320.0,215.0,90.0,5.0,5.0,5.0,,,,170.0,21.0,1.0,1.0,200,MMA,580.0,2.0,429.0,537.0,28.4,77.5,-70.0,100.0,,,Evans-Ti/Mn-1992-C215ht,,,1,0,Evans
0.077,0.28,1.79,0.007,0.006,,,,0.0005,,,,439.0,7.0,82.0,5.0,5.0,5.0,,,,170.0,21.0,1.0,1.0,200,MMA,250.0,14.0,458.0,568.0,28.6,76.0,,,,,Evans-Ti/Mn-1992-D7aw,,,1,0,Evans
0.077,0.28,1.79,0.007,0.006,,,,0.0005,,,,439.0,7.0,82.0,5.0,5.0,5.0,,,,170.0,21.0,1.0,1.0,200,MMA,0.0,0.0,,,,,-5.0,100.0,,,Evans-Ti/Mn-1992-D7aw,,,1,0,Evans
0.077,0.28,1.79,0.007,0.006,,,,0.0005,,,,439.0,7.0,82.0,5.0,5.0,5.0,,,,170.0,21.0,1.0,1.0,200,MMA,580.0,2.0,381.0,500.0,30.4,78.9,-49.0,100.0,,,Evans-Ti/Mn-1992-D7ht,,,1,0,Evans
0.078,0.31,1.75,0.007,0.006,,,,0.0005,,,,417.0,36.0,94.0,5.0,5.0,5.0,,,,170.0,21.0,1.0,1.0,200,MMA,250.0,14.0,500.0,571.0,28.8,77.0,,,,,Evans-Ti/Mn-1992-D36aw,,,1,0,Evans
0.078,0.31,1.75,0.007,0.006,,,,0.0005,,,,417.0,36.0,94.0,5.0,5.0,5.0,,,,170.0,21.0,1.0,1.0,200,MMA,0.0,0.0,,,,,-62.0,100.0,,,Evans-Ti/Mn-1992-D36aw,,,1,0,Evans
0.078,0.31,1.75,0.007,0.006,,,,0.0005,,,,417.0,36.0,94.0,5.0,5.0,5.0,,,,170.0,21.0,1.0,1.0,200,MMA,580.0,2.0,414.0,518.0,29.2,78.4,-71.0,100.0,,,Evans-Ti/Mn-1992-D36ht,,,1,0,Evans
0.077,0.29,1.76,0.007,0.007,,,,0.0005,,,,396.0,105.0,81.0,5.0,5.0,5.0,,,,170.0,21.0,1.0,1.0,200,MMA,250.0,14.0,484.0,577.0,26.2,77.9,,,,,Evans-Ti/Mn-1992-D105aw,,,1,0,Evans
0.077,0.29,1.76,0.007,0.007,,,,0.0005,,,,396.0,105.0,81.0,5.0,5.0,5.0,,,,170.0,21.0,1.0,1.0,200,MMA,0.0,0.0,,,,,-53.0,100.0,,,Evans-Ti/Mn-1992-D105aw,,,1,0,Evans
0.077,0.29,1.76,0.007,0.007,,,,0.0005,,,,396.0,105.0,81.0,5.0,5.0,5.0,,,,170.0,21.0,1.0,1.0,200,MMA,580.0,2.0,429.0,532.0,27.4,78.9,-57.0,100.0,,,Evans-Ti/Mn-1992-D105ht,,,1,0,Evans
0.075,0.32,1.83,0.006,0.007,,,,0.0005,,,,346.0,170.0,82.0,5.0,5.0,5.0,,,,170.0,21.0,1.0,1.0,200,MMA,250.0,14.0,510.0,590.0,27.4,79.7,,,,,Evans-Ti/Mn-1992-D170aw,,,1,0,Evans
0.075,0.32,1.83,0.006,0.007,,,,0.0005,,,,346.0,170.0,82.0,5.0,5.0,5.0,,,,170.0,21.0,1.0,1.0,200,MMA,0.0,0.0,,,,,-52.0,100.0,,,Evans-Ti/Mn-1992-D170aw,,,1,0,Evans
0.075,0.32,1.83,0.006,0.007,,,,0.0005,,,,346.0,170.0,82.0,5.0,5.0,5.0,,,,170.0,21.0,1.0,1.0,200,MMA,580.0,2.0,471.0,565.0,27.8,78.0,-57.0,100.0,,,Evans-Ti/Mn-1992-D170ht,,,1,0,Evans
0.079,0.37,1.82,0.006,0.007,,,,0.0005,,,,324.0,255.0,81.0,5.0,5.0,5.0,,,,170.0,21.0,1.0,1.0,200,MMA,250.0,14.0,536.0,612.0,25.4,76.0,,,,,Evans-Ti/Mn-1992-D255aw,,,1,0,Evans
0.079,0.37,1.82,0.006,0.007,,,,0.0005,,,,324.0,255.0,81.0,5.0,5.0,5.0,,,,170.0,21.0,1.0,1.0,200,MMA,0.0,0.0,,,,,-53.0,100.0,,,Evans-Ti/Mn-1992-D255aw,,,1,0,Evans
0.079,0.37,1.82,0.006,0.007,,,,0.0005,,,,324.0,255.0,81.0,5.0,5.0,5.0,,,,170.0,21.0,1.0,1.0,200,MMA,580.0,2.0,474.0,575.0,29.4,78.0,-61.0,100.0,,,Evans-Ti/Mn-1992-D255ht,,,1,0,Evans
0.035,0.3,0.66,0.006,0.013,,,,,,,,490.0,,70.0,,,,,,,170.0,21.0,1.0,1.0,150,MMA,0.0,0.0,392.0,466.0,31.9,80.6,-27.0,100.0,,,Evans-Mn-1977-Aaw,,,1,0,Evans
0.035,0.3,0.66,0.006,0.013,,,,,,,,490.0,,70.0,,,,,,,170.0,21.0,1.0,1.0,150,MMA,500.0,2.0,370.0,456.0,35.2,80.6,-32.0,100.0,,,Evans-Mn-1977-Aht,,,1,0,Evans
0.038,0.3,1.0,0.005,0.014,,,,,,,,460.0,,100.0,,,,,,,170.0,21.0,1.0,1.0,150,MMA,0.0,0.0,413.0,498.0,31.2,80.6,-44.0,100.0,,,Evans-Mn-1977-Baw,,,1,0,Evans
0.038,0.3,1.0,0.005,0.014,,,,,,,,460.0,,100.0,,,,,,,170.0,21.0,1.0,1.0,150,MMA,500.0,2.0,402.0,490.0,31.0,80.6,-44.0,100.0,,,Evans-Mn-1977-Bht,,,1,0,Evans
0.049,0.34,1.42,0.005,0.013,,,,,,,,410.0,,90.0,,,,,,,170.0,21.0,1.0,1.0,150,MMA,0.0,0.0,468.0,551.0,29.4,78.7,-53.0,100.0,,,Evans-Mn-1977-Caw,,,1,0,Evans
0.049,0.34,1.42,0.005,0.013,,,,,,,,410.0,,90.0,,,,,,,170.0,21.0,1.0,1.0,150,MMA,500.0,2.0,436.0,529.0,31.6,78.8,-50.0,100.0,,,Evans-Mn-1977-Cht,,,1,0,Evans
0.051,0.34,1.82,0.006,0.017,,,,,,,,390.0,,90.0,,,,,,,170.0,21.0,1.0,1.0,150,MMA,0.0,0.0,514.0,588.0,28.0,76.8,-43.0,100.0,,,Evans-Mn-1977-Daw,,,1,0,Evans
0.051,0.34,1.82,0.006,0.017,,,,,,,,390.0,,90.0,,,,,,,170.0,21.0,1.0,1.0,150,MMA,500.0,2.0,479.0,576.0,27.4,76.9,-36.0,100.0,,,Evans-Mn-1977-Dht,,,1,0,Evans
0.099,0.17,1.01,0.007,0.012,0.08,9.3,1.0,0.2,,0.0,0.0,634.0,,539.0,,,460.0,,,,180.0,34.0,1.0,1.0,175,MMA,750.0,8.0,617.0,762.0,18.4,61.2,,,,,Evans-AlEl9Cr1Mo-1994--,,,1,0,Evans
0.093,0.16,1.03,0.008,0.012,0.98,9.08,0.98,0.19,,0.0,0.0,651.0,,515.0,,,430.0,,,,180.0,34.0,1.0,1.0,175,MMA,750.0,8.0,551.0,751.0,19.6,64.5,,,,,Evans-AlEl9Cr1Mo-1994-1Ni,,,1,0,Evans
0.101,0.17,1.02,0.008,0.012,1.92,9.12,1.0,0.19,,0.0,0.0,664.0,,494.0,,,470.0,,,,180.0,34.0,1.0,1.0,175,MMA,750.0,8.0,672.0,866.0,13.6,56.8,,,,,Evans-AlEl9Cr1Mo-1994-2Ni,,,1,0,Evans
0.095,0.16,1.02,0.007,0.012,3.01,9.17,0.96,0.19,,0.0,0.0,610.0,,489.0,,,450.0,,,,180.0,34.0,1.0,1.0,175,MMA,750.0,8.0,920.0,1151.0,10.6,47.6,,,,,Evans-AlEl9Cr1Mo-1994-3Ni,,,1,0,Evans
0.096,0.16,1.01,0.007,0.013,0.0,9.16,0.99,0.19,,0.95,0.0,672.0,,552.0,,,450.0,,,,180.0,34.0,1.0,1.0,175,MMA,750.0,8.0,525.0,696.0,19.8,64.4,,,,,Evans-AlEl9Cr1Mo-1994-1Co,,,1,0,Evans
0.094,0.18,1.0,0.008,0.017,0.0,9.31,0.98,0.19,,1.89,0.0,687.0,,517.0,,,430.0,,,,180.0,34.0,1.0,1.0,175,MMA,750.0,8.0,526.0,690.0,21.9,66.0,,,,,Evans-AlEl9Cr1Mo-1994-2Co,,,1,0,Evans
0.091,0.16,1.0,0.008,0.015,0.0,9.3,0.98,0.19,,2.8,0.0,666.0,,520.0,,,410.0,,,,180.0,34.0,1.0,1.0,175,MMA,750.0,8.0,481.0,672.0,23.7,66.7,,,,,Evans-AlEl9Cr1Mo-1994-3Co,,,1,0,Evans
0.095,0.18,1.04,0.008,0.015,0.0,9.35,1.0,0.19,,0.0,1.03,656.0,,544.0,,,510.0,,,,180.0,34.0,1.0,1.0,175,MMA,750.0,8.0,526.0,702.0,19.6,59.3,,,,,Evans-AlEl9Cr1Mo-1994-1W,,,1,0,Evans
0.096,0.2,0.99,0.007,0.015,0.0,9.25,0.91,0.19,,0.0,1.92,669.0,,526.0,,,530.0,,,,180.0,34.0,1.0,1.0,175,MMA,750.0,8.0,515.0,698.0,18.9,59.0,,,,,Evans-AlEl9Cr1Mo-1994-2W,,,1,0,Evans
0.094,0.2,1.03,0.008,0.015,0.0,9.26,0.84,0.19,,0.0,2.99,640.0,,537.0,,,580.0,,,,180.0,34.0,1.0,1.0,175,MMA,750.0,8.0,489.0,686.0,18.7,49.6,,,,,Evans-AlEl9Cr1Mo-1994-3W,,,1,0,Evans
0.097,0.18,1.0,0.007,0.015,0.93,9.1,0.96,0.19,,0.0,0.98,667.0,,529.0,,,460.0,,,,180.0,34.0,1.0,1.0,175,MMA,750.0,8.0,531.0,738.0,17.3,58.1,,,,,Evans-AlEl9Cr1Mo-1994-1W1Ni,,,1,0,Evans
0.091,0.18,0.99,0.008,0.015,0.0,8.94,0.97,0.18,,0.92,0.98,695.0,,509.0,,,440.0,,,,180.0,34.0,1.0,1.0,175,MMA,750.0,8.0,492.0,673.0,21.8,65.3,,,,,Evans-AlEl9Cr1Mo-1994-1W1Co,,,1,0,Evans
0.09,0.17,0.97,0.008,0.015,0.0,9.2,0.96,0.18,,1.87,0.97,662.0,,523.0,,,450.0,,,,180.0,34.0,1.0,1.0,175,MMA,750.0,8.0,524.0,701.0,20.7,63.7,,,,,Evans-AlEl9Cr1Mo-1994-1W2Co,,,1,0,Evans
0.036,0.31,0.6,0.008,0.012,,,,,,,,,,,,,,,,,170.0,21.0,1.0,1.0,20,MMA,0.0,0.0,450.0,506.0,28.8,77.8,-14.0,100.0,,,Evans-intpss-1978-A20,,,1,0,Evans
0.043,0.3,1.03,0.007,0.013,,,,,,,,,,,,,,,,,170.0,21.0,1.0,1.0,20,MMA,0.0,0.0,495.0,554.0,30.6,77.8,-32.0,100.0,,,Evans-intpss-1978-B20,,,1,0,Evans
0.046,0.31,1.39,0.008,0.015,,,,,,,,,,,,,,,,,170.0,21.0,1.0,1.0,20,MMA,0.0,0.0,542.0,597.0,26.6,75.0,-39.0,100.0,,,Evans-intpss-1978-C20,,,1,0,Evans
0.05,0.31,1.79,0.007,0.015,,,,,,,,,,,,,,,,,170.0,21.0,1.0,1.0,20,MMA,0.0,0.0,604.0,657.0,22.0,71.9,-29.0,100.0,,,Evans-intpss-1978-D20,,,1,0,Evans
0.039,0.28,0.58,0.008,0.012,,,,,,,,,,,,,,,,,170.0,21.0,1.0,1.0,150,MMA,0.0,0.0,411.0,475.0,30.6,79.7,-24.0,100.0,,,Evans-intpss-1978-A150,,,1,0,Evans
0.047,0.31,1.0,0.008,0.015,,,,,,,,,,,,,,,,,170.0,21.0,1.0,1.0,150,MMA,0.0,0.0,454.0,519.0,29.0,78.8,-35.0,100.0,,,Evans-intpss-1978-B150,,,1,0,Evans
0.046,0.31,1.4,0.007,0.012,,,,,,,,,,,,,,,,,170.0,21.0,1.0,1.0,150,MMA,0.0,0.0,486.0,556.0,28.6,77.0,-41.0,100.0,,,Evans-intpss-1978-C150,,,1,0,Evans
0.049,0.31,1.77,0.007,0.014,,,,,,,,,,,,,,,,,170.0,21.0,1.0,1.0,150,MMA,0.0,0.0,525.0,600.0,29.6,77.0,-37.0,100.0,,,Evans-intpss-1978-D150,,,1,0,Evans
0.037,0.28,0.6,0.008,0.01,,,,,,,,,,,,,,,,,170.0,21.0,1.0,1.0,240,MMA,0.0,0.0,390.0,465.0,34.8,80.6,-31.0,100.0,,,Evans-intpss-1978-A240,,,1,0,Evans
0.042,0.32,1.02,0.007,0.012,,,,,,,,,,,,,,,,,170.0,21.0,1.0,1.0,240,MMA,0.0,0.0,427.0,499.0,34.6,80.5,-42.0,100.0,,,Evans-intpss-1978-B240,,,1,0,Evans
0.047,0.31,1.37,0.008,0.013,,,,,,,,,,,,,,,,,170.0,21.0,1.0,1.0,240,MMA,0.0,0.0,448.0,525.0,32.0,78.8,-50.0,100.0,,,Evans-intpss-1978-C240,,,1,0,Evans
0.047,0.32,1.75,0.007,0.015,,,,,,,,,,,,,,,,,170.0,21.0,1.0,1.0,240,MMA,0.0,0.0,501.0,566.0,31.4,77.8,-48.0,100.0,,,Evans-intpss-1978-D240,,,1,0,Evans
0.042,0.25,0.55,0.008,0.01,,,,,,,,,,,,,,,,,170.0,21.0,1.0,1.0,300,MMA,0.0,0.0,371.0,452.0,34.2,79.7,-36.0,100.0,,,Evans-intpss-1978-A300,,,1,0,Evans
0.045,0.3,0.99,0.008,0.01,,,,,,,,,,,,,,,,,170.0,21.0,1.0,1.0,300,MMA,0.0,0.0,410.0,486.0,34.8,80.6,-47.0,100.0,,,Evans-intpss-1978-B300,,,1,0,Evans
0.047,0.27,1.32,0.007,0.012,,,,,,,,,,,,,,,,,170.0,21.0,1.0,1.0,300,MMA,0.0,0.0,431.0,513.0,33.4,78.8,-53.0,100.0,,,Evans-intpss-1978-C300,,,1,0,Evans
0.047,0.28,1.66,0.007,0.012,,,,,,,,,,,,,,,,,170.0,21.0,1.0,1.0,300,MMA,0.0,0.0,446.0,533.0,32.2,80.6,-57.0,100.0,,,Evans-intpss-1978-D300,,,1,0,Evans
