Repository: louisgthier/welding-quality-prediction

# welding-quality-prediction info

# PREPROCESS DATA
Ok les gars ce que j'ai fait pour le moment:
- définition des variables path dans variables.py
- Une fonction pour virer les doubles espaces et espaces de fin de ligne
- Changer les N en NaN

Ce qu'il y a en dessous c'est juste le .tex en markdown

Pour tester l'import, lancez juste data_import.py ça génèrera un fichier dans /data/

# A FAIRE POUR LE PROJET 
Les objectifs du projet sont les suivants :
	Faire une analyse descriptive de la base de données pour bien la maîtriser et identifier les tâches de preprocessing pertinentes à réaliser. Toute action de preprocessing devra être explicitée, décrite et justifiée. Réfléchir aux unités de mesures des variables, à la nécessité de normaliser ou non les données, appliquer une ACP pour développer de l’intuition sur la problématique, etc. 
	Identifier quelles sont les variables représentatives de la qualité de soudure et bien les comprendre. Réfléchir à la façon de prédire la qualité de soudure à partir de ces variables identifiées. Cela implique de réfléchir à une stratégie et il est attendu de bien l’expliciter et la justifier.
	Appliquer différentes approches de ML vues en cours et en TD sur ce dataset pour prédire la qualité de soudure. Pensez à réaliser un protocole de validation croisée rigoureux. Enfin, le dataset n’étant pas complétement labélisé, nous vous invitons à effectuer un travail bibliographique sur des méthodes de ML avancées de type semi-supervisées. Vous êtes invités à en appliquer au minimum une en justifiant votre choix et la pertinence de celle-ci. 
	Faire une analyse comparative des performances des différents modèles et méthodes appliqués.

# MAP DATA LIBRARY

## Database MAP_DATA_WELD

### 1. Provenance of Data

Tracey Cool\* and H. K. D. H. Bhadeshia, Phase Transformations Group, Department of Materials Science and Metallurgy, University of Cambridge, Cambridge, U.K.

*Tracey Cool (TC) is now with the Materials Engineering Department, Parsons Power Generation Systems Ltd, Heaton Works, Shields Road, Newcastle Upon Tyne, NE6 2YL*

### 3. Description

The tar file contains data for the chemical composition of the steels studied, and their room temperature mechanical properties. These data have been collated from available literature. The presence of an "N" indicates that the value was not reported in the publication. This is *not* meant to be an indication that the value is zero. Although many columns are presented here, those which only have a small amount of data have been removed for the analysis described in [1] and [2]. This enabled more input lines to be used for neural network analysis.

#### Column Descriptions:
- **Column 1:** Carbon concentration / weight %
- **Column 2:** Silicon concentration / weight %
- **Column 3:** Manganese concentration / weight %
- **Column 4:** Sulphur concentration / weight %
- **Column 5:** Phosphorus concentration / weight %
- **Column 6:** Nickel concentration / weight %
- **Column 7:** Chromium concentration / weight %
- **Column 8:** Molybdenum concentration / weight %
- **Column 9:** Vanadium concentration / weight %
- **Column 10:** Copper concentration / weight %
- **Column 11:** Cobalt concentration / weight %
- **Column 12:** Tungsten concentration / weight %
- **Column 13:** Oxygen concentration / parts per million by weight
- **Column 14:** Titanium concentration / parts per million by weight
- **Column 15:** Nitrogen concentration / parts per million by weight
- **Column 16:** Aluminium concentration / parts per million by weight
- **Column 17:** Boron concentration / parts per million by weight
- **Column 18:** Niobium concentration / parts per million by weight
- **Column 19:** Tin concentration / parts per million by weight
- **Column 20:** Arsenic concentration / parts per million by weight
- **Column 21:** Antimony concentration / parts per million by weight
- **Column 22:** Current / A
- **Column 23:** Voltage / V
- **Column 24:** AC or DC
- **Column 25:** Electrode positive or negative
- **Column 26:** Heat input / kJ mm⁻¹
- **Column 27:** Interpass temperature / °C
- **Column 28:** Type of weld (ShMA = MMA = manual metal arc, SA = SMA = submerged arc, FCA = flux cored arc, GTAA gas tungsten arc automatic, GMAA gas metal arc automatic, SAW-NG = submerged arc narrow gap, GMA-NG = gas metal arc narrow gap, ES = electroslag, TSA = tandem submerged arc)
- **Column 29:** Post weld heat treatment temperature / °C
- **Column 30:** Post weld heat treatment time / hours
- **Column 31:** Yield strength / MPa
- **Column 32:** Ultimate tensile strength / MPa
- **Column 33:** Elongation / %
- **Column 34:** Reduction of Area / %
- **Column 35:** Charpy temperature / °C
- **Column 36:** Charpy impact toughness / J
- **Column 37:** Hardness / kg mm⁻²
- **Column 38:** 50% FATT
- **Column 39:** Primary ferrite in microstructure / %
- **Column 40:** Ferrite with second phase / %
- **Column 41:** Acicular ferrite / %
- **Column 42:** Martens

File: data/weld_type_analysis/FCA_group.csv
,Carbon concentration / weight %,Silicon concentration / weight %,Manganese concentration / weight %,Sulphur concentration / weight %,Phosphorus concentration / weight %,Nickel concentration / weight %,Chromium concentration / weight %,Molybdenum concentration / weight %,Vanadium concentration / weight %,Oxygen concentration / parts per million by weight,Titanium concentration / parts per million by weight,Nitrogen concentration / parts per million by weight,Aluminium concentration / parts per million by weight,Boron concentration / parts per million by weight,Niobium concentration / parts per million by weight,Tin concentration / parts per million by weight,Arsenic concentration / parts per million by weight,Antimony concentration / parts per million by weight,Current / A,Voltage / V,AC or DC,Electrode positive or negative,Heat input / kJ mm^{-1},Interpass temperature / °C,Type of weld,Post weld heat treatment temperature / °C,Post weld heat treatment time / hours,Yield strength / MPa,Ultimate tensile strength / MPa,Elongation / %,Reduction of Area / %,Charpy temperature / °C,Charpy impact toughness / J,Weld ID
0,0.057,0.62,1.22,0.01,0.012,0.05,0.09,1.0691428571428574,0.011,1100.0,180.0,43.0,70.0,1.0,30.0,0.008171428571428573,0.06294285714285713,0.008,280.0,30.0,DC,+,2.8,200,FCA,200.0,14.0,535.1428571428571,538.0,19.428571428571427,55.0,-5.873015873015873,66.66666666666667,PakSven-1990-1
1,0.053,0.68,1.3,0.01,0.01,0.04,0.06,1.0691428571428574,0.009,1300.0,170.0,39.0,70.0,1.0,30.0,0.008171428571428573,0.06294285714285713,0.008,280.0,30.0,DC,+,2.8,200,FCA,200.0,14.0,535.1428571428571,552.0,19.428571428571427,55.0,-5.873015873015873,66.66666666666667,PakSven-1990-2
2,0.058,0.59,1.12,0.013,0.015,0.03,0.12,1.0691428571428574,0.015,640.0,80.0,73.0,110.0,1.0,20.0,0.008171428571428573,0.06294285714285713,0.008,280.0,30.0,DC,+,2.8,200,FCA,200.0,14.0,535.1428571428571,552.0,19.428571428571427,55.0,-5.873015873015873,66.66666666666667,PakSven-1990-3
3,0.053,0.7,1.28,0.013,0.015,0.03,0.1,1.0691428571428574,0.015,622.0,80.0,71.0,120.0,2.0,20.0,0.008171428571428573,0.06294285714285713,0.008,280.0,30.0,DC,+,2.8,200,FCA,200.0,14.0,535.1428571428571,557.0,19.428571428571427,55.0,-5.873015873015873,66.66666666666667,PakSven-1990-4
4,0.055,0.42,0.9,0.016,0.012,0.55,0.06,1.0691428571428574,0.012,780.0,220.0,46.0,20.0,1.0,70.0,0.008171428571428573,0.06294285714285713,0.008,285.0,32.0,DC,+,2.9,200,FCA,200.0,14.0,535.1428571428571,552.0,19.428571428571427,55.0,-5.873015873015873,66.66666666666667,PakSven-1990-5
5,0.069,0.56,1.12,0.016,0.011,0.58,0.06,1.0691428571428574,0.013,837.0,280.0,41.0,30.0,3.0,90.0,0.008171428571428573,0.06294285714285713,0.008,280.0,30.0,DC,+,2.8,200,FCA,200.0,14.0,535.1428571428571,572.0,19.428571428571427,55.0,-5.873015873015873,66.66666666666667,PakSven-1990-6
6,0.065,0.59,1.17,0.015,0.011,0.62,0.05,1.0691428571428574,0.013,781.0,260.0,34.0,30.0,3.0,100.0,0.008171428571428573,0.06294285714285713,0.008,280.0,30.0,DC,+,2.8,200,FCA,200.0,14.0,535.1428571428571,582.0,19.428571428571427,55.0,-5.873015873015873,66.66666666666667,PakSven-1990-7
7,0.066,0.23,0.79,0.015,0.015,0.03,0.11,1.0691428571428574,0.013,796.0,310.0,70.0,210.0,16.0,70.0,0.008171428571428573,0.06294285714285713,0.008,285.0,32.0,DC,+,2.9,200,FCA,200.0,14.0,535.1428571428571,498.0,19.428571428571427,55.0,-5.873015873015873,66.66666666666667,PakSven-1990-8
8,0.067,0.39,1.12,0.014,0.016,0.03,0.1,1.0691428571428574,0.016,684.0,570.0,74.0,460.0,28.0,100.0,0.008171428571428573,0.06294285714285713,0.008,280.0,30.0,DC,+,2.8,200,FCA,200.0,14.0,535.1428571428571,538.0,19.428571428571427,55.0,-5.873015873015873,66.66666666666667,PakSven-1990-9
9,0.062,0.37,1.1,0.015,0.014,0.02,0.08,1.0691428571428574,0.015,816.0,390.0,69.0,510.0,28.0,10.0,0.008171428571428573,0.06294285714285713,0.008,280.0,30.0,DC,+,2.8,200,FCA,200.0,14.0,535.1428571428571,533.0,19.428571428571427,55.0,-5.873015873015873,66.66666666666667,PakSven-1990-10
10,0.055,0.34,0.81,0.01,0.009,0.02,0.05,1.0691428571428574,0.011,466.0,20.0,59.0,40.0,1.0,10.0,0.008171428571428573,0.06294285714285713,0.008,285.0,32.0,DC,+,2.9,200,FCA,200.0,14.0,535.1428571428571,491.0,19.428571428571427,55.0,-5.873015873015873,66.66666666666667,PakSven-1990-11
11,0.066,0.56,1.14,0.01,0.011,0.02,0.07,1.0691428571428574,0.016,495.0,30.0,34.0,40.0,1.0,30.0,0.008171428571428573,0.06294285714285713,0.008,280.0,30.0,DC,+,2.8,200,FCA,200.0,14.0,535.1428571428571,533.0,19.428571428571427,55.0,-5.873015873015873,66.66666666666667,PakSven-1990-12
12,0.067,0.51,1.08,0.013,0.011,0.02,0.08,1.0691428571428574,0.015,412.0,30.0,46.0,40.0,1.0,20.0,0.008171428571428573,0.06294285714285713,0.008,280.0,30.0,DC,+,2.8,200,FCA,200.0,14.0,535.1428571428571,533.0,19.428571428571427,55.0,-5.873015873015873,66.66666666666667,PakSven-1990-13
13,0.054,0.5,1.68,0.009,0.015,0.01,0.1,1.0691428571428574,0.008,690.0,70.0,48.0,110.0,1.0,20.0,0.008171428571428573,0.06294285714285713,0.008,280.0,30.0,DC,+,2.8,200,FCA,200.0,14.0,535.1428571428571,557.0,19.428571428571427,55.0,-5.873015873015873,66.66666666666667,PakSven-1990-14
14,0.046,0.53,1.74,0.008,0.015,0.01,0.09,1.0691428571428574,0.006,736.0,80.0,37.0,130.0,1.0,20.0,0.008171428571428573,0.06294285714285713,0.008,280.0,30.0,DC,+,2.8,200,FCA,200.0,14.0,535.1428571428571,552.0,19.428571428571427,55.0,-5.873015873015873,66.66666666666667,PakSven-1990-15
15,0.07,0.46,1.19,0.01,0.018,0.01,0.1,1.0691428571428574,0.016,771.0,430.0,46.0,370.0,19.0,70.0,0.008171428571428573,0.06294285714285713,0.008,280.0,30.0,DC,+,2.8,200,FCA,200.0,14.0,535.1428571428571,538.0,19.428571428571427,55.0,-5.873015873015873,66.66666666666667,PakSven-1990-16
16,0.059,0.46,1.25,0.009,0.015,0.01,0.06,1.0691428571428574,0.013,788.0,410.0,57.0,440.0,19.0,60.0,0.008171428571428573,0.06294285714285713,0.008,280.0,30.0,DC,+,2.8,200,FCA,200.0,14.0,535.1428571428571,535.0,19.428571428571427,55.0,-5.873015873015873,66.66666666666667,PakSven-1990-17
17,0.07,0.08,0.98,0.01,0.01,0.27,2.07,1.07,0.015,891.0,212.35294117647058,97.0,164.7058823529412,7.470588235294118,45.294117647058826,0.009,0.01,0.008,300.0,28.0,DC,+,2.04,150,FCA,690.0,10.0,440.0,540.0,24.0,67.0,-5.873015873015873,66.66666666666667,Mart-A
18,0.07,0.08,0.98,0.01,0.01,0.27,2.07,1.07,0.015,891.0,212.35294117647058,97.0,164.7058823529412,7.470588235294118,45.294117647058826,0.009,0.01,0.008,300.0,28.0,DC,+,2.04,150,FCA,690.0,10.0,535.1428571428571,565.5833333333334,19.428571428571427,55.0,-80.0,9.0,Mart-Aa
19,0.07,0.08,0.98,0.01,0.01,0.27,2.07,1.07,0.015,891.0,212.35294117647058,97.0,164.7058823529412,7.470588235294118,45.294117647058826,0.009,0.01,0.008,300.0,28.0,DC,+,2.04,150,FCA,690.0,10.0,535.1428571428571,565.5833333333334,19.428571428571427,55.0,-70.0,9.0,Mart-Ab
20,0.07,0.08,0.98,0.01,0.01,0.27,2.07,1.07,0.015,891.0,212.35294117647058,97.0,164.7058823529412,7.470588235294118,45.294117647058826,0.009,0.01,0.008,300.0,28.0,DC,+,2.04,150,FCA,690.0,10.0,535.1428571428571,565.5833333333334,19.428571428571427,55.0,-60.0,9.0,Mart-Ac
21,0.07,0.08,0.98,0.01,0.01,0.27,2.07,1.07,0.015,891.0,212.35294117647058,97.0,164.7058823529412,7.470588235294118,45.294117647058826,0.009,0.01,0.008,300.0,28.0,DC,+,2.04,150,FCA,690.0,10.0,535.1428571428571,565.5833333333334,19.428571428571427,55.0,-40.0,19.0,Mart-Ad
22,0.07,0.08,0.98,0.01,0.01,0.27,2.07,1.07,0.015,891.0,212.35294117647058,97.0,164.7058823529412,7.470588235294118,45.294117647058826,0.009,0.01,0.008,300.0,28.0,DC,+,2.04,150,FCA,690.0,10.0,535.1428571428571,565.5833333333334,19.428571428571427,55.0,-30.0,28.0,Mart-Ae
23,0.07,0.08,0.98,0.01,0.01,0.27,2.07,1.07,0.015,891.0,212.35294117647058,97.0,164.7058823529412,7.470588235294118,45.294117647058826,0.009,0.01,0.008,300.0,28.0,DC,+,2.04,150,FCA,690.0,10.0,535.1428571428571,565.5833333333334,19.428571428571427,55.0,-20.0,43.0,Mart-Af
24,0.07,0.08,0.98,0.01,0.01,0.27,2.07,1.07,0.015,891.0,212.35294117647058,97.0,164.7058823529412,7.470588235294118,45.294117647058826,0.009,0.01,0.008,300.0,28.0,DC,+,2.04,150,FCA,690.0,10.0,535.1428571428571,565.5833333333334,19.428571428571427,55.0,0.0,117.0,Mart-Ag
25,0.07,0.08,0.98,0.01,0.01,0.27,2.07,1.07,0.015,891.0,212.35294117647058,97.0,164.7058823529412,7.470588235294118,45.294117647058826,0.009,0.01,0.008,300.0,28.0,DC,+,2.04,150,FCA,690.0,10.0,535.1428571428571,565.5833333333334,19.428571428571427,55.0,20.0,179.0,Mart-Ah
26,0.07,0.08,0.98,0.01,0.01,0.27,2.07,1.07,0.015,891.0,212.35294117647058,97.0,164.7058823529412,7.470588235294118,45.294117647058826,0.009,0.01,0.008,300.0,28.0,DC,+,2.04,150,FCA,690.0,10.0,535.1428571428571,565.5833333333334,19.428571428571427,55.0,40.0,204.0,Mart-Ai
27,0.07,0.08,0.98,0.01,0.01,0.27,2.07,1.07,0.015,891.0,212.35294117647058,97.0,164.7058823529412,7.470588235294118,45.294117647058826,0.009,0.01,0.008,300.0,28.0,DC,+,2.04,150,FCA,690.0,10.0,535.1428571428571,565.5833333333334,19.428571428571427,55.0,60.0,210.0,Mart-Aj
28,0.07,0.08,0.98,0.01,0.01,0.27,2.07,1.07,0.015,891.0,212.35294117647058,97.0,164.7058823529412,7.470588235294118,45.294117647058826,0.009,0.01,0.008,300.0,28.0,DC,+,2.04,150,FCA,690.0,10.0,535.1428571428571,565.5833333333334,19.428571428571427,55.0,70.0,210.0,Mart-Ak
29,0.048,0.13,1.06,0.014,0.016,0.23,2.02,1.3,0.02,768.0,212.35294117647058,266.0,164.7058823529412,7.470588235294118,45.294117647058826,0.008,0.03,0.008,300.0,28.0,DC,+,1.96,150,FCA,690.0,10.0,506.0,598.0,22.0,70.0,-5.873015873015873,66.66666666666667,Mart-B
30,0.048,0.13,1.06,0.014,0.016,0.23,2.02,1.3,0.02,768.0,212.35294117647058,266.0,164.7058823529412,7.470588235294118,45.294117647058826,0.008,0.03,0.008,300.0,28.0,DC,+,1.96,150,FCA,690.0,10.0,535.1428571428571,565.5833333333334,19.428571428571427,55.0,-70.0,6.0,Mart-Ba
31,0.048,0.13,1.06,0.014,0.016,0.23,2.02,1.3,0.02,768.0,212.35294117647058,266.0,164.7058823529412,7.470588235294118,45.294117647058826,0.008,0.03,0.008,300.0,28.0,DC,+,1.96,150,FCA,690.0,10.0,535.1428571428571,565.5833333333334,19.428571428571427,55.0,-60.0,6.0,Mart-Bs
32,0.048,0.13,1.06,0.014,0.016,0.23,2.02,1.3,0.02,768.0,212.35294117647058,266.0,164.7058823529412,7.470588235294118,45.294117647058826,0.008,0.03,0.008,300.0,28.0,DC,+,1.96,150,FCA,690.0,10.0,535.1428571428571,565.5833333333334,19.428571428571427,55.0,-40.0,15.0,Mart-Bc
33,0.048,0.13,1.06,0.014,0.016,0.23,2.02,1.3,0.02,768.0,212.35294117647058,266.0,164.7058823529412,7.470588235294118,45.294117647058826,0.008,0.03,0.008,300.0,28.0,DC,+,1.96,150,FCA,690.0,10.0,535.1428571428571,565.5833333333334,19.428571428571427,55.0,-20.0,68.0,Mart-Bd
34,0.048,0.13,1.06,0.014,0.016,0.23,2.02,1.3,0.02,768.0,212.35294117647058,266.0,164.7058823529412,7.470588235294118,45.294117647058826,0.008,0.03,0.008,300.0,28.0,DC,+,1.96,150,FCA,690.0,10.0,535.1428571428571,565.5833333333334,19.428571428571427,55.0,0.0,120.0,Mart-Be
35,0.048,0.13,1.06,0.014,0.016,0.23,2.02,1.3,0.02,768.0,212.35294117647058,266.0,164.7058823529412,7.470588235294118,45.294117647058826,0.008,0.03,0.008,300.0,28.0,DC,+,1.96,150,FCA,690.0,10.0,535.1428571428571,565.5833333333334,19.428571428571427,55.0,20.0,151.0,Mart-Bf
36,0.048,0.13,1.06,0.014,0.016,0.23,2.02,1.3,0.02,768.0,212.35294117647058,266.0,164.7058823529412,7.470588235294118,45.294117647058826,0.008,0.03,0.008,300.0,28.0,DC,+,1.96,150,FCA,690.0,10.0,535.1428571428571,565.5833333333334,19.428571428571427,55.0,40.0,160.0,Mart-Bg
37,0.048,0.13,1.06,0.014,0.016,0.23,2.02,1.3,0.02,768.0,212.35294117647058,266.0,164.7058823529412,7.470588235294118,45.294117647058826,0.008,0.03,0.008,300.0,28.0,DC,+,1.96,150,FCA,690.0,10.0,535.1428571428571,565.5833333333334,19.428571428571427,55.0,60.0,164.0,Mart-Bh
38,0.043,0.12,0.86,0.011,0.017,0.2,2.01,0.93,0.02,922.0,212.35294117647058,123.0,164.7058823529412,7.470588235294118,45.294117647058826,0.008,0.008,0.008,300.0,20.0,DC,+,2.08,150,FCA,690.0,10.0,505.0,600.0,19.0,69.0,-5.873015873015873,66.66666666666667,Mart-C
39,0.043,0.12,0.86,0.011,0.017,0.2,2.01,0.93,0.02,922.0,212.35294117647058,123.0,164.7058823529412,7.470588235294118,45.294117647058826,0.008,0.008,0.008,300.0,20.0,DC,+,2.08,150,FCA,690.0,10.0,535.1428571428571,565.5833333333334,19.428571428571427,55.0,-70.0,3.0,Mart-Ca
40,0.043,0.12,0.86,0.011,0.017,0.2,2.01,0.93,0.02,922.0,212.35294117647058,123.0,164.7058823529412,7.470588235294118,45.294117647058826,0.008,0.008,0.008,300.0,20.0,DC,+,2.08,150,FCA,690.0,10.0,535.1428571428571,565.5833333333334,19.428571428571427,55.0,-60.0,3.0,Mart-Cb
41,0.043,0.12,0.86,0.011,0.017,0.2,2.01,0.93,0.02,922.0,212.35294117647058,123.0,164.7058823529412,7.470588235294118,45.294117647058826,0.008,0.008,0.008,300.0,20.0,DC,+,2.08,150,FCA,690.0,10.0,535.1428571428571,565.5833333333334,19.428571428571427,55.0,-20.0,9.0,Mart-Cc
42,0.043,0.12,0.86,0.011,0.017,0.2,2.01,0.93,0.02,922.0,212.35294117647058,123.0,164.7058823529412,7.470588235294118,45.294117647058826,0.008,0.008,0.008,300.0,20.0,DC,+,2.08,150,FCA,690.0,10.0,535.1428571428571,565.5833333333334,19.428571428571427,55.0,0.0,12.0,Mart-Cd
43,0.043,0.12,0.86,0.011,0.017,0.2,2.01,0.93,0.02,922.0,212.35294117647058,123.0,164.7058823529412,7.470588235294118,45.294117647058826,0.008,0.008,0.008,300.0,20.0,DC,+,2.08,150,FCA,690.0,10.0,535.1428571428571,565.5833333333334,19.428571428571427,55.0,10.0,43.0,Mart-Ce
44,0.043,0.12,0.86,0.011,0.017,0.2,2.01,0.93,0.02,922.0,212.35294117647058,123.0,164.7058823529412,7.470588235294118,45.294117647058826,0.008,0.008,0.008,300.0,20.0,DC,+,2.08,150,FCA,690.0,10.0,535.1428571428571,565.5833333333334,19.428571428571427,55.0,20.0,65.0,Mart-Cf
45,0.043,0.12,0.86,0.011,0.017,0.2,2.01,0.93,0.02,922.0,212.35294117647058,123.0,164.7058823529412,7.470588235294118,45.294117647058826,0.008,0.008,0.008,300.0,20.0,DC,+,2.08,150,FCA,690.0,10.0,535.1428571428571,565.5833333333334,19.428571428571427,55.0,30.0,65.0,Mart-Cg
46,0.042,0.14,1.33,0.012,0.015,0.26,2.39,1.21,0.015,735.0,212.35294117647058,236.0,164.7058823529412,7.470588235294118,45.294117647058826,0.008,0.016,0.008,300.0,28.0,DC,+,1.96,150,FCA,690.0,10.0,520.0,620.0,20.0,54.0,-5.873015873015873,66.66666666666667,Mart-D
47,0.042,0.14,1.33,0.012,0.015,0.26,2.39,1.21,0.015,735.0,212.35294117647058,236.0,164.7058823529412,7.470588235294118,45.294117647058826,0.008,0.016,0.008,300.0,28.0,DC,+,1.96,150,FCA,690.0,10.0,535.1428571428571,565.5833333333334,19.428571428571427,55.0,-80.0,6.0,Mart-Da
48,0.042,0.14,1.33,0.012,0.015,0.26,2.39,1.21,0.015,735.0,212.35294117647058,236.0,164.7058823529412,7.470588235294118,45.294117647058826,0.008,0.016,0.008,300.0,28.0,DC,+,1.96,150,FCA,690.0,10.0,535.1428571428571,565.5833333333334,19.428571428571427,55.0,-70.0,6.0,Mart-Db
49,0.042,0.14,1.33,0.012,0.015,0.26,2.39,1.21,0.015,735.0,212.35294117647058,236.0,164.7058823529412,7.470588235294118,45.294117647058826,0.008,0.016,0.008,300.0,28.0,DC,+,1.96,150,FCA,690.0,10.0,535.1428571428571,565.5833333333334,19.428571428571427,55.0,-60.0,12.0,Mart-Dc
50,0.042,0.14,1.33,0.012,0.015,0.26,2.39,1.21,0.015,735.0,212.35294117647058,236.0,164.7058823529412,7.470588235294118,45.294117647058826,0.008,0.016,0.008,300.0,28.0,DC,+,1.96,150,FCA,690.0,10.0,535.1428571428571,565.5833333333334,19.428571428571427,55.0,-40.0,49.0,Mart-Dd
51,0.042,0.14,1.33,0.012,0.015,0.26,2.39,1.21,0.015,735.0,212.35294117647058,236.0,164.7058823529412,7.470588235294118,45.294117647058826,0.008,0.016,0.008,300.0,28.0,DC,+,1.96,150,FCA,690.0,10.0,535.1428571428571,565.5833333333334,19.428571428571427,55.0,-20.0,96.0,Mart-De
52,0.042,0.14,1.33,0.012,0.015,0.26,2.39,1.21,0.015,735.0,212.35294117647058,236.0,164.7058823529412,7.470588235294118,45.294117647058826,0.008,0.016,0.008,300.0,28.0,DC,+,1.96,150,FCA,690.0,10.0,535.1428571428571,565.5833333333334,19.428571428571427,55.0,0.0,123.0,Mart-Df
53,0.042,0.14,1.33,0.012,0.015,0.26,2.39,1.21,0.015,735.0,212.35294117647058,236.0,164.7058823529412,7.470588235294118,45.294117647058826,0.008,0.016,0.008,300.0,28.0,DC,+,1.96,150,FCA,690.0,10.0,535.1428571428571,565.5833333333334,19.428571428571427,55.0,20.0,139.0,Mart-Dg
54,0.042,0.14,1.33,0.012,0.015,0.26,2.39,1.21,0.015,735.0,212.35294117647058,236.0,164.7058823529412,7.470588235294118,45.294117647058826,0.008,0.016,0.008,300.0,28.0,DC,+,1.96,150,FCA,690.0,10.0,535.1428571428571,565.5833333333334,19.428571428571427,55.0,40.0,135.0,Mart-Dh
55,0.042,0.14,1.33,0.012,0.015,0.26,2.39,1.21,0.015,735.0,212.35294117647058,236.0,164.7058823529412,7.470588235294118,45.294117647058826,0.008,0.016,0.008,300.0,28.0,DC,+,1.96,150,FCA,690.0,10.0,535.1428571428571,565.5833333333334,19.428571428571427,55.0,60.0,148.0,Mart-Di
56,0.047,0.42,1.0,0.015,0.016,0.17,2.29,1.04,0.018,695.0,212.35294117647058,165.0,164.7058823529412,7.470588235294118,45.294117647058826,0.008,0.034,0.008,300.0,28.0,DC,+,2.08,150,FCA,690.0,10.0,537.0,620.0,11.0,24.0,-5.873015873015873,66.66666666666667,Mart-E
57,0.047,0.42,1.0,0.015,0.016,0.17,2.29,1.04,0.018,695.0,212.35294117647058,165.0,164.7058823529412,7.470588235294118,45.294117647058826,0.008,0.034,0.008,300.0,28.0,DC,+,2.08,150,FCA,690.0,10.0,535.1428571428571,565.5833333333334,19.428571428571427,55.0,-70.0,9.0,Mart-Ea
58,0.047,0.42,1.0,0.015,0.016,0.17,2.29,1.04,0.018,695.0,212.35294117647058,165.0,164.7058823529412,7.470588235294118,45.294117647058826,0.008,0.034,0.008,300.0,28.0,DC,+,2.08,150,FCA,690.0,10.0,535.1428571428571,565.5833333333334,19.428571428571427,55.0,-60.0,9.0,Mart-Eb
59,0.047,0.42,1.0,0.015,0.016,0.17,2.29,1.04,0.018,695.0,212.35294117647058,165.0,164.7058823529412,7.470588235294118,45.294117647058826,0.008,0.034,0.008,300.0,28.0,DC,+,2.08,150,FCA,690.0,10.0,535.1428571428571,565.5833333333334,19.428571428571427,55.0,-40.0,12.0,Mart-Ec
60,0.047,0.42,1.0,0.015,0.016,0.17,2.29,1.04,0.018,695.0,212.35294117647058,165.0,164.7058823529412,7.470588235294118,45.294117647058826,0.008,0.034,0.008,300.0,28.0,DC,+,2.08,150,FCA,690.0,10.0,535.1428571428571,565.5833333333334,19.428571428571427,55.0,-20.0,22.0,Mart-Ed
61,0.047,0.42,1.0,0.015,0.016,0.17,2.29,1.04,0.018,695.0,212.35294117647058,165.0,164.7058823529412,7.470588235294118,45.294117647058826,0.008,0.034,0.008,300.0,28.0,DC,+,2.08,150,FCA,690.0,10.0,535.1428571428571,565.5833333333334,19.428571428571427,55.0,0.0,46.0,Mart-Ee
62,0.047,0.42,1.0,0.015,0.016,0.17,2.29,1.04,0.018,695.0,212.35294117647058,165.0,164.7058823529412,7.470588235294118,45.294117647058826,0.008,0.034,0.008,300.0,28.0,DC,+,2.08,150,FCA,690.0,10.0,535.1428571428571,565.5833333333334,19.428571428571427,55.0,20.0,96.0,Mart-Ef
63,0.047,0.42,1.0,0.015,0.016,0.17,2.29,1.04,0.018,695.0,212.35294117647058,165.0,164.7058823529412,7.470588235294118,45.294117647058826,0.008,0.034,0.008,300.0,28.0,DC,+,2.08,150,FCA,690.0,10.0,535.1428571428571,565.5833333333334,19.428571428571427,55.0,40.0,154.0,Mart-Eg
64,0.047,0.42,1.0,0.015,0.016,0.17,2.29,1.04,0.018,695.0,212.35294117647058,165.0,164.7058823529412,7.470588235294118,45.294117647058826,0.008,0.034,0.008,300.0,28.0,DC,+,2.08,150,FCA,690.0,10.0,535.1428571428571,565.5833333333334,19.428571428571427,55.0,60.0,164.0,Mart-Eh
65,0.047,0.42,1.0,0.015,0.016,0.17,2.29,1.04,0.018,695.0,212.35294117647058,165.0,164.7058823529412,7.470588235294118,45.294117647058826,0.008,0.034,0.008,300.0,28.0,DC,+,2.08,150,FCA,690.0,10.0,535.1428571428571,565.5833333333334,19.428571428571427,55.0,70.0,167.0,Mart-Ei
66,0.074,0.27,1.11,0.009,0.024,0.17,2.3,0.96,0.018,556.0,212.35294117647058,113.0,164.7058823529412,7.470588235294118,45.294117647058826,0.008,0.032,0.008,290.0,29.0,DC,+,2.0,150,FCA,690.0,10.0,595.0,675.0,24.0,69.0,-5.873015873015873,66.66666666666667,Mart-F
67,0.074,0.27,1.11,0.009,0.024,0.17,2.3,0.96,0.018,556.0,212.35294117647058,113.0,164.7058823529412,7.470588235294118,45.294117647058826,0.008,0.032,0.008,290.0,29.0,DC,+,2.0,150,FCA,690.0,10.0,535.1428571428571,565.5833333333334,19.428571428571427,55.0,-70.0,3.0,Mart-Fa
68,0.074,0.27,1.11,0.009,0.024,0.17,2.3,0.96,0.018,556.0,212.35294117647058,113.0,164.7058823529412,7.470588235294118,45.294117647058826,0.008,0.032,0.008,290.0,29.0,DC,+,2.0,150,FCA,690.0,10.0,535.1428571428571,565.5833333333334,19.428571428571427,55.0,-60.0,3.0,Mart-Fb
69,0.074,0.27,1.11,0.009,0.024,0.17,2.3,0.96,0.018,556.0,212.35294117647058,113.0,164.7058823529412,7.470588235294118,45.294117647058826,0.008,0.032,0.008,290.0,29.0,DC,+,2.0,150,FCA,690.0,10.0,535.1428571428571,565.5833333333334,19.428571428571427,55.0,-40.0,6.0,Mart-Fc
70,0.074,0.27,1.11,0.009,0.024,0.17,2.3,0.96,0.018,556.0,212.35294117647058,113.0,164.7058823529412,7.470588235294118,45.294117647058826,0.008,0.032,0.008,290.0,29.0,DC,+,2.0,150,FCA,690.0,10.0,535.1428571428571,565.5833333333334,19.428571428571427,55.0,-20.0,12.0,Mart-Fd
71,0.074,0.27,1.11,0.009,0.024,0.17,2.3,0.96,0.018,556.0,212.35294117647058,113.0,164.7058823529412,7.470588235294118,45.294117647058826,0.008,0.032,0.008,290.0,29.0,DC,+,2.0,150,FCA,690.0,10.0,535.1428571428571,565.5833333333334,19.428571428571427,55.0,0.0,31.0,Mart-Fe
72,0.074,0.27,1.11,0.009,0.024,0.17,2.3,0.96,0.018,556.0,212.35294117647058,113.0,164.7058823529412,7.470588235294118,45.294117647058826,0.008,0.032,0.008,290.0,29.0,DC,+,2.0,150,FCA,690.0,10.0,535.1428571428571,565.5833333333334,19.428571428571427,55.0,20.0,52.0,Mart-Ff
73,0.074,0.27,1.11,0.009,0.024,0.17,2.3,0.96,0.018,556.0,212.35294117647058,113.0,164.7058823529412,7.470588235294118,45.294117647058826,0.008,0.032,0.008,290.0,29.0,DC,+,2.0,150,FCA,690.0,10.0,535.1428571428571,565.5833333333334,19.428571428571427,55.0,40.0,80.0,Mart-Fg
74,0.074,0.27,1.11,0.009,0.024,0.17,2.3,0.96,0.018,556.0,212.35294117647058,113.0,164.7058823529412,7.470588235294118,45.294117647058826,0.008,0.032,0.008,290.0,29.0,DC,+,2.0,150,FCA,690.0,10.0,535.1428571428571,565.5833333333334,19.428571428571427,55.0,50.0,93.0,Mart-Fh
75,0.074,0.27,1.11,0.009,0.024,0.17,2.3,0.96,0.018,556.0,212.35294117647058,113.0,164.7058823529412,7.470588235294118,45.294117647058826,0.008,0.032,0.008,290.0,29.0,DC,+,2.0,150,FCA,690.0,10.0,535.1428571428571,565.5833333333334,19.428571428571427,55.0,60.0,99.0,Mart-Fi
76,0.074,0.27,1.11,0.009,0.024,0.17,2.3,0.96,0.018,556.0,212.35294117647058,113.0,164.7058823529412,7.470588235294118,45.294117647058826,0.008,0.032,0.008,290.0,29.0,DC,+,2.0,150,FCA,690.0,10.0,535.1428571428571,565.5833333333334,19.428571428571427,55.0,70.0,105.0,Mart-Fj
77,0.062,0.24,1.24,0.14,0.25,0.22,2.17,0.98,0.18,408.0,212.35294117647058,269.0,164.7058823529412,7.470588235294118,45.294117647058826,0.008,0.31,0.008,290.0,29.0,DC,+,2.0,150,FCA,690.0,10.0,643.0,708.0,16.0,32.0,-5.873015873015873,66.66666666666667,Mart-G
78,0.062,0.24,1.24,0.14,0.25,0.22,2.17,0.98,0.18,408.0,212.35294117647058,269.0,164.7058823529412,7.470588235294118,45.294117647058826,0.008,0.31,0.008,290.0,29.0,DC,+,2.0,150,FCA,690.0,10.0,535.1428571428571,565.5833333333334,19.428571428571427,55.0,-70.0,6.0,Mart-Ga
79,0.062,0.24,1.24,0.14,0.25,0.22,2.17,0.98,0.18,408.0,212.35294117647058,269.0,164.7058823529412,7.470588235294118,45.294117647058826,0.008,0.31,0.008,290.0,29.0,DC,+,2.0,150,FCA,690.0,10.0,535.1428571428571,565.5833333333334,19.428571428571427,55.0,-60.0,9.0,Mart-Gb
80,0.062,0.24,1.24,0.14,0.25,0.22,2.17,0.98,0.18,408.0,212.35294117647058,269.0,164.7058823529412,7.470588235294118,45.294117647058826,0.008,0.31,0.008,290.0,29.0,DC,+,2.0,150,FCA,690.0,10.0,535.1428571428571,565.5833333333334,19.428571428571427,55.0,-40.0,19.0,Mart-Gc
81,0.062,0.24,1.24,0.14,0.25,0.22,2.17,0.98,0.18,408.0,212.35294117647058,269.0,164.7058823529412,7.470588235294118,45.294117647058826,0.008,0.31,0.008,290.0,29.0,DC,+,2.0,150,FCA,690.0,10.0,535.1428571428571,565.5833333333334,19.428571428571427,55.0,-20.0,37.0,Mart-Gd
82,0.062,0.24,1.24,0.14,0.25,0.22,2.17,0.98,0.18,408.0,212.35294117647058,269.0,164.7058823529412,7.470588235294118,45.294117647058826,0.008,0.31,0.008,290.0,29.0,DC,+,2.0,150,FCA,690.0,10.0,535.1428571428571,565.5833333333334,19.428571428571427,55.0,0.0,56.0,Mart-Ge
83,0.062,0.24,1.24,0.14,0.25,0.22,2.17,0.98,0.18,408.0,212.35294117647058,269.0,164.7058823529412,7.470588235294118,45.294117647058826,0.008,0.31,0.008,290.0,29.0,DC,+,2.0,150,FCA,690.0,10.0,535.1428571428571,565.5833333333334,19.428571428571427,55.0,20.0,62.0,Mart-Gf
84,0.062,0.24,1.24,0.14,0.25,0.22,2.17,0.98,0.18,408.0,212.35294117647058,269.0,164.7058823529412,7.470588235294118,45.294117647058826,0.008,0.31,0.008,290.0,29.0,DC,+,2.0,150,FCA,690.0,10.0,535.1428571428571,565.5833333333334,19.428571428571427,55.0,40.0,68.0,Mart-Gg
85,0.062,0.24,1.24,0.14,0.25,0.22,2.17,0.98,0.18,408.0,212.35294117647058,269.0,164.7058823529412,7.470588235294118,45.294117647058826,0.008,0.31,0.008,290.0,29.0,DC,+,2.0,150,FCA,690.0,10.0,535.1428571428571,565.5833333333334,19.428571428571427,55.0,60.0,68.0,Mart-Gh
86,0.062,0.24,1.24,0.14,0.25,0.22,2.17,0.98,0.18,408.0,212.35294117647058,269.0,164.7058823529412,7.470588235294118,45.294117647058826,0.008,0.31,0.008,290.0,29.0,DC,+,2.0,150,FCA,690.0,10.0,535.1428571428571,565.5833333333334,19.428571428571427,55.0,70.0,71.0,Mart-Gi

File: data/weld_type_analysis/GMAA_group.csv
,Carbon concentration / weight %,Silicon concentration / weight %,Manganese concentration / weight %,Sulphur concentration / weight %,Phosphorus concentration / weight %,Nickel concentration / weight %,Chromium concentration / weight %,Molybdenum concentration / weight %,Vanadium concentration / weight %,Copper concentration / weight %,Cobalt concentration / weight %,Tungsten concentration / weight %,Titanium concentration / parts per million by weight,Nitrogen concentration / parts per million by weight,Aluminium concentration / parts per million by weight,Boron concentration / parts per million by weight,Tin concentration / parts per million by weight,Arsenic concentration / parts per million by weight,Current / A,Voltage / V,AC or DC,Electrode positive or negative,Heat input / kJ mm^{-1},Interpass temperature / °C,Type of weld,Post weld heat treatment temperature / °C,Post weld heat treatment time / hours,Yield strength / MPa,Ultimate tensile strength / MPa,Elongation / %,Reduction of Area / %,Weld ID
0,0.11,0.3,0.44,0.004,0.011,0.08,8.58,1.0,0.22,0.05,0.02,0.1,20.0,340.0,0.004,10.0,20.0,50.0,275.0,28.5,DC,+,1.2,177,GMAA,746.0,4.0,605.0,726.0,20.0,68.0,EPRI-TR-101394s-E9GM2
1,0.11,0.3,0.44,0.004,0.011,0.08,8.58,1.0,0.22,0.05,0.02,0.1,20.0,340.0,0.004,10.0,20.0,50.0,275.0,28.5,DC,+,1.2,177,GMAA,746.0,4.0,603.0,726.0,20.0,66.0,EPRI-TR-101394s-E9GM2
2,0.12,0.24,0.53,0.001,0.01,0.13,8.61,1.03,0.2,0.09,0.016,0.1,20.0,430.0,0.013,10.0,30.0,50.0,285.0,28.5,DC,+,1.3,177,GMAA,746.0,4.0,654.0,767.0,20.0,62.0,EPRI-TR-101394s-E9GM3
3,0.12,0.24,0.53,0.001,0.01,0.13,8.61,1.03,0.2,0.09,0.016,0.1,20.0,430.0,0.013,10.0,30.0,50.0,285.0,28.5,DC,+,1.3,177,GMAA,746.0,4.0,661.0,772.0,19.0,62.0,EPRI-TR-101394s-E9GM3

File: data/weld_type_analysis/GTAA_group.csv
,Carbon concentration / weight %,Silicon concentration / weight %,Manganese concentration / weight %,Sulphur concentration / weight %,Phosphorus concentration / weight %,Nickel concentration / weight %,Chromium concentration / weight %,Molybdenum concentration / weight %,Vanadium concentration / weight %,Copper concentration / weight %,Cobalt concentration / weight %,Tungsten concentration / weight %,Titanium concentration / parts per million by weight,Nitrogen concentration / parts per million by weight,Aluminium concentration / parts per million by weight,Boron concentration / parts per million by weight,Tin concentration / parts per million by weight,Arsenic concentration / parts per million by weight,Current / A,Voltage / V,AC or DC,Heat input / kJ mm^{-1},Interpass temperature / °C,Type of weld,Post weld heat treatment temperature / °C,Post weld heat treatment time / hours,Yield strength / MPa,Ultimate tensile strength / MPa,Elongation / %,Reduction of Area / %,Weld ID,Electrode Positive,Electrode Negative
0,0.09,0.34,0.48,0.004,0.011,0.08,8.6,0.98,0.22,0.05,0.02,0.1,20.0,260.0,0.005,10.0,30.0,50.0,390.0,11.5,1.0,1.9,177,GTAA,746.0,4.0,647.0,747.0,20.0,68.0,EPRI-TR-101394s-E9GT3,1,0
1,0.09,0.34,0.48,0.004,0.011,0.08,8.6,0.98,0.22,0.05,0.02,0.1,20.0,260.0,0.005,10.0,30.0,50.0,390.0,11.5,1.0,1.9,177,GTAA,746.0,4.0,661.0,756.0,24.0,73.0,EPRI-TR-101394s-E9GT3,1,0
2,0.081,0.34,0.49,0.004,0.012,0.08,8.57,0.98,0.22,0.05,0.021,0.1,20.0,240.0,0.004,10.0,30.0,60.0,300.0,12.5,1.0,1.4,177,GTAA,746.0,1.0,682.0,783.0,26.0,74.0,EPRI-TR-101394s-E9GT4,1,0
3,0.081,0.34,0.49,0.004,0.012,0.08,8.57,0.98,0.22,0.05,0.021,0.1,20.0,240.0,0.004,10.0,30.0,60.0,300.0,12.5,1.0,1.4,177,GTAA,746.0,1.0,728.0,817.0,21.0,73.0,EPRI-TR-101394s-E9GT4,1,0

File: data/weld_type_analysis/MMA_group.csv (part 1 of 8)
,Carbon concentration / weight %,Silicon concentration / weight %,Manganese concentration / weight %,Sulphur concentration / weight %,Phosphorus concentration / weight %,Nickel concentration / weight %,Chromium concentration / weight %,Molybdenum concentration / weight %,Vanadium concentration / weight %,Copper concentration / weight %,Cobalt concentration / weight %,Tungsten concentration / weight %,Oxygen concentration / parts per million by weight,Titanium concentration / parts per million by weight,Nitrogen concentration / parts per million by weight,Aluminium concentration / parts per million by weight,Boron concentration / parts per million by weight,Niobium concentration / parts per million by weight,Tin concentration / parts per million by weight,Arsenic concentration / parts per million by weight,Antimony concentration / parts per million by weight,Current / A,Voltage / V,AC or DC,Heat input / kJ mm^{-1},Interpass temperature / °C,Type of weld,Post weld heat treatment temperature / °C,Post weld heat treatment time / hours,Yield strength / MPa,Ultimate tensile strength / MPa,Elongation / %,Reduction of Area / %,Charpy temperature / °C,Charpy impact toughness / J,Hardness / kg mm^{-2},Weld ID,Electrode Positive,Electrode Negative
2,0.037,0.3,0.65,0.008,0.012,0.0,3.0512158054711245,0.45843768996960493,0.13182849056603776,0.17607773851590108,0.12591549295774648,0.521764705882353,434.5312066574202,69.10666666666667,118.04125177809388,56.02514096185739,6.901639344262295,143.67241379310346,59.666666666666664,28.125,43.56666666666667,170.0,21.0,1.0,1.0,200,MMA,580.0,2.0,370.0,456.0,35.2,80.6,-38.0,100.0,242.0722891566265,Evans-Ni/CMn-1990/1991-0Aht,1,0
5,0.037,0.31,1.03,0.007,0.014,0.0,3.0512158054711245,0.45843768996960493,0.13182849056603776,0.17607773851590108,0.12591549295774648,0.521764705882353,434.5312066574202,69.10666666666667,118.04125177809388,56.02514096185739,6.901639344262295,143.67241379310346,59.666666666666664,28.125,43.56666666666667,170.0,21.0,1.0,1.0,200,MMA,580.0,2.0,402.0,490.0,31.0,80.6,-44.0,100.0,242.0722891566265,Evans-Ni/CMn-1990/1991-0Bht,1,0
8,0.044,0.35,1.43,0.007,0.014,0.0,3.0512158054711245,0.45843768996960493,0.13182849056603776,0.17607773851590108,0.12591549295774648,0.521764705882353,434.5312066574202,69.10666666666667,118.04125177809388,56.02514096185739,6.901639344262295,143.67241379310346,59.666666666666664,28.125,43.56666666666667,170.0,21.0,1.0,1.0,200,MMA,580.0,2.0,436.0,529.0,31.6,78.8,-58.0,100.0,242.0722891566265,Evans-Ni/CMn-1990/1991-0Cht,1,0
11,0.045,0.33,1.85,0.007,0.016,0.0,3.0512158054711245,0.45843768996960493,0.13182849056603776,0.17607773851590108,0.12591549295774648,0.521764705882353,434.5312066574202,69.10666666666667,118.04125177809388,56.02514096185739,6.901639344262295,143.67241379310346,59.666666666666664,28.125,43.56666666666667,170.0,21.0,1.0,1.0,200,MMA,580.0,2.0,479.0,576.0,27.4,76.9,-40.0,100.0,242.0722891566265,Evans-Ni/CMn-1990/1991-0Dht,1,0
24,0.038,0.31,0.63,0.007,0.012,1.09,3.0512158054711245,0.45843768996960493,0.13182849056603776,0.17607773851590108,0.12591549295774648,0.521764705882353,434.5312066574202,69.10666666666667,118.04125177809388,56.02514096185739,6.901639344262295,143.67241379310346,59.666666666666664,28.125,43.56666666666667,170.0,21.0,1.0,1.0,200,MMA,580.0,2.0,411.0,493.0,33.6,79.7,-40.0,100.0,242.0722891566265,Evans-Ni/CMn-1990/1991-1Aht,1,0
27,0.043,0.33,1.0,0.006,0.013,1.1,3.0512158054711245,0.45843768996960493,0.13182849056603776,0.17607773851590108,0.12591549295774648,0.521764705882353,434.5312066574202,69.10666666666667,118.04125177809388,56.02514096185739,6.901639344262295,143.67241379310346,59.666666666666664,28.125,43.56666666666667,170.0,21.0,1.0,1.0,200,MMA,580.0,2.0,443.0,521.0,31.8,77.8,-51.0,100.0,242.0722891566265,Evans-Ni/CMn-1990/1991-1Bht,1,0
30,0.049,0.35,1.37,0.007,0.013,1.06,3.0512158054711245,0.45843768996960493,0.13182849056603776,0.17607773851590108,0.12591549295774648,0.521764705882353,434.5312066574202,69.10666666666667,118.04125177809388,56.02514096185739,6.901639344262295,143.67241379310346,59.666666666666664,28.125,43.56666666666667,170.0,21.0,1.0,1.0,200,MMA,580.0,2.0,470.0,557.0,30.2,76.0,-20.0,100.0,242.0722891566265,Evans-Ni/CMn-1990/1991-1Cht,1,0
33,0.053,0.35,1.83,0.007,0.012,1.06,3.0512158054711245,0.45843768996960493,0.13182849056603776,0.17607773851590108,0.12591549295774648,0.521764705882353,434.5312066574202,69.10666666666667,118.04125177809388,56.02514096185739,6.901639344262295,143.67241379310346,59.666666666666664,28.125,43.56666666666667,170.0,21.0,1.0,1.0,200,MMA,580.0,2.0,521.0,612.0,26.0,74.0,1.0,100.0,242.0722891566265,Evans-Ni/CMn-1990/1991-1Dht,1,0
36,0.041,0.3,0.62,0.007,0.01,2.38,3.0512158054711245,0.45843768996960493,0.13182849056603776,0.17607773851590108,0.12591549295774648,0.521764705882353,434.5312066574202,69.10666666666667,118.04125177809388,56.02514096185739,6.901639344262295,143.67241379310346,59.666666666666664,28.125,43.56666666666667,170.0,21.0,1.0,1.0,200,MMA,580.0,2.0,431.0,518.0,32.2,76.9,-41.0,100.0,242.0722891566265,Evans-Ni/CMn-1990/1991-2.25Aht,1,0
39,0.044,0.31,0.96,0.006,0.013,2.38,3.0512158054711245,0.45843768996960493,0.13182849056603776,0.17607773851590108,0.12591549295774648,0.521764705882353,434.5312066574202,69.10666666666667,118.04125177809388,56.02514096185739,6.901639344262295,143.67241379310346,59.666666666666664,28.125,43.56666666666667,170.0,21.0,1.0,1.0,200,MMA,580.0,2.0,481.0,561.0,29.1,76.9,-44.0,100.0,242.0722891566265,Evans-Ni/CMn-1990/1991-2.25Bht,1,0
42,0.049,0.32,1.41,0.007,0.014,2.32,3.0512158054711245,0.45843768996960493,0.13182849056603776,0.17607773851590108,0.12591549295774648,0.521764705882353,434.5312066574202,69.10666666666667,118.04125177809388,56.02514096185739,6.901639344262295,143.67241379310346,59.666666666666664,28.125,43.56666666666667,170.0,21.0,1.0,1.0,200,MMA,580.0,2.0,530.0,615.0,26.6,73.0,-20.0,100.0,242.0722891566265,Evans-Ni/CMn-1990/1991-2.25Cht,1,0
48,0.037,0.3,0.65,0.009,0.011,3.5,3.0512158054711245,0.45843768996960493,0.13182849056603776,0.17607773851590108,0.12591549295774648,0.521764705882353,434.5312066574202,69.10666666666667,118.04125177809388,56.02514096185739,6.901639344262295,143.67241379310346,59.666666666666664,28.125,43.56666666666667,170.0,21.0,1.0,1.0,200,MMA,580.0,2.0,482.0,560.0,31.4,48.8,-63.0,100.0,242.0722891566265,Evans-Ni/CMn-1990/1991-3.5Aht,1,0
51,0.041,0.31,0.98,0.008,0.012,3.46,3.0512158054711245,0.45843768996960493,0.13182849056603776,0.17607773851590108,0.12591549295774648,0.521764705882353,434.5312066574202,69.10666666666667,118.04125177809388,56.02514096185739,6.901639344262295,143.67241379310346,59.666666666666664,28.125,43.56666666666667,170.0,21.0,1.0,1.0,200,MMA,580.0,2.0,521.0,599.0,28.4,74.0,-38.0,100.0,242.0722891566265,Evans-Ni/CMn-1990/1991-3.5Bht,1,0
54,0.048,0.33,1.4,0.007,0.013,3.47,3.0512158054711245,0.45843768996960493,0.13182849056603776,0.17607773851590108,0.12591549295774648,0.521764705882353,434.5312066574202,69.10666666666667,118.04125177809388,56.02514096185739,6.901639344262295,143.67241379310346,59.666666666666664,28.125,43.56666666666667,170.0,21.0,1.0,1.0,200,MMA,580.0,2.0,584.0,677.0,26.6,70.8,56.0,100.0,242.0722891566265,Evans-Ni/CMn-1990/1991-3.5Cht,1,0
58,0.074,0.36,1.51,0.008,0.011,0.5382885906040268,3.0512158054711245,0.45843768996960493,0.13182849056603776,0.02,0.12591549295774648,0.521764705882353,400.0,40.0,118.04125177809388,56.02514096185739,6.901639344262295,143.67241379310346,59.666666666666664,28.125,43.56666666666667,170.0,21.0,1.0,1.0,150,MMA,0.0,0.0,484.0,560.0,26.0,78.8,-39.43914081145585,87.70883054892602,242.0722891566265,Es-Souni&-Cu/CMn-1990--aw***WELDINGPROCEDURE***EvansWeldingJVol59No3(1980)67,1,0
59,0.074,0.36,1.51,0.008,0.011,0.5382885906040268,3.0512158054711245,0.45843768996960493,0.13182849056603776,0.02,0.12591549295774648,0.521764705882353,400.0,40.0,118.04125177809388,56.02514096185739,6.901639344262295,143.67241379310346,59.666666666666664,28.125,43.56666666666667,170.0,21.0,1.0,1.0,150,MMA,580.0,2.0,471.0,563.0,31.2,77.0,-39.43914081145585,87.70883054892602,242.0722891566265,Es-Souni&-Cu/CMn-1990--ht,1,0
60,0.075,0.36,1.48,0.007,0.006,0.5382885906040268,3.0512158054711245,0.45843768996960493,0.13182849056603776,0.11,0.12591549295774648,0.521764705882353,390.0,40.0,118.04125177809388,56.02514096185739,6.901639344262295,143.67241379310346,59.666666666666664,28.125,43.56666666666667,170.0,21.0,1.0,1.0,150,MMA,0.0,0.0,502.0,578.0,27.6,77.0,-39.43914081145585,87.70883054892602,242.0722891566265,Es-Souni&-Cu/CMn-1990-0.2aw,1,0
61,0.075,0.36,1.48,0.007,0.006,0.5382885906040268,3.0512158054711245,0.45843768996960493,0.13182849056603776,0.11,0.12591549295774648,0.521764705882353,390.0,40.0,118.04125177809388,56.02514096185739,6.901639344262295,143.67241379310346,59.666666666666664,28.125,43.56666666666667,170.0,21.0,1.0,1.0,150,MMA,580.0,2.0,462.0,548.0,29.8,77.9,-39.43914081145585,87.70883054892602,242.0722891566265,Es-Souni&-Cu/CMn-1990-0.2ht,1,0
62,0.074,0.32,1.42,0.008,0.007,0.5382885906040268,3.0512158054711245,0.45843768996960493,0.13182849056603776,0.19,0.12591549295774648,0.521764705882353,380.0,40.0,118.04125177809388,56.02514096185739,6.901639344262295,143.67241379310346,59.666666666666664,28.125,43.56666666666667,170.0,21.0,1.0,1.0,150,MMA,0.0,0.0,488.0,566.0,28.2,77.0,-39.43914081145585,87.70883054892602,242.0722891566265,Es-Souni&-Cu/CMn-1990-0.4aw,1,0
63,0.074,0.32,1.42,0.008,0.007,0.5382885906040268,3.0512158054711245,0.45843768996960493,0.13182849056603776,0.19,0.12591549295774648,0.521764705882353,380.0,40.0,118.04125177809388,56.02514096185739,6.901639344262295,143.67241379310346,59.666666666666664,28.125,43.56666666666667,170.0,21.0,1.0,1.0,150,MMA,580.0,2.0,453.0,549.0,31.2,78.8,-39.43914081145585,87.70883054892602,242.0722891566265,Es-Souni&-Cu/CMn-1990-0.4ht,1,0
64,0.076,0.33,1.48,0.007,0.006,0.5382885906040268,3.0512158054711245,0.45843768996960493,0.13182849056603776,0.35,0.12591549295774648,0.521764705882353,400.0,40.0,118.04125177809388,56.02514096185739,6.901639344262295,143.67241379310346,59.666666666666664,28.125,43.56666666666667,170.0,21.0,1.0,1.0,150,MMA,0.0,0.0,504.0,586.0,27.6,77.0,-39.43914081145585,87.70883054892602,242.0722891566265,Es-Souni&-Cu/CMn-1990-0.8aw,1,0
65,0.076,0.33,1.48,0.007,0.006,0.5382885906040268,3.0512158054711245,0.45843768996960493,0.13182849056603776,0.35,0.12591549295774648,0.521764705882353,400.0,40.0,118.04125177809388,56.02514096185739,6.901639344262295,143.67241379310346,59.666666666666664,28.125,43.56666666666667,170.0,21.0,1.0,1.0,150,MMA,580.0,2.0,482.0,572.0,28.2,77.9,-39.43914081145585,87.70883054892602,242.0722891566265,Es-Souni&-Cu/CMn-1990-0.8ht,1,0
66,0.068,0.32,1.49,0.006,0.006,0.5382885906040268,3.0512158054711245,0.45843768996960493,0.13182849056603776,0.66,0.12591549295774648,0.521764705882353,390.0,40.0,118.04125177809388,56.02514096185739,6.901639344262295,143.67241379310346,59.666666666666664,28.125,43.56666666666667,170.0,21.0,1.0,1.0,150,MMA,0.0,0.0,513.0,593.0,28.6,77.0,-39.43914081145585,87.70883054892602,242.0722891566265,Es-Souni&-Cu/CMn-1990-1.6aw,1,0
67,0.068,0.32,1.49,0.006,0.006,0.5382885906040268,3.0512158054711245,0.45843768996960493,0.13182849056603776,0.66,0.12591549295774648,0.521764705882353,390.0,40.0,118.04125177809388,56.02514096185739,6.901639344262295,143.67241379310346,59.666666666666664,28.125,43.56666666666667,170.0,21.0,1.0,1.0,150,MMA,580.0,2.0,499.0,607.0,28.6,74.0,-39.43914081145585,87.70883054892602,242.0722891566265,Es-Souni&-Cu/CMn-1990-1.6ht,1,0
68,0.076,0.36,1.49,0.006,0.006,0.5382885906040268,3.0512158054711245,0.45843768996960493,0.13182849056603776,1.4,0.12591549295774648,0.521764705882353,410.0,40.0,118.04125177809388,56.02514096185739,6.901639344262295,143.67241379310346,59.666666666666664,28.125,43.56666666666667,170.0,21.0,1.0,1.0,150,MMA,0.0,0.0,568.0,647.0,27.4,73.0,-39.43914081145585,87.70883054892602,242.0722891566265,Es-Souni&-Cu/CMn-1990-3.2aw,1,0
69,0.076,0.36,1.49,0.006,0.006,0.5382885906040268,3.0512158054711245,0.45843768996960493,0.13182849056603776,1.4,0.12591549295774648,0.521764705882353,410.0,40.0,118.04125177809388,56.02514096185739,6.901639344262295,143.67241379310346,59.666666666666664,28.125,43.56666666666667,170.0,21.0,1.0,1.0,150,MMA,580.0,2.0,583.0,673.0,24.2,73.0,-39.43914081145585,87.70883054892602,242.0722891566265,Es-Souni&-Cu/CMn-1990-3.2ht,1,0
70,0.074,0.29,1.49,0.006,0.013,0.5382885906040268,3.0512158054711245,0.45843768996960493,0.13182849056603776,0.17607773851590108,0.12591549295774648,0.521764705882353,471.0,5.0,72.0,6.0,6.901639344262295,143.67241379310346,59.666666666666664,28.125,43.56666666666667,170.0,21.0,1.0,1.0,200,MMA,250.0,14.0,431.0,527.0,29.6,78.0,-39.43914081145585,87.70883054892602,242.0722891566265,Evans-AlTi-1994-5/6ht,1,0
74,0.081,0.29,1.43,0.006,0.013,0.5382885906040268,3.0512158054711245,0.45843768996960493,0.13182849056603776,0.17607773851590108,0.12591549295774648,0.521764705882353,461.0,5.0,54.0,60.0,6.901639344262295,143.67241379310346,59.666666666666664,28.125,43.56666666666667,170.0,21.0,1.0,1.0,200,MMA,250.0,14.0,444.0,542.0,27.6,72.9,-39.43914081145585,87.70883054892602,242.0722891566265,Evans-AlTi-1994-5/60ht,1,0
78,0.076,0.34,1.36,0.005,0.011,0.5382885906040268,3.0512158054711245,0.45843768996960493,0.13182849056603776,0.17607773851590108,0.12591549295774648,0.521764705882353,476.0,5.0,57.0,150.0,6.901639344262295,143.67241379310346,59.666666666666664,28.125,43.56666666666667,170.0,21.0,1.0,1.0,200,MMA,250.0,14.0,437.0,527.0,24.6,78.9,-39.43914081145585,87.70883054892602,242.0722891566265,Evans-AlTi-1994-5/150ht,1,0
82,0.079,0.39,1.37,0.005,0.011,0.5382885906040268,3.0512158054711245,0.45843768996960493,0.13182849056603776,0.17607773851590108,0.12591549295774648,0.521764705882353,446.0,5.0,47.0,250.0,6.901639344262295,143.67241379310346,59.666666666666664,28.125,43.56666666666667,170.0,21.0,1.0,1.0,200,MMA,250.0,14.0,437.0,538.0,25.2,78.9,-39.43914081145585,87.70883054892602,242.0722891566265,Evans-AlTi-1994-5/250ht,1,0
86,0.078,0.44,1.4,0.004,0.011,0.5382885906040268,3.0512158054711245,0.45843768996960493,0.13182849056603776,0.17607773851590108,0.12591549295774648,0.521764705882353,436.0,5.0,44.0,420.0,6.901639344262295,143.67241379310346,59.666666666666664,28.125,43.56666666666667,170.0,21.0,1.0,1.0,200,MMA,250.0,14.0,469.0,545.0,24.4,77.0,-39.43914081145585,87.70883054892602,242.0722891566265,Evans-AlTi-1994-5/420ht,1,0
90,0.081,0.48,1.42,0.004,0.006,0.5382885906040268,3.0512158054711245,0.45843768996960493,0.13182849056603776,0.17607773851590108,0.12591549295774648,0.521764705882353,444.0,4.0,46.0,660.0,6.901639344262295,143.67241379310346,59.666666666666664,28.125,43.56666666666667,170.0,21.0,1.0,1.0,200,MMA,250.0,14.0,466.0,551.0,26.2,78.9,-39.43914081145585,87.70883054892602,242.0722891566265,Evans-AlTi-1994-5/660ht,1,0
94,0.069,0.3,1.36,0.007,0.009,0.5382885906040268,3.0512158054711245,0.45843768996960493,0.13182849056603776,0.17607773851590108,0.12591549295774648,0.521764705882353,432.0,37.0,68.0,5.0,6.901639344262295,143.67241379310346,59.666666666666664,28.125,43.56666666666667,170.0,21.0,1.0,1.0,200,MMA,250.0,14.0,468.0,529.0,32.6,80.7,-39.43914081145585,87.70883054892602,242.0722891566265,Evans-AlTi-1994-40/5ht,1,0
98,0.08,0.33,1.41,0.006,0.009,0.5382885906040268,3.0512158054711245,0.45843768996960493,0.13182849056603776,0.17607773851590108,0.12591549295774648,0.521764705882353,432.0,43.0,55.0,78.0,6.901639344262295,143.67241379310346,59.666666666666664,28.125,43.56666666666667,170.0,21.0,1.0,1.0,200,MMA,250.0,14.0,478.0,540.0,31.2,80.7,-39.43914081145585,87.70883054892602,242.0722891566265,Evans-AlTi-1994-40/78ht,1,0
102,0.076,0.37,1.36,0.005,0.009,0.5382885906040268,3.0512158054711245,0.45843768996960493,0.13182849056603776,0.17607773851590108,0.12591549295774648,0.521764705882353,422.0,36.0,53.0,190.0,6.901639344262295,143.67241379310346,59.666666666666664,28.125,43.56666666666667,170.0,21.0,1.0,1.0,200,MMA,250.0,14.0,485.0,549.0,31.4,79.8,-39.43914081145585,87.70883054892602,242.0722891566265,Evans-AlTi-1994-40/190ht,1,0
106,0.078,0.44,1.31,0.005,0.008,0.5382885906040268,3.0512158054711245,0.45843768996960493,0.13182849056603776,0.17607773851590108,0.12591549295774648,0.521764705882353,431.0,36.0,50.0,340.0,6.901639344262295,143.67241379310346,59.666666666666664,28.125,43.56666666666667,170.0,21.0,1.0,1.0,200,MMA,250.0,14.0,491.0,564.0,28.2,78.9,-39.43914081145585,87.70883054892602,242.0722891566265,Evans-AlTi-1994-40/340ht,1,0
110,0.076,0.51,1.3,0.005,0.008,0.5382885906040268,3.0512158054711245,0.45843768996960493,0.13182849056603776,0.17607773851590108,0.12591549295774648,0.521764705882353,423.0,43.0,48.0,490.0,6.901639344262295,143.67241379310346,59.666666666666664,28.125,43.56666666666667,170.0,21.0,1.0,1.0,200,MMA,250.0,14.0,485.0,560.0,25.2,78.9,-39.43914081145585,87.70883054892602,242.0722891566265,Evans-AlTi-1994-40/490ht,1,0
114,0.079,0.57,1.32,0.004,0.008,0.5382885906040268,3.0512158054711245,0.45843768996960493,0.13182849056603776,0.17607773851590108,0.12591549295774648,0.521764705882353,422.0,38.0,52.0,610.0,6.901639344262295,143.67241379310346,59.666666666666664,28.125,43.56666666666667,170.0,21.0,1.0,1.0,200,MMA,250.0,14.0,491.0,570.0,29.2,77.0,-39.43914081145585,87.70883054892602,242.0722891566265,Evans-AlTi-1994-40/610ht,1,0
118,0.074,0.32,1.5,0.006,0.006,0.5382885906040268,3.0512158054711245,0.45843768996960493,0.13182849056603776,0.17607773851590108,0.12591549295774648,0.521764705882353,375.0,99.0,89.0,8.0,6.901639344262295,143.67241379310346,59.666666666666664,28.125,43.56666666666667,170.0,21.0,1.0,1.0,200,MMA,250.0,14.0,484.0,547.0,29.4,79.8,-39.43914081145585,87.70883054892602,242.0722891566265,Evans-AlTi-1994-80/8ht,1,0
121,0.074,0.27,1.41,0.007,0.006,0.5382885906040268,3.0512158054711245,0.45843768996960493,0.13182849056603776,0.17607773851590108,0.12591549295774648,0.521764705882353,407.0,88.0,70.0,47.0,6.901639344262295,143.67241379310346,59.666666666666664,28.125,43.56666666666667,170.0,21.0,1.0,1.0,200,MMA,250.0,14.0,442.0,514.0,32.2,81.6,-39.43914081145585,87.70883054892602,242.0722891566265,Evans-AlTi-1994-80/47ht,1,0
124,0.071,0.39,1.36,0.005,0.009,0.5382885906040268,3.0512158054711245,0.45843768996960493,0.13182849056603776,0.17607773851590108,0.12591549295774648,0.521764705882353,381.0,92.0,52.0,160.0,6.901639344262295,143.67241379310346,59.666666666666664,28.125,43.56666666666667,170.0,21.0,1.0,1.0,200,MMA,250.0,14.0,481.0,545.0,30.6,81.4,-39.43914081145585,87.70883054892602,242.0722891566265,Evans-AlTi-1994-80/160ht,1,0
127,0.069,0.45,1.36,0.005,0.008,0.5382885906040268,3.0512158054711245,0.45843768996960493,0.13182849056603776,0.17607773851590108,0.12591549295774648,0.521764705882353,374.0,63.0,44.0,280.0,6.901639344262295,143.67241379310346,59.666666666666664,28.125,43.56666666666667,170.0,21.0,1.0,1.0,200,MMA,250.0,14.0,474.0,540.0,28.0,80.7,-39.43914081145585,87.70883054892602,242.0722891566265,Evans-AlTi-1994-80/280ht,1,0
130,0.069,0.51,1.39,0.004,0.008,0.5382885906040268,3.0512158054711245,0.45843768996960493,0.13182849056603776,0.17607773851590108,0.12591549295774648,0.521764705882353,379.0,69.0,41.0,480.0,6.901639344262295,143.67241379310346,59.666666666666664,28.125,43.56666666666667,170.0,21.0,1.0,1.0,200,MMA,250.0,14.0,466.0,533.0,27.2,77.0,-39.43914081145585,87.70883054892602,242.0722891566265,Evans-AlTi-1994-80/480ht,1,0
133,0.072,0.57,1.4,0.004,0.008,0.5382885906040268,3.0512158054711245,0.45843768996960493,0.13182849056603776,0.17607773851590108,0.12591549295774648,0.521764705882353,360.0,80.0,38.0,640.0,6.901639344262295,143.67241379310346,59.666666666666664,28.125,43.56666666666667,170.0,21.0,1.0,1.0,200,MMA,250.0,14.0,486.0,555.0,26.6,78.0,-39.43914081145585,87.70883054892602,242.0722891566265,Evans-AlTi-1994-80/640ht,1,0
136,0.081,0.34,1.54,0.007,0.008,0.5382885906040268,3.0512158054711245,0.45843768996960493,0.13182849056603776,0.17607773851590108,0.12591549295774648,0.521764705882353,312.0,180.0,80.0,3.0,6.901639344262295,143.67241379310346,59.666666666666664,28.125,43.56666666666667,170.0,21.0,1.0,1.0,200,MMA,250.0,14.0,502.0,555.0,26.6,78.9,-39.43914081145585,87.70883054892602,242.0722891566265,Evans-AlTi-1994-220/3,1,0
140,0.072,0.24,1.32,0.006,0.008,0.5382885906040268,3.0512158054711245,0.45843768996960493,0.13182849056603776,0.17607773851590108,0.12591549295774648,0.521764705882353,397.0,180.0,68.0,47.0,6.901639344262295,143.67241379310346,59.666666666666664,28.125,43.56666666666667,170.0,21.0,1.0,1.0,200,MMA,250.0,14.0,452.0,535.0,30.7,78.9,-39.43914081145585,87.70883054892602,242.0722891566265,Evans-AlTi-1994-220/47,1,0
144,0.072,0.34,1.33,0.006,0.008,0.5382885906040268,3.0512158054711245,0.45843768996960493,0.13182849056603776,0.17607773851590108,0.12591549295774648,0.521764705882353,427.0,190.0,57.0,150.0,6.901639344262295,143.67241379310346,59.666666666666664,28.125,43.56666666666667,170.0,21.0,1.0,1.0,200,MMA,250.0,14.0,467.0,522.0,29.2,77.0,-39.43914081145585,87.70883054892602,242.0722891566265,Evans-AlTi-1994-220/150,1,0
148,0.074,0.41,1.36,0.005,0.005,0.5382885906040268,3.0512158054711245,0.45843768996960493,0.13182849056603776,0.17607773851590108,0.12591549295774648,0.521764705882353,418.0,260.0,49.0,320.0,6.901639344262295,143.67241379310346,59.666666666666664,28.125,43.56666666666667,170.0,21.0,1.0,1.0,200,MMA,250.0,14.0,514.0,570.0,23.6,77.0,-39.43914081145585,87.70883054892602,242.0722891566265,Evans-AlTi-1994-220/320,1,0
152,0.066,0.46,1.41,0.004,0.009,0.5382885906040268,3.0512158054711245,0.45843768996960493,0.13182849056603776,0.17607773851590108,0.12591549295774648,0.521764705882353,407.0,240.0,49.0,440.0,6.901639344262295,143.67241379310346,59.666666666666664,28.125,43.56666666666667,170.0,21.0,1.0,1.0,200,MMA,250.0,14.0,522.0,580.0,24.0,76.0,-39.43914081145585,87.70883054892602,242.0722891566265,Evans-AlTi-1994-220/440,1,0
156,0.066,0.44,1.33,0.004,0.008,0.5382885906040268,3.0512158054711245,0.45843768996960493,0.13182849056603776,0.17607773851590108,0.12591549295774648,0.521764705882353,454.0,240.0,49.0,680.0,6.901639344262295,143.67241379310346,59.666666666666664,28.125,43.56666666666667,170.0,21.0,1.0,1.0,200,MMA,250.0,14.0,522.0,591.0,23.8,71.9,-39.43914081145585,87.70883054892602,242.0722891566265,Evans-AlTi-1994-220/680,1,0
160,0.069,0.43,1.49,0.004,0.005,0.5382885906040268,3.0512158054711245,0.45843768996960493,0.13182849056603776,0.17607773851590108,0.12591549295774648,0.521764705882353,294.0,460.0,77.0,1.0,6.901639344262295,143.67241379310346,59.666666666666664,28.125,43.56666666666667,170.0,21.0,1.0,1.0,200,MMA,250.0,14.0,535.0,594.0,26.0,79.8,-39.43914081145585,87.70883054892602,242.0722891566265,Evans-AlTi-1994-450/1,1,0
164,0.071,0.36,1.44,0.007,0.005,0.5382885906040268,3.0512158054711245,0.45843768996960493,0.13182849056603776,0.17607773851590108,0.12591549295774648,0.521764705882353,373.0,460.0,94.0,67.0,6.901639344262295,143.67241379310346,59.666666666666664,28.125,43.56666666666667,170.0,21.0,1.0,1.0,200,MMA,250.0,14.0,522.0,583.0,22.0,78.9,-39.43914081145585,87.70883054892602,242.0722891566265,Evans-AlTi-1994-450/67,1,0
168,0.071,0.42,1.39,0.007,0.005,0.5382885906040268,3.0512158054711245,0.45843768996960493,0.13182849056603776,0.17607773851590108,0.12591549295774648,0.521764705882353,446.0,420.0,65.0,150.0,6.901639344262295,143.67241379310346,59.666666666666664,28.125,43.56666666666667,170.0,21.0,1.0,1.0,200,MMA,250.0,14.0,531.0,587.0,25.2,78.0,-39.43914081145585,87.70883054892602,242.0722891566265,Evans-AlTi-1994-450/150,1,0
172,0.071,0.52,1.44,0.005,0.005,0.5382885906040268,3.0512158054711245,0.45843768996960493,0.13182849056603776,0.17607773851590108,0.12591549295774648,0.521764705882353,466.0,460.0,67.0,300.0,6.901639344262295,143.67241379310346,59.666666666666664,28.125,43.56666666666667,170.0,21.0,1.0,1.0,200,MMA,250.0,14.0,538.0,604.0,23.2,77.0,-39.43914081145585,87.70883054892602,242.0722891566265,Evans-AlTi-1994-450/300,1,0
176,0.069,0.54,1.41,0.005,0.005,0.5382885906040268,3.0512158054711245,0.45843768996960493,0.13182849056603776,0.17607773851590108,0.12591549295774648,0.521764705882353,439.0,460.0,58.0,420.0,6.901639344262295,143.67241379310346,59.666666666666664,28.125,43.56666666666667,170.0,21.0,1.0,1.0,200,MMA,250.0,14.0,561.0,622.0,26.0,77.0,-39.43914081145585,87.70883054892602,242.0722891566265,Evans-AlTi-1994-450/420,1,0
180,0.067,0.57,1.4,0.005,0.005,0.5382885906040268,3.0512158054711245,0.45843768996960493,0.13182849056603776,0.17607773851590108,0.12591549295774648,0.521764705882353,451.0,450.0,60.0,500.0,6.901639344262295,143.67241379310346,59.666666666666664,28.125,43.56666666666667,170.0,21.0,1.0,1.0,200,MMA,250.0,14.0,547.0,616.0,22.6,75.0,-39.43914081145585,87.70883054892602,242.0722891566265,Evans-AlTi-1994-450/500,1,0
184,0.09,0.18,0.98,0.008,0.012,0.5382885906040268,8.9,1.0,0.22,0.17607773851590108,0.12591549295774648,0.521764705882353,642.0,69.10666666666667,460.0,56.02514096185739,3.0,520.0,59.666666666666664,28.125,43.56666666666667,180.0,34.0,1.0,1.0,175,MMA,750.0,8.0,542.0,697.0,18.8,65.3,-39.43914081145585,87.70883054892602,242.0722891566265,Evans-B/9Cr1Mo-1994-CM57,1,0
185,0.09,0.18,0.98,0.008,0.012,0.5382885906040268,8.9,1.0,0.22,0.17607773851590108,0.12591549295774648,0.521764705882353,642.0,69.10666666666667,460.0,56.02514096185739,3.0,520.0,59.666666666666664,28.125,43.56666666666667,180.0,34.0,1.0,1.0,175,MMA,750.0,8.0,502.3046913580247,590.7519280205655,25.753804347826087,74.567217630854,-24.0,28.0,242.0722891566265,Evans-B/9Cr1Mo-1994-CM57,1,0
186,0.09,0.18,0.98,0.008,0.012,0.5382885906040268,8.9,1.0,0.22,0.17607773851590108,0.12591549295774648,0.521764705882353,642.0,69.10666666666667,460.0,56.02514096185739,3.0,520.0,59.666666666666664,28.125,43.56666666666667,180.0,34.0,1.0,1.0,175,MMA,750.0,8.0,502.3046913580247,590.7519280205655,25.753804347826087,74.567217630854,-13.0,50.0,242.0722891566265,Evans-B/9Cr1Mo-1994-CM57,1,0
187,0.09,0.18,0.98,0.008,0.012,0.5382885906040268,8.9,1.0,0.22,0.17607773851590108,0.12591549295774648,0.521764705882353,642.0,69.10666666666667,460.0,56.02514096185739,3.0,520.0,59.666666666666664,28.125,43.56666666666667,180.0,34.0,1.0,1.0,175,MMA,750.0,8.0,502.3046913580247,590.7519280205655,25.753804347826087,74.567217630854,12.0,100.0,242.0722891566265,Evans-B/9Cr1Mo-1994-CM57,1,0
188,0.088,0.17,1.03,0.007,0.013,0.5382885906040268,9.1,1.01,0.23,0.17607773851590108,0.12591549295774648,0.521764705882353,604.0,69.10666666666667,460.0,56.02514096185739,17.0,530.0,59.666666666666664,28.125,43.56666666666667,180.0,34.0,1.0,1.0,175,MMA,750.0,8.0,574.0,723.0,17.1,59.1,-39.43914081145585,87.70883054892602,242.0722891566265,Evans-B/9Cr1Mo-1994-CM58,1,0
189,0.088,0.17,1.03,0.007,0.013,0.5382885906040268,9.1,1.01,0.23,0.17607773851590108,0.12591549295774648,0.521764705882353,604.0,69.10666666666667,460.0,56.02514096185739,17.0,530.0,59.666666666666664,28.125,43.56666666666667,180.0,34.0,1.0,1.0,175,MMA,750.0,8.0,502.3046913580247,590.7519280205655,25.753804347826087,74.567217630854,-30.0,28.0,242.0722891566265,Evans-B/9Cr1Mo-1994-CM58,1,0
190,0.088,0.17,1.03,0.007,0.013,0.5382885906040268,9.1,1.01,0.23,0.17607773851590108,0.12591549295774648,0.521764705882353,604.0,69.10666666666667,460.0,56.02514096185739,17.0,530.0,59.666666666666664,28.125,43.56666666666667,180.0,34.0,1.0,1.0,175,MMA,750.0,8.0,502.3046913580247,590.7519280205655,25.753804347826087,74.567217630854,-17.0,50.0,242.0722891566265,Evans-B/9Cr1Mo-1994-CM58,1,0
191,0.088,0.17,1.03,0.007,0.013,0.5382885906040268,9.1,1.01,0.23,0.17607773851590108,0.12591549295774648,0.521764705882353,604.0,69.10666666666667,460.0,56.02514096185739,17.0,530.0,59.666666666666664,28.125,43.56666666666667,180.0,34.0,1.0,1.0,175,MMA,750.0,8.0,502.3046913580247,590.7519280205655,25.753804347826087,74.567217630854,12.0,100.0,242.0722891566265,Evans-B/9Cr1Mo-1994-CM58,1,0
192,0.091,0.2,1.04,0.007,0.013,0.5382885906040268,9.02,1.01,0.24,0.17607773851590108,0.12591549295774648,0.521764705882353,591.0,69.10666666666667,480.0,56.02514096185739,32.0,620.0,59.666666666666664,28.125,43.56666666666667,180.0,34.0,1.0,1.0,175,MMA,750.0,8.0,642.0,778.0,16.8,59.8,-39.43914081145585,87.70883054892602,242.0722891566265,Evans-B/9Cr1Mo-1994-CM59,1,0
193,0.091,0.2,1.04,0.007,0.013,0.5382885906040268,9.02,1.01,0.24,0.17607773851590108,0.12591549295774648,0.521764705882353,591.0,69.10666666666667,480.0,56.02514096185739,32.0,620.0,59.666666666666664,28.125,43.56666666666667,180.0,34.0,1.0,1.0,175,MMA,750.0,8.0,502.3046913580247,590.7519280205655,25.753804347826087,74.567217630854,-13.0,28.0,242.0722891566265,Evans-B/9Cr1Mo-1994-CM59,1,0
194,0.091,0.2,1.04,0.007,0.013,0.5382885906040268,9.02,1.01,0.24,0.17607773851590108,0.12591549295774648,0.521764705882353,591.0,69.10666666666667,480.0,56.02514096185739,32.0,620.0,59.666666666666664,28.125,43.56666666666667,180.0,34.0,1.0,1.0,175,MMA,750.0,8.0,502.3046913580247,590.7519280205655,25.753804347826087,74.567217630854,10.0,50.0,242.0722891566265,Evans-B/9Cr1Mo-1994-CM59,1,0
195,0.091,0.2,1.04,0.007,0.013,0.5382885906040268,9.02,1.01,0.24,0.17607773851590108,0.12591549295774648,0.521764705882353,591.0,69.10666666666667,480.0,56.02514096185739,32.0,620.0,59.666666666666664,28.125,43.56666666666667,180.0,34.0,1.0,1.0,175,MMA,750.0,8.0,502.3046913580247,590.7519280205655,25.753804347826087,74.567217630854,53.0,100.0,242.0722891566265,Evans-B/9Cr1Mo-1994-CM59,1,0
196,0.089,0.22,1.05,0.007,0.013,0.5382885906040268,9.0,1.04,0.23,0.17607773851590108,0.12591549295774648,0.521764705882353,592.0,69.10666666666667,460.0,56.02514096185739,64.0,700.0,59.666666666666664,28.125,43.56666666666667,180.0,34.0,1.0,1.0,175,MMA,750.0,8.0,643.0,777.0,15.7,60.2,-39.43914081145585,87.70883054892602,242.0722891566265,Evans-B/9Cr1Mo-1994-CM60,1,0
197,0.089,0.22,1.05,0.007,0.013,0.5382885906040268,9.0,1.04,0.23,0.17607773851590108,0.12591549295774648,0.521764705882353,592.0,69.10666666666667,460.0,56.02514096185739,64.0,700.0,59.666666666666664,28.125,43.56666666666667,180.0,34.0,1.0,1.0,175,MMA,750.0,8.0,502.3046913580247,590.7519280205655,25.753804347826087,74.567217630854,0.0,28.0,242.0722891566265,Evans-B/9Cr1Mo-1994-CM60,1,0
198,0.089,0.22,1.05,0.007,0.013,0.5382885906040268,9.0,1.04,0.23,0.17607773851590108,0.12591549295774648,0.521764705882353,592.0,69.10666666666667,460.0,56.02514096185739,64.0,700.0,59.666666666666664,28.125,43.56666666666667,180.0,34.0,1.0,1.0,175,MMA,750.0,8.0,502.3046913580247,590.7519280205655,25.753804347826087,74.567217630854,21.0,50.0,242.0722891566265,Evans-B/9Cr1Mo-1994-CM60,1,0
199,0.089,0.22,1.05,0.007,0.013,0.5382885906040268,9.0,1.04,0.23,0.17607773851590108,0.12591549295774648,0.521764705882353,592.0,69.10666666666667,460.0,56.02514096185739,64.0,700.0,59.666666666666664,28.125,43.56666666666667,180.0,34.0,1.0,1.0,175,MMA,750.0,8.0,502.3046913580247,590.7519280205655,25.753804347826087,74.567217630854,59.0,100.0,242.0722891566265,Evans-B/9Cr1Mo-1994-CM60,1,0
200,0.094,0.17,1.0,0.008,0.012,0.5382885906040268,8.99,1.03,0.21,0.17607773851590108,0.12591549295774648,0.521764705882353,636.0,69.10666666666667,160.0,56.02514096185739,3.0,520.0,59.666666666666664,28.125,43.56666666666667,180.0,34.0,1.0,1.0,175,MMA,750.0,8.0,558.0,705.0,20.8,64.5,-39.43914081145585,87.70883054892602,242.0722891566265,Evans-B/9Cr1Mo-1994-CM61,1,0
201,0.094,0.17,1.0,0.008,0.012,0.5382885906040268,8.99,1.03,0.21,0.17607773851590108,0.12591549295774648,0.521764705882353,636.0,69.10666666666667,160.0,56.02514096185739,3.0,520.0,59.666666666666664,28.125,43.56666666666667,180.0,34.0,1.0,1.0,175,MMA,750.0,8.0,502.3046913580247,590.7519280205655,25.753804347826087,74.567217630854,-14.0,28.0,242.0722891566265,Evans-B/9Cr1Mo-1994-CM61,1,0
202,0.094,0.17,1.0,0.008,0.012,0.5382885906040268,8.99,1.03,0.21,0.17607773851590108,0.12591549295774648,0.521764705882353,636.0,69.10666666666667,160.0,56.02514096185739,3.0,520.0,59.666666666666664,28.125,43.56666666666667,180.0,34.0,1.0,1.0,175,MMA,750.0,8.0,502.3046913580247,590.7519280205655,25.753804347826087,74.567217630854,0.0,50.0,242.0722891566265,Evans-B/9Cr1Mo-1994-CM61,1,0
203,0.094,0.17,1.0,0.008,0.012,0.5382885906040268,8.99,1.03,0.21,0.17607773851590108,0.12591549295774648,0.521764705882353,636.0,69.10666666666667,160.0,56.02514096185739,3.0,520.0,59.666666666666664,28.125,43.56666666666667,180.0,34.0,1.0,1.0,175,MMA,750.0,8.0,502.3046913580247,590.7519280205655,25.753804347826087,74.567217630854,31.0,100.0,242.0722891566265,Evans-B/9Cr1Mo-1994-CM61,1,0
204,0.086,0.2,1.01,0.007,0.012,0.5382885906040268,8.9,1.01,0.21,0.17607773851590108,0.12591549295774648,0.521764705882353,596.0,69.10666666666667,160.0,56.02514096185739,19.0,510.0,59.666666666666664,28.125,43.56666666666667,180.0,34.0,1.0,1.0,175,MMA,750.0,8.0,569.0,709.0,17.4,62.7,-39.43914081145585,87.70883054892602,242.0722891566265,Evans-B/9Cr1Mo-1994-CM62,1,0
205,0.086,0.2,1.01,0.007,0.012,0.5382885906040268,8.9,1.01,0.21,0.17607773851590108,0.12591549295774648,0.521764705882353,596.0,69.10666666666667,160.0,56.02514096185739,19.0,510.0,59.666666666666664,28.125,43.56666666666667,180.0,34.0,1.0,1.0,175,MMA,750.0,8.0,502.3046913580247,590.7519280205655,25.753804347826087,74.567217630854,-22.0,28.0,242.0722891566265,Evans-B/9Cr1Mo-1994-CM62,1,0
206,0.086,0.2,1.01,0.007,0.012,0.5382885906040268,8.9,1.01,0.21,0.17607773851590108,0.12591549295774648,0.521764705882353,596.0,69.10666666666667,160.0,56.02514096185739,19.0,510.0,59.666666666666664,28.125,43.56666666666667,180.0,34.0,1.0,1.0,175,MMA,750.0,8.0,502.3046913580247,590.7519280205655,25.753804347826087,74.567217630854,-9.0,50.0,242.0722891566265,Evans-B/9Cr1Mo-1994-CM62,1,0
207,0.086,0.2,1.01,0.007,0.012,0.5382885906040268,8.9,1.01,0.21,0.17607773851590108,0.12591549295774648,0.521764705882353,596.0,69.10666666666667,160.0,56.02514096185739,19.0,510.0,59.666666666666664,28.125,43.56666666666667,180.0,34.0,1.0,1.0,175,MMA,750.0,8.0,502.3046913580247,590.7519280205655,25.753804347826087,74.567217630854,24.0,100.0,242.0722891566265,Evans-B/9Cr1Mo-1994-CM62,1,0
208,0.086,0.2,1.04,0.008,0.013,0.5382885906040268,8.98,1.01,0.22,0.17607773851590108,0.12591549295774648,0.521764705882353,567.0,69.10666666666667,160.0,56.02514096185739,36.0,560.0,59.666666666666664,28.125,43.56666666666667,180.0,34.0,1.0,1.0,175,MMA,750.0,8.0,609.0,743.0,16.9,61.9,-39.43914081145585,87.70883054892602,242.0722891566265,Evans-B/9Cr1Mo-1994-CM63,1,0
209,0.086,0.2,1.04,0.008,0.013,0.5382885906040268,8.98,1.01,0.22,0.17607773851590108,0.12591549295774648,0.521764705882353,567.0,69.10666666666667,160.0,56.02514096185739,36.0,560.0,59.666666666666664,28.125,43.56666666666667,180.0,34.0,1.0,1.0,175,MMA,750.0,8.0,502.3046913580247,590.7519280205655,25.753804347826087,74.567217630854,-19.0,28.0,242.0722891566265,Evans-B/9Cr1Mo-1994-CM63,1,0
210,0.086,0.2,1.04,0.008,0.013,0.5382885906040268,8.98,1.01,0.22,0.17607773851590108,0.12591549295774648,0.521764705882353,567.0,69.10666666666667,160.0,56.02514096185739,36.0,560.0,59.666666666666664,28.125,43.56666666666667,180.0,34.0,1.0,1.0,175,MMA,750.0,8.0,502.3046913580247,590.7519280205655,25.753804347826087,74.567217630854,-1.0,50.0,242.0722891566265,Evans-B/9Cr1Mo-1994-CM63,1,0
211,0.086,0.2,1.04,0.008,0.013,0.5382885906040268,8.98,1.01,0.22,0.17607773851590108,0.12591549295774648,0.521764705882353,567.0,69.10666666666667,160.0,56.02514096185739,36.0,560.0,59.666666666666664,28.125,43.56666666666667,180.0,34.0,1.0,1.0,175,MMA,750.0,8.0,502.3046913580247,590.7519280205655,25.753804347826087,74.567217630854,38.0,100.0,242.0722891566265,Evans-B/9Cr1Mo-1994-CM63,1,0
212,0.088,0.24,1.06,0.007,0.013,0.5382885906040268,9.08,1.0,0.23,0.17607773851590108,0.12591549295774648,0.521764705882353,538.0,69.10666666666667,155.0,56.02514096185739,69.0,560.0,59.666666666666664,28.125,43.56666666666667,180.0,34.0,1.0,1.0,175,MMA,750.0,8.0,620.0,753.0,16.8,58.8,-39.43914081145585,87.70883054892602,242.0722891566265,Evans-B/9Cr1Mo-1994-CM64,1,0
213,0.088,0.24,1.06,0.007,0.013,0.5382885906040268,9.08,1.0,0.23,0.17607773851590108,0.12591549295774648,0.521764705882353,538.0,69.10666666666667,155.0,56.02514096185739,69.0,560.0,59.666666666666664,28.125,43.56666666666667,180.0,34.0,1.0,1.0,175,MMA,750.0,8.0,502.3046913580247,590.7519280205655,25.753804347826087,74.567217630854,8.0,28.0,242.0722891566265,Evans-B/9Cr1Mo-1994-CM64,1,0
214,0.088,0.24,1.06,0.007,0.013,0.5382885906040268,9.08,1.0,0.23,0.17607773851590108,0.12591549295774648,0.521764705882353,538.0,69.10666666666667,155.0,56.02514096185739,69.0,560.0,59.666666666666664,28.125,43.56666666666667,180.0,34.0,1.0,1.0,175,MMA,750.0,8.0,502.3046913580247,590.7519280205655,25.753804347826087,74.567217630854,32.0,50.0,242.0722891566265,Evans-B/9Cr1Mo-1994-CM64,1,0
215,0.088,0.24,1.06,0.007,0.013,0.5382885906040268,9.08,1.0,0.23,0.17607773851590108,0.12591549295774648,0.521764705882353,538.0,69.10666666666667,155.0,56.02514096185739,69.0,560.0,59.666666666666664,28.125,43.56666666666667,180.0,34.0,1.0,1.0,175,MMA,750.0,8.0,502.3046913580247,590.7519280205655,25.753804347826087,74.567217630854,-70.0,100.0,242.0722891566265,Evans-B/9Cr1Mo-1994-CM64,1,0
217,0.037,0.3,0.65,0.008,0.012,0.5382885906040268,0.0,0.45843768996960493,0.13182849056603776,0.17607773851590108,0.12591549295774648,0.521764705882353,434.5312066574202,69.10666666666667,118.04125177809388,56.02514096185739,6.901639344262295,143.67241379310346,59.666666666666664,28.125,43.56666666666667,170.0,21.0,1.0,1.0,200,MMA,580.0,2.0,370.0,456.0,35.2,80.6,-30.0,100.0,242.0722891566265,Evans-Cr/CMn-1989-0A-ht,1,0
220,0.037,0.31,1.03,0.007,0.014,0.5382885906040268,0.0,0.45843768996960493,0.13182849056603776,0.17607773851590108,0.12591549295774648,0.521764705882353,434.5312066574202,69.10666666666667,118.04125177809388,56.02514096185739,6.901639344262295,143.67241379310346,59.666666666666664,28.125,43.56666666666667,170.0,21.0,1.0,1.0,200,MMA,580.0,2.0,402.0,490.0,31.0,80.6,-44.0,100.0,242.0722891566265,Evans-Cr/CMn-1989-0B-ht,1,0
223,0.044,0.35,1.43,0.007,0.014,0.5382885906040268,0.0,0.45843768996960493,0.13182849056603776,0.17607773851590108,0.12591549295774648,0.521764705882353,434.5312066574202,69.10666666666667,118.04125177809388,56.02514096185739,6.901639344262295,143.67241379310346,59.666666666666664,28.125,43.56666666666667,170.0,21.0,1.0,1.0,200,MMA,580.0,2.0,436.0,529.0,31.6,78.8,-49.0,100.0,242.0722891566265,Evans-Cr/CMn-1989-0C-ht,1,0
226,0.045,0.33,1.85,0.007,0.016,0.5382885906040268,0.0,0.45843768996960493,0.13182849056603776,0.17607773851590108,0.12591549295774648,0.521764705882353,434.5312066574202,69.10666666666667,118.04125177809388,56.02514096185739,6.901639344262295,143.67241379310346,59.666666666666664,28.125,43.56666666666667,170.0,21.0,1.0,1.0,200,MMA,580.0,2.0,479.0,576.0,27.4,76.9,-38.0,100.0,242.0722891566265,Evans-Cr/CMn-1989-0D-ht,1,0
239,0.04,0.33,0.6,0.006,0.01,0.5382885906040268,0.51,0.45843768996960493,0.13182849056603776,0.17607773851590108,0.12591549295774648,0.521764705882353,434.5312066574202,69.10666666666667,118.04125177809388,56.02514096185739,6.901639344262295,143.67241379310346,59.666666666666664,28.125,43.56666666666667,170.0,21.0,1.0,1.0,200,MMA,580.0,2.0,417.0,496.0,29.0,78.8,-17.0,100.0,242.0722891566265,Evans-Cr/CMn-1989-0.5A-ht,1,0
242,0.043,0.31,0.95,0.007,0.01,0.5382885906040268,0.53,0.45843768996960493,0.13182849056603776,0.17607773851590108,0.12591549295774648,0.521764705882353,434.5312066574202,69.10666666666667,118.04125177809388,56.02514096185739,6.901639344262295,143.67241379310346,59.666666666666664,28.125,43.56666666666667,170.0,21.0,1.0,1.0,200,MMA,580.0,2.0,460.0,536.0,28.8,77.0,-35.0,100.0,242.0722891566265,Evans-Cr/CMn-1989-0.5B-ht,1,0
