Repository: louisgthier/welding-quality-prediction

# welding-quality-prediction info

# PREPROCESS DATA
Ok les gars ce que j'ai fait pour le moment:
- définition des variables path dans variables.py
- Une fonction pour virer les doubles espaces et espaces de fin de ligne
- Changer les N en NaN

Ce qu'il y a en dessous c'est juste le .tex en markdown

Pour tester l'import, lancez juste data_import.py ça génèrera un fichier dans /data/

# MAP DATA LIBRARY

## Database MAP_DATA_WELD

### 1. Provenance of Data

Tracey Cool\* and H. K. D. H. Bhadeshia, Phase Transformations Group, Department of Materials Science and Metallurgy, University of Cambridge, Cambridge, U.K.

File: data/weld_type_analysis/NGSAW_group.csv
,Carbon concentration / weight %,Silicon concentration / weight %,Manganese concentration / weight %,Sulphur concentration / weight %,Phosphorus concentration / weight %,Nickel concentration / weight %,Chromium concentration / weight %,Molybdenum concentration / weight %,Vanadium concentration / weight %,Copper concentration / weight %,Oxygen concentration / parts per million by weight,Titanium concentration / parts per million by weight,Aluminium concentration / parts per million by weight,Niobium concentration / parts per million by weight,Tin concentration / parts per million by weight,Arsenic concentration / parts per million by weight,Antimony concentration / parts per million by weight,Current / A,Voltage / V,AC or DC,Electrode positive or negative,Heat input / kJ mm^{-1},Interpass temperature / °C,Type of weld,Post weld heat treatment temperature / °C,Post weld heat treatment time / hours,Yield strength / MPa,Ultimate tensile strength / MPa,Elongation / %,Charpy temperature / °C,Charpy impact toughness / J,Weld ID
0,0.1,0.22,0.55,0.009,0.013,0.21,2.68,1.05,0.021,0.08,260.0,10.0,200.0,10.0,10.0,50.0,20.0,500.0,32.0,DC,+,2.0,250,NGSAW,690.0,10.0,492.0,610.0,27.0,-16.428571428571427,121.57142857142857,Chandel&-1985W1
1,0.1,0.22,0.55,0.009,0.013,0.21,2.68,1.05,0.021,0.08,260.0,10.0,200.0,10.0,10.0,50.0,20.0,500.0,32.0,DC,+,2.0,250,NGSAW,690.0,10.0,463.5,594.75,26.5,24.0,193.0,Chandel&-1985W1ch1
2,0.1,0.22,0.55,0.009,0.013,0.21,2.68,1.05,0.021,0.08,260.0,10.0,200.0,10.0,10.0,50.0,20.0,500.0,32.0,DC,+,2.0,250,NGSAW,690.0,10.0,463.5,594.75,26.5,0.0,164.0,Chandel&-1985W1ch2
3,0.1,0.22,0.55,0.009,0.013,0.21,2.68,1.05,0.021,0.08,260.0,10.0,200.0,10.0,10.0,50.0,20.0,500.0,32.0,DC,+,2.0,250,NGSAW,690.0,10.0,463.5,594.75,26.5,-20.0,147.0,Chandel&-1985W1ch3
4,0.1,0.22,0.55,0.009,0.013,0.21,2.68,1.05,0.021,0.08,260.0,10.0,200.0,10.0,10.0,50.0,20.0,500.0,32.0,DC,+,2.0,250,NGSAW,690.0,10.0,463.5,594.75,26.5,-40.0,72.0,Chandel&-1985W1ch4
5,0.1,0.22,0.55,0.009,0.013,0.21,2.68,1.05,0.021,0.08,260.0,10.0,200.0,10.0,10.0,50.0,20.0,500.0,32.0,DC,+,2.0,250,NGSAW,690.0,10.0,463.5,594.75,26.5,-60.0,15.0,Chandel&-1985W1ch5
6,0.06,0.49,0.67,0.011,0.009,0.21,2.63,1.06,0.021,0.08,850.0,10.0,150.0,10.0,10.0,50.0,20.0,500.0,32.0,DC,+,2.0,250,NGSAW,690.0,10.0,469.0,592.0,27.0,-16.428571428571427,121.57142857142857,Chandel&-1985W2
7,0.06,0.49,0.67,0.011,0.009,0.21,2.63,1.06,0.021,0.08,850.0,10.0,150.0,10.0,10.0,50.0,20.0,500.0,32.0,DC,+,2.0,250,NGSAW,690.0,10.0,463.5,594.75,26.5,22.0,96.0,Chandel&-1985W2ch1
8,0.06,0.49,0.67,0.011,0.009,0.21,2.63,1.06,0.021,0.08,850.0,10.0,150.0,10.0,10.0,50.0,20.0,500.0,32.0,DC,+,2.0,250,NGSAW,690.0,10.0,463.5,594.75,26.5,0.0,68.0,Chandel&-1985W2ch2
9,0.06,0.49,0.67,0.011,0.009,0.21,2.63,1.06,0.021,0.08,850.0,10.0,150.0,10.0,10.0,50.0,20.0,500.0,32.0,DC,+,2.0,250,NGSAW,690.0,10.0,463.5,594.75,26.5,-20.0,38.0,Chandel&-1985W2ch3
10,0.06,0.49,0.67,0.011,0.009,0.21,2.63,1.06,0.021,0.08,850.0,10.0,150.0,10.0,10.0,50.0,20.0,500.0,32.0,DC,+,2.0,250,NGSAW,690.0,10.0,463.5,594.75,26.5,-40.0,15.0,Chandel&-1985W2ch4
11,0.1,0.19,0.53,0.007,0.007,0.2,2.7,1.03,0.021,0.08,220.0,10.0,150.0,10.0,10.0,50.0,20.0,500.0,32.0,DC,+,2.0,250,NGSAW,690.0,10.0,456.0,592.0,29.0,-16.428571428571427,121.57142857142857,Chandel&-1985W3
12,0.1,0.19,0.53,0.007,0.007,0.2,2.7,1.03,0.021,0.08,220.0,10.0,150.0,10.0,10.0,50.0,20.0,500.0,32.0,DC,+,2.0,250,NGSAW,690.0,10.0,463.5,594.75,26.5,24.0,270.0,Chandel&-1985W3ch1
13,0.1,0.19,0.53,0.007,0.007,0.2,2.7,1.03,0.021,0.08,220.0,10.0,150.0,10.0,10.0,50.0,20.0,500.0,32.0,DC,+,2.0,250,NGSAW,690.0,10.0,463.5,594.75,26.5,0.0,238.0,Chandel&-1985W3ch2
14,0.1,0.19,0.53,0.007,0.007,0.2,2.7,1.03,0.021,0.08,220.0,10.0,150.0,10.0,10.0,50.0,20.0,500.0,32.0,DC,+,2.0,250,NGSAW,690.0,10.0,463.5,594.75,26.5,-20.0,176.0,Chandel&-1985W3ch3
15,0.1,0.19,0.53,0.007,0.007,0.2,2.7,1.03,0.021,0.08,220.0,10.0,150.0,10.0,10.0,50.0,20.0,500.0,32.0,DC,+,2.0,250,NGSAW,690.0,10.0,463.5,594.75,26.5,-40.0,157.0,Chandel&-1985W3ch4
16,0.1,0.19,0.53,0.007,0.007,0.2,2.7,1.03,0.021,0.08,220.0,10.0,150.0,10.0,10.0,50.0,20.0,500.0,32.0,DC,+,2.0,250,NGSAW,690.0,10.0,463.5,594.75,26.5,-60.0,53.0,Chandel&-1985W3ch5
17,0.13,0.17,0.73,0.003,0.008,0.06,2.3,1.0,0.021,0.08,419.4117647058824,10.0,140.0,10.0,10.0,50.0,20.0,450.0,26.0,DC,+,2.8,225,NGSAW,690.0,14.0,437.0,585.0,23.0,-16.428571428571427,121.57142857142857,Kik-ngsaw

File: data/weld_type_analysis/NGSAW_group.csv
,Carbon concentration / weight %,Silicon concentration / weight %,Manganese concentration / weight %,Sulphur concentration / weight %,Phosphorus concentration / weight %,Nickel concentration / weight %,Chromium concentration / weight %,Molybdenum concentration / weight %,Oxygen concentration / parts per million by weight,Aluminium concentration / parts per million by weight,Current / A,Voltage / V,AC or DC,Heat input / kJ mm^{-1},Interpass temperature / °C,Type of weld,Post weld heat treatment temperature / °C,Post weld heat treatment time / hours,Charpy temperature / °C,Charpy impact toughness / J,Weld ID,Electrode Positive,Electrode Negative
0,0.1,0.22,0.55,0.009,0.013,0.21,2.68,1.05,260.0,200.0,500.0,32.0,1.0,2.0,250,NGSAW,690.0,10.0,-16.428571428571427,121.57142857142857,Chandel&-1985W1,1,0
1,0.1,0.22,0.55,0.009,0.013,0.21,2.68,1.05,260.0,200.0,500.0,32.0,1.0,2.0,250,NGSAW,690.0,10.0,24.0,193.0,Chandel&-1985W1ch1,1,0
2,0.1,0.22,0.55,0.009,0.013,0.21,2.68,1.05,260.0,200.0,500.0,32.0,1.0,2.0,250,NGSAW,690.0,10.0,0.0,164.0,Chandel&-1985W1ch2,1,0
3,0.1,0.22,0.55,0.009,0.013,0.21,2.68,1.05,260.0,200.0,500.0,32.0,1.0,2.0,250,NGSAW,690.0,10.0,-20.0,147.0,Chandel&-1985W1ch3,1,0
4,0.1,0.22,0.55,0.009,0.013,0.21,2.68,1.05,260.0,200.0,500.0,32.0,1.0,2.0,250,NGSAW,690.0,10.0,-40.0,72.0,Chandel&-1985W1ch4,1,0
5,0.1,0.22,0.55,0.009,0.013,0.21,2.68,1.05,260.0,200.0,500.0,32.0,1.0,2.0,250,NGSAW,690.0,10.0,-60.0,15.0,Chandel&-1985W1ch5,1,0
6,0.06,0.49,0.67,0.011,0.009,0.21,2.63,1.06,850.0,150.0,500.0,32.0,1.0,2.0,250,NGSAW,690.0,10.0,-16.428571428571427,121.57142857142857,Chandel&-1985W2,1,0
7,0.06,0.49,0.67,0.011,0.009,0.21,2.63,1.06,850.0,150.0,500.0,32.0,1.0,2.0,250,NGSAW,690.0,10.0,22.0,96.0,Chandel&-1985W2ch1,1,0
8,0.06,0.49,0.67,0.011,0.009,0.21,2.63,1.06,850.0,150.0,500.0,32.0,1.0,2.0,250,NGSAW,690.0,10.0,0.0,68.0,Chandel&-1985W2ch2,1,0
9,0.06,0.49,0.67,0.011,0.009,0.21,2.63,1.06,850.0,150.0,500.0,32.0,1.0,2.0,250,NGSAW,690.0,10.0,-20.0,38.0,Chandel&-1985W2ch3,1,0
10,0.06,0.49,0.67,0.011,0.009,0.21,2.63,1.06,850.0,150.0,500.0,32.0,1.0,2.0,250,NGSAW,690.0,10.0,-40.0,15.0,Chandel&-1985W2ch4,1,0
11,0.1,0.19,0.53,0.007,0.007,0.2,2.7,1.03,220.0,150.0,500.0,32.0,1.0,2.0,250,NGSAW,690.0,10.0,-16.428571428571427,121.57142857142857,Chandel&-1985W3,1,0
12,0.1,0.19,0.53,0.007,0.007,0.2,2.7,1.03,220.0,150.0,500.0,32.0,1.0,2.0,250,NGSAW,690.0,10.0,24.0,270.0,Chandel&-1985W3ch1,1,0
13,0.1,0.19,0.53,0.007,0.007,0.2,2.7,1.03,220.0,150.0,500.0,32.0,1.0,2.0,250,NGSAW,690.0,10.0,0.0,238.0,Chandel&-1985W3ch2,1,0
14,0.1,0.19,0.53,0.007,0.007,0.2,2.7,1.03,220.0,150.0,500.0,32.0,1.0,2.0,250,NGSAW,690.0,10.0,-20.0,176.0,Chandel&-1985W3ch3,1,0
15,0.1,0.19,0.53,0.007,0.007,0.2,2.7,1.03,220.0,150.0,500.0,32.0,1.0,2.0,250,NGSAW,690.0,10.0,-40.0,157.0,Chandel&-1985W3ch4,1,0
16,0.1,0.19,0.53,0.007,0.007,0.2,2.7,1.03,220.0,150.0,500.0,32.0,1.0,2.0,250,NGSAW,690.0,10.0,-60.0,53.0,Chandel&-1985W3ch5,1,0
17,0.13,0.17,0.73,0.003,0.008,0.06,2.3,1.0,419.4117647058824,140.0,450.0,26.0,1.0,2.8,225,NGSAW,690.0,14.0,-16.428571428571427,121.57142857142857,Kik-ngsaw,1,0

File: data/weld_type_analysis/SA_group.csv
,Carbon concentration / weight %,Silicon concentration / weight %,Manganese concentration / weight %,Sulphur concentration / weight %,Phosphorus concentration / weight %,Nickel concentration / weight %,Chromium concentration / weight %,Molybdenum concentration / weight %,Vanadium concentration / weight %,Copper concentration / weight %,Oxygen concentration / parts per million by weight,Nitrogen concentration / parts per million by weight,Niobium concentration / parts per million by weight,Current / A,Voltage / V,AC or DC,Heat input / kJ mm^{-1},Interpass temperature / °C,Type of weld,Post weld heat treatment temperature / °C,Post weld heat treatment time / hours,Yield strength / MPa,Weld ID,Electrode Positive,Electrode Negative
0,0.05,0.29,0.72,0.007,0.009,0.77,0.52,0.23,0.06596028037383178,1.19,250.0,80.0,330.0,680.0,34.0,1.0,2.0,200,SA,0.0,0.0,649.0,Hunt&-Di-1994-1,1,0
1,0.05,0.27,0.75,0.006,0.01,0.75,0.5,0.23,0.06596028037383178,1.05,190.0,80.0,320.0,680.0,34.0,1.0,3.3,200,SA,0.0,0.0,576.0,Hunt&-Di-1994-2,1,0
2,0.05,0.26,0.75,0.006,0.01,0.75,0.5,0.24,0.06596028037383178,1.04,210.0,80.0,320.0,680.0,34.0,1.0,4.6,200,SA,0.0,0.0,556.0,Hunt&-Di-1994-3,1,0
3,0.05,0.27,0.77,0.005,0.01,0.73,0.49,0.24,0.06596028037383178,1.04,210.0,80.0,310.0,665.0,34.0,1.0,5.3,200,SA,0.0,0.0,538.0,Hunt&-Di-1994-4,1,0
4,0.05,0.26,0.98,0.005,0.012,0.54,0.41,0.27,0.06596028037383178,0.85,240.0,80.0,200.0,670.0,34.0,1.0,2.0,200,SA,0.0,0.0,571.0,Hunt&-Di-1994-5,1,0
5,0.05,0.25,0.98,0.005,0.011,0.55,0.42,0.27,0.06596028037383178,0.81,230.0,80.0,210.0,670.0,34.0,1.0,3.3,200,SA,0.0,0.0,561.0,Hunt&-Di-1994-6,1,0
6,0.05,0.24,0.97,0.005,0.012,0.53,0.4,0.26,0.06596028037383178,0.82,230.0,80.0,200.0,670.0,34.0,1.0,4.6,200,SA,0.0,0.0,552.0,Hunt&-Di-1994-7,1,0
7,0.04,0.24,0.98,0.005,0.012,0.53,0.4,0.27,0.06596028037383178,0.82,210.0,80.0,190.0,670.0,34.0,1.0,5.3,200,SA,0.0,0.0,541.0,Hunt&-Di-1994-8,1,0
8,0.05,0.35,0.79,0.007,0.011,1.39,0.56,0.28,0.06596028037383178,0.96,210.0,80.0,330.0,640.0,34.0,1.0,2.0,200,SA,0.0,0.0,678.0,Hunt&-Di-1994-9,1,0
9,0.05,0.36,0.82,0.007,0.011,1.44,0.55,0.29,0.06596028037383178,0.92,190.0,80.0,320.0,660.0,34.0,1.0,3.3,200,SA,0.0,0.0,636.0,Hunt&-Di-1994-10,1,0
10,0.05,0.36,0.85,0.007,0.012,1.49,0.55,0.31,0.06596028037383178,0.89,210.0,80.0,320.0,660.0,34.0,1.0,4.6,200,SA,0.0,0.0,601.0,Hunt&-Di-1994-11,1,0
11,0.05,0.36,0.86,0.007,0.012,1.5,0.54,0.31,0.06596028037383178,0.87,200.0,80.0,310.0,660.0,34.0,1.0,5.3,200,SA,0.0,0.0,585.0,Hunt&-Di-1994-12,1,0
12,0.05,0.39,1.1,0.006,0.013,1.87,0.53,0.37,0.06596028037383178,0.57,220.0,70.0,210.0,660.0,34.0,1.0,2.0,200,SA,0.0,0.0,592.0,Hunt&-Di-1994-13,1,0
13,0.05,0.38,1.11,0.005,0.014,1.89,0.52,0.37,0.06596028037383178,0.56,220.0,70.0,200.0,660.0,34.0,1.0,3.3,200,SA,0.0,0.0,555.0,Hunt&-Di-1994-14,1,0
14,0.05,0.39,1.1,0.006,0.013,1.87,0.52,0.37,0.06596028037383178,0.57,220.0,80.0,210.0,660.0,34.0,1.0,4.6,200,SA,0.0,0.0,547.0,Hunt&-Di-1994-15,1,0
15,0.05,0.4,1.12,0.006,0.014,1.9,0.51,0.37,0.06596028037383178,0.55,210.0,70.0,200.0,660.0,34.0,1.0,5.3,200,SA,0.0,0.0,543.0,Hunt&-Di-1994-16,1,0
16,0.07,0.53,1.72,0.012,0.016,0.01,0.03,0.01,0.01,0.03,176.0,54.0,117.0048309178744,700.0,32.0,1.0,4.8,200,SA,0.0,0.0,462.0,Kluket-CuMnB-1994-1,1,0
17,0.08,0.59,1.84,0.013,0.016,0.01,0.05,0.01,0.01,0.38,155.0,54.0,117.0048309178744,700.0,32.0,1.0,4.8,200,SA,0.0,0.0,507.0,Kluket-CuMnB-1994-2,1,0
18,0.08,0.62,1.86,0.013,0.016,0.01,0.05,0.01,0.01,0.81,174.0,54.0,117.0048309178744,700.0,32.0,1.0,4.8,200,SA,0.0,0.0,523.0,Kluket-CuMnB-1994-3,1,0
19,0.08,0.58,1.83,0.013,0.016,0.45,0.05,0.01,0.01,0.03,171.0,55.0,117.0048309178744,700.0,32.0,1.0,4.8,200,SA,0.0,0.0,522.0,Kluket-CuMnB-1994-4,1,0
20,0.08,0.59,1.84,0.013,0.015,0.45,0.05,0.01,0.01,0.4,168.0,49.0,117.0048309178744,700.0,32.0,1.0,4.8,200,SA,0.0,0.0,500.0,Kluket-CuMnB-1994-5,1,0
21,0.08,0.62,1.85,0.013,0.017,0.45,0.05,0.01,0.01,0.81,152.0,52.0,117.0048309178744,700.0,32.0,1.0,4.8,200,SA,0.0,0.0,504.0,Kluket-CuMnB-1994-6,1,0
22,0.08,0.62,1.83,0.013,0.014,1.51,0.05,0.01,0.01,0.03,185.0,67.0,117.0048309178744,700.0,32.0,1.0,4.8,200,SA,0.0,0.0,515.0,Kluket-CuMnB-1994-7,1,0
23,0.07,0.59,1.85,0.013,0.014,1.5,0.05,0.01,0.01,0.42,146.0,57.0,117.0048309178744,700.0,32.0,1.0,4.8,200,SA,0.0,0.0,515.0,Kluket-CuMnB-1994-8,1,0
24,0.08,0.66,1.92,0.013,0.015,1.54,0.05,0.01,0.01,0.89,148.0,51.0,117.0048309178744,700.0,32.0,1.0,4.8,200,SA,0.0,0.0,542.0,Kluket-CuMnB-1994-9,1,0
25,0.09,0.63,1.9,0.013,0.015,0.01,0.05,0.01,0.01,0.04,165.0,56.0,117.0048309178744,700.0,32.0,1.0,4.8,200,SA,0.0,0.0,466.0,Kluket-CuMnB-1994-10,1,0
26,0.08,0.67,1.94,0.013,0.015,0.51,0.05,0.01,0.01,0.43,142.0,57.0,117.0048309178744,700.0,32.0,1.0,4.8,200,SA,0.0,0.0,489.0,Kluket-CuMnB-1994-11,1,0
27,0.08,0.68,1.94,0.013,0.015,1.54,0.05,0.01,0.01,0.85,132.0,55.0,117.0048309178744,700.0,32.0,1.0,4.8,200,SA,0.0,0.0,546.0,Kluket-CuMnB-1994-12,1,0
28,0.05,0.25,1.15,0.015,0.024,0.0,0.0,0.0,0.004,0.12,372.6577540106952,140.0,50.0,616.0917030567686,31.624454148471617,1.0,2.4,200,SA,0.0,0.0,420.8,Cunh-1982-13aw,1,0
29,0.05,0.25,1.15,0.015,0.024,0.0,0.0,0.0,0.004,0.12,372.6577540106952,140.0,50.0,616.0917030567686,31.624454148471617,1.0,2.4,200,SA,600.0,2.1,387.5,Cunh-1982-13ht,1,0
30,0.1,0.18,1.6,0.015,0.029,0.0,0.0,0.5,0.004,0.14,372.6577540106952,110.0,100.0,616.0917030567686,31.624454148471617,1.0,2.4,200,SA,0.0,0.0,630.8,Cunh-1982-14aw,1,0
31,0.1,0.18,1.6,0.015,0.029,0.0,0.0,0.5,0.004,0.14,372.6577540106952,110.0,100.0,616.0917030567686,31.624454148471617,1.0,2.4,200,SA,600.0,2.1,605.3,Cunh-1982-14ht,1,0
32,0.09,0.28,1.52,0.015,0.045,0.0,0.0,0.5,0.005,0.1,372.6577540106952,110.0,50.0,616.0917030567686,31.624454148471617,1.0,2.4,200,SA,0.0,0.0,540.5,Cunh-1982-15aw,1,0
33,0.09,0.28,1.52,0.015,0.045,0.0,0.0,0.5,0.005,0.1,372.6577540106952,110.0,50.0,616.0917030567686,31.624454148471617,1.0,2.4,200,SA,600.0,2.1,562.1,Cunh-1982-15ht,1,0
34,0.12,0.22,1.24,0.036,0.019,0.0,0.0,0.0,0.0,0.18,372.6577540106952,110.0,200.0,616.0917030567686,31.624454148471617,1.0,1.7,200,SA,0.0,0.0,483.6,Cunh-1982-16aw,1,0
35,0.12,0.22,1.24,0.036,0.019,0.0,0.0,0.0,0.0,0.18,372.6577540106952,110.0,200.0,616.0917030567686,31.624454148471617,1.0,1.7,200,SA,600.0,2.1,414.0,Cunh-1982-16ht,1,0
36,0.15,0.32,1.2,0.017,0.025,0.0,0.0,0.0,0.0,0.0,372.6577540106952,99.0,0.0,616.0917030567686,31.624454148471617,1.0,1.6,200,SA,0.0,0.0,536.6,Cunh-1982-17aw,1,0
37,0.15,0.32,1.2,0.017,0.025,0.0,0.0,0.0,0.0,0.0,372.6577540106952,99.0,0.0,616.0917030567686,31.624454148471617,1.0,1.6,200,SA,600.0,1.3,487.6,Cunh-1982-17ht,1,0
38,0.08,0.21,1.2,0.014,0.022,0.0,0.0,0.0,0.0,0.0,372.6577540106952,100.0,60.0,616.0917030567686,31.624454148471617,1.0,1.7,200,SA,0.0,0.0,453.2,Cunh-1982-18aw,1,0
39,0.08,0.21,1.2,0.014,0.022,0.0,0.0,0.0,0.0,0.0,372.6577540106952,100.0,60.0,616.0917030567686,31.624454148471617,1.0,1.7,200,SA,600.0,1.7,455.2,Cunh-1982-18ht,1,0
40,0.1,0.12,1.2,0.013,0.024,0.0,0.0,0.0,0.0,0.0,372.6577540106952,89.0,60.0,616.0917030567686,31.624454148471617,1.0,1.7,200,SA,0.0,0.0,519.9,Cunh-1982-19aw,1,0
41,0.1,0.12,1.2,0.013,0.024,0.0,0.0,0.0,0.0,0.0,372.6577540106952,89.0,60.0,616.0917030567686,31.624454148471617,1.0,1.7,200,SA,600.0,2.3,390.1,Cunh-1982-19ht,1,0
42,0.094,0.31,1.32,0.009,0.017,0.05,0.04,0.01,0.01,0.11,233.0,95.0,100.0,550.0,28.0,1.0,3.6,100,SA,0.0,0.0,429.0,Wats-1981-AWO,1,0
43,0.11,0.36,1.61,0.017,0.03,0.06,0.052,0.02,0.01,0.12,305.0,95.0,200.0,550.0,28.0,1.0,3.6,100,SA,0.0,0.0,542.0,Wats-1981-BWO,1,0
44,0.1,0.28,1.42,0.011,0.024,0.09,0.08,0.04,0.01,0.15,430.0,150.0,300.0,550.0,28.0,1.0,3.6,100,SA,0.0,0.0,493.0,Wats-1981-CWO,1,0
45,0.08,0.25,1.35,0.009,0.017,0.09,0.07,0.01,0.01,0.14,392.0,122.0,200.0,550.0,28.0,1.0,3.6,100,SA,0.0,0.0,547.0,Wats-1981-DWO,1,0
46,0.1,0.31,1.37,0.02,0.028,0.08,0.06,0.02,0.01,0.15,336.0,99.0,300.0,550.0,28.0,1.0,3.6,100,SA,0.0,0.0,498.0,Wats-1981-EWO,1,0
47,0.076,0.28,1.27,0.012,0.02,0.1,0.06,0.01,0.01,0.15,435.0,121.0,300.0,550.0,28.0,1.0,3.6,100,SA,0.0,0.0,503.0,Wats-1981-FWO,1,0
48,0.094,0.18,1.05,0.013,0.017,0.1,0.05,0.01,0.01,0.11,511.0,100.0,100.0,550.0,28.0,1.0,3.6,100,SA,0.0,0.0,380.0,Wats-1981-AW5,1,0
49,0.094,0.16,1.01,0.018,0.026,0.13,0.05,0.01,0.01,0.11,569.0,102.0,100.0,550.0,28.0,1.0,3.6,100,SA,0.0,0.0,402.0,Wats-1981-BW5,1,0
50,0.09,0.15,1.18,0.012,0.018,0.13,0.08,0.03,0.01,0.14,621.0,131.0,200.0,550.0,28.0,1.0,3.6,100,SA,0.0,0.0,427.0,Wats-1981-CW5,1,0
51,0.072,0.11,0.85,0.015,0.017,0.14,0.07,0.01,0.01,0.14,543.0,119.0,100.0,550.0,28.0,1.0,3.6,100,SA,0.0,0.0,436.0,Wats-1981-DW5,1,0
52,0.081,0.16,0.97,0.021,0.024,0.15,0.07,0.02,0.01,0.19,584.0,95.0,200.0,550.0,28.0,1.0,3.6,100,SA,0.0,0.0,451.0,Wats-1981-EW5,1,0
53,0.076,0.19,1.16,0.02,0.02,0.17,0.07,0.02,0.02,0.17,609.0,131.0,200.0,550.0,28.0,1.0,3.6,100,SA,0.0,0.0,441.0,Wats-1981-FW5,1,0
54,0.125,0.26,1.34,0.012,0.013,0.07,0.05,0.003,0.005,0.14989898989898992,253.0,89.0,180.0,850.0,35.0,1.0,7.9,300,SA,0.0,0.0,505.0,Stil-TiB-1978-1.5Mn/OP41TT,1,0
55,0.13,0.3,1.4,0.01,0.012,0.07,0.06,0.005,0.002,0.14989898989898992,430.0,95.0,180.0,850.0,35.0,1.0,7.9,300,SA,0.0,0.0,530.0,Stil-TiB-1978-1.5Mn/BX200,1,0
56,0.11,0.26,1.3,0.013,0.017,0.06,0.04,0.003,0.005,0.14989898989898992,236.0,83.0,180.0,850.0,35.0,1.0,7.9,300,SA,0.0,0.0,460.0,Stil-TiB-1978-1.5Mn/OP121TT,1,0
57,0.105,0.28,1.46,0.013,0.015,0.08,0.02,0.005,0.002,0.14989898989898992,357.0,92.0,160.0,850.0,35.0,1.0,7.9,300,SA,0.0,0.0,471.0,Stil-TiB-1978-1.5Mn/OP122,1,0
58,0.115,0.22,1.3,0.012,0.016,0.13,0.05,0.005,0.06596028037383178,0.14989898989898992,255.0,99.0,160.0,850.0,35.0,1.0,7.9,300,SA,0.0,0.0,473.0,Stil-TiB-1978-1.5Mn/OP41TT,1,0
59,0.115,0.26,1.5,0.01,0.014,0.06,0.05,0.009,0.005,0.14989898989898992,455.0,100.0,170.0,850.0,35.0,1.0,7.9,300,SA,0.0,0.0,465.0,Stil-TiB-1978-1.5Mn/BX200,1,0
60,0.115,0.25,1.35,0.012,0.01,0.08,0.02,0.009,0.003,0.14989898989898992,260.0,94.0,170.0,850.0,35.0,1.0,7.9,300,SA,0.0,0.0,465.0,Stil-TiB-1978-1.5Mn/OP121TT,1,0
61,0.105,0.3,1.5,0.018,0.011,0.08,0.03,0.011,0.0005,0.14989898989898992,370.0,95.0,150.0,850.0,35.0,1.0,7.9,300,SA,0.0,0.0,423.0,Stil-TiB-1978-1.5Mn/OP122,1,0
62,0.1055,0.23,1.21,0.012,0.012,0.07,0.03,0.17,0.002,0.14989898989898992,218.0,101.0,117.0048309178744,850.0,35.0,1.0,7.9,300,SA,0.0,0.0,504.0,Stil-TiB-1978-TiBMo/OP41TT,1,0
63,0.105,0.24,1.39,0.012,0.012,0.07,0.03,0.15,0.003,0.14989898989898992,411.0,103.0,190.0,850.0,35.0,1.0,7.9,300,SA,0.0,0.0,496.0,Stil-TiB-1978-1978-TiBMo/BX200,1,0
64,0.12,0.26,1.33,0.012,0.017,0.06,0.03,0.12,0.002,0.14989898989898992,255.0,96.0,117.0048309178744,850.0,35.0,1.0,7.9,300,SA,0.0,0.0,508.0,Stil-TiB-1978-1978-TiBMo/OP121TT,1,0
65,0.105,0.26,1.32,0.021,0.014,0.06,0.03,0.125,0.002,0.14989898989898992,362.0,101.0,180.0,850.0,35.0,1.0,7.9,300,SA,0.0,0.0,549.0,Stil-TiB-1978-TiBMo/OP122,1,0
66,0.12,0.25,1.26,0.01,0.013,0.06,0.03,0.145,0.002,0.14989898989898992,262.0,119.0,160.0,850.0,35.0,1.0,7.9,300,SA,0.0,0.0,529.0,Stil-TiB-1978-TiBMo/OP41TT,1,0
67,0.1,0.26,1.38,0.01,0.011,0.07,0.03,0.14,0.002,0.14989898989898992,416.0,116.0,100.0,850.0,35.0,1.0,7.9,300,SA,0.0,0.0,460.0,Stil-TiB-1978-TiBMo/BX200,1,0
68,0.11,0.25,1.28,0.01,0.012,0.07,0.03,0.15,0.003,0.14989898989898992,253.0,107.0,180.0,850.0,35.0,1.0,7.9,300,SA,0.0,0.0,533.0,Stil-TiB-1978-TiBMo/OP121TT,1,0
69,0.09,0.21,1.39,0.013,0.01,0.06,0.03,0.185,0.001,0.14989898989898992,340.0,108.0,190.0,850.0,35.0,1.0,7.9,300,SA,0.0,0.0,479.0,Stil-TiB-1978-TiBMo/OP122,1,0
70,0.12,0.29,1.46,0.025,0.028,0.056,0.056,0.005,0.12,0.09,372.6577540106952,88.8457711442786,40.0,650.0,33.0,1.0,3.3,300,SA,0.0,0.0,570.0,Gar&K-1975-25mm-1aw,1,0
71,0.12,0.29,1.46,0.025,0.028,0.056,0.056,0.005,0.12,0.09,372.6577540106952,88.8457711442786,40.0,650.0,33.0,1.0,3.3,300,SA,315.5241935483871,3.5753225806451616,605.0,Gar&K-1975-25mm-1ht,1,0
72,0.11,0.45,1.67,0.014,0.02,0.042,0.04,0.005,0.096,0.11,372.6577540106952,88.8457711442786,50.0,650.0,33.0,1.0,3.3,300,SA,0.0,0.0,600.0,Gar&K-1975-25mm-2aw,1,0
73,0.11,0.45,1.67,0.014,0.02,0.042,0.04,0.005,0.096,0.11,372.6577540106952,88.8457711442786,50.0,650.0,33.0,1.0,3.3,300,SA,315.5241935483871,3.5753225806451616,665.0,Gar&K-1975-25mm-2ht,1,0
74,0.15,0.3,1.57,0.026,0.028,0.07,0.059,0.11,0.122,0.093,372.6577540106952,88.8457711442786,60.0,650.0,33.0,1.0,3.3,300,SA,0.0,0.0,661.0,Gar&K-1975-25mm-3aw,1,0
75,0.15,0.3,1.57,0.026,0.028,0.07,0.059,0.11,0.122,0.093,372.6577540106952,88.8457711442786,60.0,650.0,33.0,1.0,3.3,300,SA,315.5241935483871,3.5753225806451616,715.0,Gar&K-1975-25mm-3ht,1,0
76,0.14,0.33,1.67,0.02,0.026,0.07,0.066,0.188,0.098,0.01,372.6577540106952,88.8457711442786,80.0,650.0,33.0,1.0,3.3,300,SA,0.0,0.0,690.0,Gar&K-1975-25mm-4aw,1,0
77,0.14,0.33,1.67,0.02,0.026,0.07,0.066,0.188,0.098,0.01,372.6577540106952,88.8457711442786,80.0,650.0,33.0,1.0,3.3,300,SA,315.5241935483871,3.5753225806451616,784.0,Gar&K-1975-25mm-4ht,1,0
78,0.13,0.3,1.38,0.014,0.028,0.058,0.06,0.005,0.095,0.08,372.6577540106952,88.8457711442786,50.0,850.0,38.0,1.0,7.6,300,SA,0.0,0.0,530.0,Gar&K-1975-25mm-5aw,1,0
79,0.13,0.3,1.38,0.014,0.028,0.058,0.06,0.005,0.095,0.08,372.6577540106952,88.8457711442786,50.0,850.0,38.0,1.0,7.6,300,SA,315.5241935483871,3.5753225806451616,588.0,Gar&K-1975-25mm-5ht,1,0
80,0.12,0.34,1.67,0.024,0.03,0.053,0.06,0.005,0.115,0.06,372.6577540106952,88.8457711442786,50.0,850.0,38.0,1.0,7.6,300,SA,0.0,0.0,521.0,Gar&K-1975-25mm-6aw,1,0
81,0.12,0.34,1.67,0.024,0.03,0.053,0.06,0.005,0.115,0.06,372.6577540106952,88.8457711442786,50.0,850.0,38.0,1.0,7.6,300,SA,315.5241935483871,3.5753225806451616,604.0,Gar&K-1975-25mm-6ht,1,0
82,0.13,0.27,1.46,0.011,0.026,0.068,0.062,0.26,0.103,0.105,372.6577540106952,88.8457711442786,50.0,850.0,38.0,1.0,7.6,300,SA,0.0,0.0,641.0,Gar&K-1975-25mm-7aw,1,0
83,0.13,0.27,1.46,0.011,0.026,0.068,0.062,0.26,0.103,0.105,372.6577540106952,88.8457711442786,50.0,850.0,38.0,1.0,7.6,300,SA,315.5241935483871,3.5753225806451616,720.0,Gar&K-1975-25mm-7ht,1,0
84,0.1,0.28,1.45,0.023,0.037,0.065,0.058,0.24,0.11,0.09,372.6577540106952,88.8457711442786,50.0,850.0,38.0,1.0,7.6,300,SA,0.0,0.0,620.0,Gar&K-1975-25mm-8aw,1,0
85,0.1,0.28,1.45,0.023,0.037,0.065,0.058,0.24,0.11,0.09,372.6577540106952,88.8457711442786,50.0,850.0,38.0,1.0,7.6,300,SA,315.5241935483871,3.5753225806451616,740.0,Gar&K-1975-25mm-8ht,1,0
86,0.11,0.28,1.39,0.009,0.017,0.065,0.069,0.008,0.032,0.12,372.6577540106952,88.8457711442786,50.0,650.0,33.0,1.0,3.3,300,SA,0.0,0.0,525.0,Gar&K-1975-25mm-9aw,1,0
87,0.11,0.28,1.39,0.009,0.017,0.065,0.069,0.008,0.032,0.12,372.6577540106952,88.8457711442786,50.0,650.0,33.0,1.0,3.3,300,SA,315.5241935483871,3.5753225806451616,540.0,Gar&K-1975-25mm-9ht,1,0
88,0.1,0.38,1.58,0.013,0.016,0.046,0.053,0.006,0.032,0.12,372.6577540106952,88.8457711442786,50.0,650.0,33.0,1.0,3.3,300,SA,0.0,0.0,540.0,Gar&K-1975-25mm-10aw,1,0
89,0.1,0.38,1.58,0.013,0.016,0.046,0.053,0.006,0.032,0.12,372.6577540106952,88.8457711442786,50.0,650.0,33.0,1.0,3.3,300,SA,315.5241935483871,3.5753225806451616,580.0,Gar&K-1975-25mm-10ht,1,0
90,0.12,0.3,1.51,0.006,0.013,0.09,0.07,0.27,0.036,0.15,372.6577540106952,88.8457711442786,50.0,650.0,33.0,1.0,3.3,300,SA,0.0,0.0,592.0,Gar&K-1975-25mm-11aw,1,0
91,0.12,0.3,1.51,0.006,0.013,0.09,0.07,0.27,0.036,0.15,372.6577540106952,88.8457711442786,50.0,650.0,33.0,1.0,3.3,300,SA,315.5241935483871,3.5753225806451616,630.0,Gar&K-1975-25mm-11ht,1,0
92,0.1,0.41,1.83,0.009,0.014,0.095,0.078,0.3,0.041,0.16,372.6577540106952,88.8457711442786,50.0,650.0,33.0,1.0,3.3,300,SA,0.0,0.0,610.0,Gar&K-1975-25mm-12aw,1,0
93,0.1,0.41,1.83,0.009,0.014,0.095,0.078,0.3,0.041,0.16,372.6577540106952,88.8457711442786,50.0,650.0,33.0,1.0,3.3,300,SA,315.5241935483871,3.5753225806451616,692.0,Gar&K-1975-25mm-12ht,1,0
94,0.12,0.3,1.4,0.016,0.075,0.14,0.11,0.025,0.005,0.25,372.6577540106952,88.8457711442786,50.0,650.0,33.0,1.0,3.3,300,SA,0.0,0.0,426.0,Gar&K-1975-25mm-13aw,1,0
95,0.12,0.3,1.4,0.016,0.075,0.14,0.11,0.025,0.005,0.25,372.6577540106952,88.8457711442786,50.0,650.0,33.0,1.0,3.3,300,SA,315.5241935483871,3.5753225806451616,431.0,Gar&K-1975-25mm-13ht,1,0
96,0.08,0.3,1.35,0.013,0.014,0.03,0.03,0.005,0.046,0.043,420.0,90.0,150.0,650.0,33.0,1.0,3.3,300,SA,0.0,0.0,500.0,Gar&K-1975-12mm-14aw,1,0
97,0.08,0.3,1.35,0.013,0.014,0.03,0.03,0.005,0.046,0.043,420.0,90.0,150.0,650.0,33.0,1.0,3.3,300,SA,600.0,0.75,522.0,Gar&K-1975-12mm-14ht,1,0
98,0.08,0.28,1.39,0.011,0.015,0.028,0.03,0.17,0.049,0.044,340.0,54.0,150.0,650.0,33.0,1.0,3.3,300,SA,0.0,0.0,562.0,Gar&K-1975-12mm-15aw,1,0
99,0.08,0.28,1.39,0.011,0.015,0.028,0.03,0.17,0.049,0.044,340.0,54.0,150.0,650.0,33.0,1.0,3.3,300,SA,600.0,0.75,642.0,Gar&K-1975-12mm-15ht,1,0
100,0.08,0.29,1.33,0.01,0.017,0.032,0.03,0.43,0.05,0.053,450.0,95.0,150.0,650.0,33.0,1.0,3.3,300,SA,0.0,0.0,562.0,Gar&K-1975-12mm-16aw,1,0
101,0.08,0.29,1.33,0.01,0.017,0.032,0.03,0.43,0.05,0.053,450.0,95.0,150.0,650.0,33.0,1.0,3.3,300,SA,600.0,0.75,701.0,Gar&K-1975-12mm-16ht,1,0
102,0.16,0.13,1.06,0.028,0.013,0.03,0.02,0.005,0.005,0.048,410.0,67.0,50.0,650.0,33.0,1.0,3.3,300,SA,0.0,0.0,355.0,Gar&K-1975-12mm-17aw,1,0
103,0.16,0.13,1.06,0.028,0.013,0.03,0.02,0.005,0.005,0.048,410.0,67.0,50.0,650.0,33.0,1.0,3.3,300,SA,600.0,0.75,330.0,Gar&K-1975-12mm-17ht,1,0
104,0.12,0.26,1.4,0.012,0.014,0.057,0.05,0.009,0.056,0.106,420.0,138.0,50.0,650.0,33.0,1.0,3.3,300,SA,0.0,0.0,522.0,Gar&K-1975-12mm-18aw,1,0
105,0.12,0.26,1.4,0.012,0.014,0.057,0.05,0.009,0.056,0.106,420.0,138.0,50.0,650.0,33.0,1.0,3.3,300,SA,600.0,0.75,581.0,Gar&K-1975-12mm-18ht,1,0
106,0.11,0.26,1.44,0.008,0.012,0.069,0.056,0.01,0.105,0.076,410.0,145.0,50.0,650.0,33.0,1.0,3.3,300,SA,0.0,0.0,577.0,Gar&K-1975-12mm-19aw,1,0
107,0.11,0.26,1.44,0.008,0.012,0.069,0.056,0.01,0.105,0.076,410.0,145.0,50.0,650.0,33.0,1.0,3.3,300,SA,600.0,0.75,599.0,Gar&K-1975-12mm-19ht,1,0
108,0.16,0.12,1.04,0.027,0.012,0.027,0.02,0.15,0.005,0.041,420.0,67.0,50.0,650.0,33.0,1.0,3.3,300,SA,0.0,0.0,405.0,Gar&K-1975-12mm-20aw,1,0
109,0.16,0.12,1.04,0.027,0.012,0.027,0.02,0.15,0.005,0.041,420.0,67.0,50.0,650.0,33.0,1.0,3.3,300,SA,600.0,0.75,405.0,Gar&K-1975-12mm-20ht,1,0
110,0.1,0.35,1.54,0.009,0.016,0.06,0.049,0.18,0.057,0.11,420.0,138.0,50.0,650.0,33.0,1.0,3.3,300,SA,0.0,0.0,556.0,Gar&K-1975-12mm-21aw,1,0
111,0.1,0.35,1.54,0.009,0.016,0.06,0.049,0.18,0.057,0.11,420.0,138.0,50.0,650.0,33.0,1.0,3.3,300,SA,600.0,0.75,593.0,Gar&K-1975-12mm-21ht,1,0
112,0.11,0.27,1.47,0.008,0.012,0.07,0.054,0.22,0.095,0.072,480.0,139.0,50.0,650.0,33.0,1.0,3.3,300,SA,0.0,0.0,556.0,Gar&K-1975-12mm-22aw,1,0
113,0.11,0.27,1.47,0.008,0.012,0.07,0.054,0.22,0.095,0.072,480.0,139.0,50.0,650.0,33.0,1.0,3.3,300,SA,600.0,0.75,648.0,Gar&K-1975-12mm-22ht,1,0
114,0.16,0.12,1.0,0.032,0.014,0.028,0.02,0.39,0.005,0.043,450.0,62.0,50.0,650.0,33.0,1.0,3.3,300,SA,0.0,0.0,599.0,Gar&K-1975-12mm-23aw,1,0
115,0.16,0.12,1.0,0.032,0.014,0.028,0.02,0.39,0.005,0.043,450.0,62.0,50.0,650.0,33.0,1.0,3.3,300,SA,600.0,0.75,569.0,Gar&K-1975-12mm-23ht,1,0
116,0.12,0.33,1.47,0.014,0.014,0.06,0.05,0.39,0.055,0.11,400.0,136.0,50.0,650.0,33.0,1.0,3.3,300,SA,0.0,0.0,574.0,Gar&K-1975-12mm-24aw,1,0
117,0.12,0.33,1.47,0.014,0.014,0.06,0.05,0.39,0.055,0.11,400.0,136.0,50.0,650.0,33.0,1.0,3.3,300,SA,600.0,0.75,613.0,Gar&K-1975-12mm-24ht,1,0
118,0.11,0.25,1.33,0.008,0.011,0.067,0.053,0.44,0.097,0.072,440.0,145.0,50.0,650.0,33.0,1.0,3.3,300,SA,0.0,0.0,559.0,Gar&K-1975-12mm-25aw,1,0
119,0.11,0.25,1.33,0.008,0.011,0.067,0.053,0.44,0.097,0.072,440.0,145.0,50.0,650.0,33.0,1.0,3.3,300,SA,600.0,0.75,662.0,Gar&K-1975-12mm-25ht,1,0
120,0.11,0.38,1.5,0.029,0.016254901960784315,0.17441704035874436,0.8777019607843137,0.0,0.005,0.14989898989898992,372.6577540106952,88.8457711442786,0.0,650.0,33.0,1.0,3.3,300,SA,600.0,0.75,524.0,Gar&K-1975-12mmE-26aw,1,0
121,0.11,0.37,1.52,0.03,0.016254901960784315,0.17441704035874436,0.8777019607843137,0.0,0.05,0.14989898989898992,372.6577540106952,88.8457711442786,0.0,650.0,33.0,1.0,3.3,300,SA,600.0,0.75,571.0,Gar&K-1975-12mmE-27aw,1,0
122,0.11,0.38,1.55,0.029,0.016254901960784315,0.17441704035874436,0.8777019607843137,0.0,0.09,0.14989898989898992,372.6577540106952,88.8457711442786,0.0,650.0,33.0,1.0,3.3,300,SA,600.0,0.75,631.0,Gar&K-1975-12mmE-28aw,1,0
123,0.14,0.38,1.65,0.028,0.016254901960784315,0.17441704035874436,0.8777019607843137,0.5,0.005,0.14989898989898992,372.6577540106952,88.8457711442786,0.0,650.0,33.0,1.0,3.3,300,SA,600.0,0.75,644.0,Gar&K-1975-12mmE-29aw,1,0
124,0.1,0.38,1.58,0.028,0.016254901960784315,0.17441704035874436,0.8777019607843137,0.5,0.06,0.14989898989898992,372.6577540106952,88.8457711442786,0.0,650.0,33.0,1.0,3.3,300,SA,600.0,0.75,663.0,Gar&K-1975-12mmE-30aw,1,0
125,0.1,0.39,1.68,0.027,0.016254901960784315,0.17441704035874436,0.8777019607843137,0.5,0.08,0.14989898989898992,372.6577540106952,88.8457711442786,0.0,650.0,33.0,1.0,3.3,300,SA,600.0,0.75,669.0,Gar&K-1975-12mmE-31aw,1,0
126,0.12,0.3,1.4,0.016,0.025,0.14,0.11,0.025,0.06596028037383178,0.25,210.0,50.0,50.0,650.0,33.0,1.0,3.3,300,SA,0.0,0.0,426.0,Ga&K-1975II-1aw,1,0
127,0.11,0.35,1.42,0.01,0.016,0.067,0.075,0.022,0.06596028037383178,0.17,260.0,80.0,230.0,650.0,33.0,1.0,3.3,300,SA,0.0,0.0,493.0,Ga&K-1975II-2aw,1,0
128,0.11,0.33,1.41,0.019,0.023,0.065,0.082,0.016,0.06596028037383178,0.19,372.6577540106952,88.8457711442786,180.0,450.0,30.0,1.0,1.9,300,SA,0.0,0.0,420.0,Ga&K-1975II-3aw,1,0
129,0.11,0.31,1.37,0.013,0.019,0.09,0.06,0.018,0.06596028037383178,0.18,372.6577540106952,88.8457711442786,120.0,650.0,33.0,1.0,3.3,300,SA,0.0,0.0,488.0,Ga&K-1975II-4aw,1,0
130,0.15,0.31,1.23,0.015,0.02,0.06,0.065,0.02,0.06596028037383178,0.15,372.6577540106952,88.8457711442786,200.0,850.0,38.0,1.0,7.6,300,SA,0.0,0.0,432.0,Ga&K-1975II-5aw,1,0
131,0.08,0.36,1.6,0.017,0.021,0.065,0.075,0.017,0.06596028037383178,0.18,372.6577540106952,88.8457711442786,170.0,450.0,30.0,1.0,1.9,300,SA,0.0,0.0,457.0,Ga&K-1975II-6aw,1,0
132,0.09,0.4,1.6,0.016,0.016,0.04,0.055,0.015,0.06596028037383178,0.11,400.0,80.0,150.0,650.0,33.0,1.0,3.3,300,SA,0.0,0.0,507.0,Ga&K-1975II-7aw,1,0
133,0.1,0.38,1.5,0.02,0.021,0.055,0.065,0.017,0.06596028037383178,0.14,372.6577540106952,88.8457711442786,200.0,850.0,38.0,1.0,7.6,300,SA,0.0,0.0,452.0,Ga&K-1975II-8aw,1,0
134,0.12,0.29,1.5,0.008,0.017,0.085,0.075,0.3,0.06596028037383178,0.19,372.6577540106952,88.8457711442786,100.0,650.0,33.0,1.0,3.3,300,SA,0.0,0.0,544.0,Ga&K-1975II-9aw,1,0
135,0.09,0.46,1.81,0.017,0.024,0.1,0.08,0.28,0.06596028037383178,0.21,340.0,100.0,140.0,650.0,33.0,1.0,3.3,300,SA,0.0,0.0,620.0,Ga&K-1975II-10aw,1,0
136,0.11,0.14,0.73,0.002,0.005,0.17441704035874436,2.3,1.03,0.27,0.14989898989898992,254.0,26.0,200.0,500.0,29.0,0.0,2.9,200,SA,690.0,8.0,527.2936585365853,Icici&-1992-CM1,0,0
137,0.11,0.14,0.73,0.002,0.005,0.17441704035874436,2.3,1.03,0.27,0.14989898989898992,254.0,26.0,200.0,500.0,29.0,0.0,2.9,200,SA,690.0,8.0,527.2936585365853,Icici&-1992-CM1ch1,0,0
138,0.11,0.14,0.73,0.002,0.005,0.17441704035874436,2.3,1.03,0.27,0.14989898989898992,254.0,26.0,200.0,500.0,29.0,0.0,2.9,200,SA,690.0,8.0,527.2936585365853,Icici&-1992-CM1ch2,0,0
139,0.11,0.14,0.73,0.002,0.005,0.17441704035874436,2.3,1.03,0.27,0.14989898989898992,254.0,26.0,200.0,500.0,29.0,0.0,2.9,200,SA,690.0,8.0,527.2936585365853,Icici&-1992-CM1ch3,0,0
140,0.11,0.14,0.73,0.002,0.005,0.17441704035874436,2.3,1.03,0.27,0.14989898989898992,254.0,26.0,200.0,500.0,29.0,0.0,2.9,200,SA,690.0,8.0,527.2936585365853,Icici&-1992-CM1ch4,0,0
141,0.11,0.14,0.73,0.002,0.005,0.17441704035874436,2.3,1.03,0.27,0.14989898989898992,254.0,26.0,200.0,500.0,29.0,0.0,2.9,200,SA,690.0,8.0,527.2936585365853,Icici&-1992-CM1ch5,0,0
142,0.11,0.14,0.73,0.002,0.005,0.17441704035874436,2.3,1.03,0.27,0.14989898989898992,254.0,26.0,200.0,500.0,29.0,0.0,2.9,200,SA,690.0,8.0,527.2936585365853,Icici&-1992-CM1ch6,0,0
143,0.11,0.14,0.73,0.002,0.005,0.17441704035874436,2.3,1.03,0.27,0.14989898989898992,254.0,26.0,200.0,500.0,29.0,0.0,2.9,200,SA,690.0,24.0,527.2936585365853,Icici&-1992-CM1,0,0
144,0.12,0.14,1.03,0.002,0.006,0.17441704035874436,2.3,1.03,0.27,0.14989898989898992,166.0,22.0,200.0,500.0,29.0,0.0,2.9,200,SA,690.0,8.0,527.2936585365853,Icici&-1992-CM2,0,0
145,0.12,0.14,1.03,0.002,0.006,0.17441704035874436,2.3,1.03,0.27,0.14989898989898992,166.0,22.0,200.0,500.0,29.0,0.0,2.9,200,SA,690.0,8.0,527.2936585365853,Icici&-1992-CM2ch1,0,0
146,0.12,0.14,1.03,0.002,0.006,0.17441704035874436,2.3,1.03,0.27,0.14989898989898992,166.0,22.0,200.0,500.0,29.0,0.0,2.9,200,SA,690.0,8.0,527.2936585365853,Icici&-1992-CM2ch2,0,0
147,0.12,0.14,1.03,0.002,0.006,0.17441704035874436,2.3,1.03,0.27,0.14989898989898992,166.0,22.0,200.0,500.0,29.0,0.0,2.9,200,SA,690.0,8.0,527.2936585365853,Icici&-1992-CM2ch2,0,0
148,0.12,0.14,1.03,0.002,0.006,0.17441704035874436,2.3,1.03,0.27,0.14989898989898992,166.0,22.0,200.0,500.0,29.0,0.0,2.9,200,SA,690.0,8.0,527.2936585365853,Icici&-1992-CM2ch4,0,0
149,0.12,0.14,1.03,0.002,0.006,0.17441704035874436,2.3,1.03,0.27,0.14989898989898992,166.0,22.0,200.0,500.0,29.0,0.0,2.9,200,SA,690.0,8.0,527.2936585365853,Icici&-1992-CM2ch5,0,0
150,0.12,0.14,1.03,0.002,0.006,0.17441704035874436,2.3,1.03,0.27,0.14989898989898992,166.0,22.0,200.0,500.0,29.0,0.0,2.9,200,SA,690.0,24.0,527.2936585365853,Icici&-1992-CM2,0,0
151,0.14,0.18,0.75,0.002,0.005,0.17441704035874436,2.3,1.01,0.27,0.14989898989898992,256.0,21.0,200.0,500.0,29.0,0.0,2.9,200,SA,690.0,8.0,527.2936585365853,Icici&-1992-CM3,0,0
152,0.14,0.18,0.75,0.002,0.005,0.17441704035874436,2.3,1.01,0.27,0.14989898989898992,256.0,21.0,200.0,500.0,29.0,0.0,2.9,200,SA,690.0,8.0,527.2936585365853,Icici&-1992-CM3ch1,0,0
153,0.14,0.18,0.75,0.002,0.005,0.17441704035874436,2.3,1.01,0.27,0.14989898989898992,256.0,21.0,200.0,500.0,29.0,0.0,2.9,200,SA,690.0,8.0,527.2936585365853,Icici&-1992-CM3ch2,0,0
154,0.14,0.18,0.75,0.002,0.005,0.17441704035874436,2.3,1.01,0.27,0.14989898989898992,256.0,21.0,200.0,500.0,29.0,0.0,2.9,200,SA,690.0,8.0,527.2936585365853,Icici&-1992-CM3ch3,0,0
155,0.14,0.18,0.75,0.002,0.005,0.17441704035874436,2.3,1.01,0.27,0.14989898989898992,256.0,21.0,200.0,500.0,29.0,0.0,2.9,200,SA,690.0,8.0,527.2936585365853,Icici&-1992-CM3ch4,0,0
156,0.14,0.18,0.75,0.002,0.005,0.17441704035874436,2.3,1.01,0.27,0.14989898989898992,256.0,21.0,200.0,500.0,29.0,0.0,2.9,200,SA,690.0,8.0,527.2936585365853,Icici&-1992-CM3ch5,0,0
157,0.14,0.18,0.75,0.002,0.005,0.17441704035874436,2.3,1.01,0.27,0.14989898989898992,256.0,21.0,200.0,500.0,29.0,0.0,2.9,200,SA,690.0,24.0,527.2936585365853,Icici&-1992-CM3,0,0
158,0.12,0.14,1.34,0.002,0.008,0.17441704035874436,2.23,1.0,0.31,0.14989898989898992,292.0,37.0,200.0,500.0,29.0,0.0,2.9,200,SA,690.0,8.0,527.2936585365853,Icici&-1992-N1a,0,0
159,0.12,0.13,1.29,0.002,0.009,0.17441704035874436,2.26,0.99,0.3,0.14989898989898992,344.0,35.0,200.0,500.0,29.0,0.0,2.9,200,SA,690.0,24.0,527.2936585365853,Icici&-1992-N1b,0,0
160,0.12,0.15,1.36,0.002,0.008,0.17441704035874436,2.26,0.99,0.32,0.14989898989898992,243.0,101.0,200.0,500.0,29.0,0.0,2.9,200,SA,690.0,8.0,527.2936585365853,Icici&-1992-N2a,0,0
161,0.11,0.14,1.32,0.002,0.008,0.17441704035874436,2.27,1.0,0.32,0.14989898989898992,334.0,127.0,200.0,500.0,29.0,0.0,2.9,200,SA,690.0,24.0,527.2936585365853,Icici&-1992-N2b,0,0
162,0.12,0.13,1.23,0.002,0.008,0.17441704035874436,2.29,1.01,0.32,0.14989898989898992,303.0,166.0,200.0,500.0,29.0,0.0,2.9,200,SA,690.0,8.0,527.2936585365853,Icici&-1992-N3a,0,0
163,0.11,0.13,1.2,0.002,0.008,0.17441704035874436,2.26,1.0,0.31,0.14989898989898992,283.0,156.0,200.0,500.0,29.0,0.0,2.9,200,SA,690.0,24.0,527.2936585365853,Icici&-1992-N3b,0,0
164,0.12,0.15,1.28,0.002,0.008,0.17441704035874436,2.27,1.0,0.31,0.14989898989898992,237.0,245.0,200.0,500.0,29.0,0.0,2.9,200,SA,690.0,8.0,527.2936585365853,Icici&-1992-N4a,0,0
165,0.12,0.13,1.18,0.002,0.007,0.17441704035874436,2.26,1.0,0.31,0.14989898989898992,286.0,312.0,200.0,500.0,29.0,0.0,2.9,200,SA,690.0,24.0,527.2936585365853,Icici&-1992-N4b,0,0
166,0.084,0.415,1.24,0.011,0.015,0.05,0.037,0.385,0.06596028037383178,0.105,480.0,86.0,117.0048309178744,616.0917030567686,31.624454148471617,1.0,2.4,100,SA,550.0,1.83,529.0,Blond&-1984-A530a,1,0
167,0.084,0.415,1.24,0.011,0.015,0.05,0.037,0.385,0.06596028037383178,0.105,480.0,86.0,117.0048309178744,616.0917030567686,31.624454148471617,1.0,2.4,100,SA,550.0,1.83,473.0,Blond&-1984-A530b,1,0
168,0.084,0.415,1.24,0.011,0.015,0.05,0.037,0.385,0.06596028037383178,0.105,480.0,86.0,117.0048309178744,616.0917030567686,31.624454148471617,1.0,2.4,100,SA,550.0,1.83,557.0,Blond&-1984-A530c,1,0
169,0.084,0.415,1.24,0.011,0.015,0.05,0.037,0.385,0.06596028037383178,0.105,480.0,86.0,117.0048309178744,616.0917030567686,31.624454148471617,1.0,2.4,100,SA,550.0,1.83,527.2936585365853,Blond&-1984-A530d,1,0
170,0.084,0.415,1.24,0.011,0.015,0.05,0.037,0.385,0.06596028037383178,0.105,480.0,86.0,117.0048309178744,616.0917030567686,31.624454148471617,1.0,2.4,100,SA,550.0,1.83,527.2936585365853,Blond&-1984-A530e,1,0
171,0.084,0.415,1.24,0.011,0.015,0.05,0.037,0.385,0.06596028037383178,0.105,480.0,86.0,117.0048309178744,616.0917030567686,31.624454148471617,1.0,2.4,100,SA,550.0,1.83,527.2936585365853,Blond&-1984-A530f,1,0
172,0.084,0.3,0.54,0.005,0.008,0.036,2.2,1.05,0.06596028037383178,0.035,660.0,66.0,117.0048309178744,616.0917030567686,31.624454148471617,1.0,2.4,175,SA,690.0,2.33,496.0,Blond&-1984-10CD9.10a,1,0
173,0.084,0.3,0.54,0.005,0.008,0.036,2.2,1.05,0.06596028037383178,0.035,660.0,66.0,117.0048309178744,616.0917030567686,31.624454148471617,1.0,2.4,175,SA,690.0,2.33,524.0,Blond&-1984-10CD9.10b,1,0
174,0.084,0.3,0.54,0.005,0.008,0.036,2.2,1.05,0.06596028037383178,0.035,660.0,66.0,117.0048309178744,616.0917030567686,31.624454148471617,1.0,2.4,175,SA,690.0,2.33,530.0,Blond&-1984-10CD9.10c,1,0
175,0.084,0.3,0.54,0.005,0.008,0.036,2.2,1.05,0.06596028037383178,0.035,660.0,66.0,117.0048309178744,616.0917030567686,31.624454148471617,1.0,2.4,175,SA,690.0,2.33,527.2936585365853,Blond&-1984-10CD9.10d,1,0
176,0.084,0.3,0.54,0.005,0.008,0.036,2.2,1.05,0.06596028037383178,0.035,660.0,66.0,117.0048309178744,616.0917030567686,31.624454148471617,1.0,2.4,175,SA,690.0,2.33,527.2936585365853,Blond&-1984-10CD9.10e,1,0
177,0.084,0.3,0.54,0.005,0.008,0.036,2.2,1.05,0.06596028037383178,0.035,660.0,66.0,117.0048309178744,616.0917030567686,31.624454148471617,1.0,2.4,175,SA,690.0,2.33,527.2936585365853,Blond&-1984-10CD9.10f,1,0
178,0.06,0.2,1.15,0.007,0.017,0.16,0.052,0.45,0.06596028037383178,0.128,350.0,97.0,117.0048309178744,616.0917030567686,31.624454148471617,1.0,2.4,125,SA,605.0,1.92,598.0,Blond&-1984-14MNDV5a,1,0
179,0.06,0.2,1.15,0.007,0.017,0.16,0.052,0.45,0.06596028037383178,0.128,350.0,97.0,117.0048309178744,616.0917030567686,31.624454148471617,1.0,2.4,125,SA,605.0,1.92,663.0,Blond&-1984-14MNDV5b,1,0
180,0.06,0.2,1.15,0.007,0.017,0.16,0.052,0.45,0.06596028037383178,0.128,350.0,97.0,117.0048309178744,616.0917030567686,31.624454148471617,1.0,2.4,125,SA,605.0,1.92,630.0,Blond&-1984-14MNDV5c,1,0
181,0.06,0.2,1.15,0.007,0.017,0.16,0.052,0.45,0.06596028037383178,0.128,350.0,97.0,117.0048309178744,616.0917030567686,31.624454148471617,1.0,2.4,125,SA,605.0,1.92,527.2936585365853,Blond&-1984-14MNDV5d,1,0
182,0.06,0.2,1.15,0.007,0.017,0.16,0.052,0.45,0.06596028037383178,0.128,350.0,97.0,117.0048309178744,616.0917030567686,31.624454148471617,1.0,2.4,125,SA,605.0,1.92,527.2936585365853,Blond&-1984-14MNDV5e,1,0
183,0.06,0.2,1.15,0.007,0.017,0.16,0.052,0.45,0.06596028037383178,0.128,350.0,97.0,117.0048309178744,616.0917030567686,31.624454148471617,1.0,2.4,125,SA,605.0,1.92,527.2936585365853,Blond&-1984-14MNDV5f,1,0
184,0.08,0.25,0.8,0.01,0.01,0.03,2.3,1.05,0.01,0.02,372.6577540106952,88.8457711442786,117.0048309178744,525.0,30.0,1.0,1.75,210,SA,700.0,20.0,507.0,Ditt-oat,1,0
185,0.08,0.25,0.8,0.01,0.01,0.03,2.3,1.05,0.01,0.02,372.6577540106952,88.8457711442786,117.0048309178744,525.0,30.0,1.0,1.75,210,SA,700.0,20.0,527.2936585365853,Ditt-oatch1,1,0
186,0.08,0.25,0.8,0.01,0.01,0.03,2.3,1.05,0.01,0.02,372.6577540106952,88.8457711442786,117.0048309178744,525.0,30.0,1.0,1.75,210,SA,700.0,20.0,527.2936585365853,Ditt-oatch2,1,0
187,0.08,0.25,0.8,0.01,0.01,0.03,2.3,1.05,0.01,0.02,372.6577540106952,88.8457711442786,117.0048309178744,525.0,30.0,1.0,1.75,210,SA,700.0,20.0,527.2936585365853,Ditt-oatch3,1,0
188,0.08,0.25,0.8,0.01,0.01,0.03,2.3,1.05,0.01,0.02,372.6577540106952,88.8457711442786,117.0048309178744,525.0,30.0,1.0,1.75,210,SA,700.0,20.0,527.0,Ditt-0.5t,1,0
189,0.08,0.25,0.8,0.01,0.01,0.03,2.3,1.05,0.01,0.02,372.6577540106952,88.8457711442786,117.0048309178744,525.0,30.0,1.0,1.75,210,SA,700.0,20.0,527.2936585365853,Ditt-0.5tch1,1,0
190,0.08,0.25,0.8,0.01,0.01,0.03,2.3,1.05,0.01,0.02,372.6577540106952,88.8457711442786,117.0048309178744,525.0,30.0,1.0,1.75,210,SA,700.0,20.0,527.2936585365853,Ditt-0.5tch2,1,0
191,0.08,0.25,0.8,0.01,0.01,0.03,2.3,1.05,0.01,0.02,372.6577540106952,88.8457711442786,117.0048309178744,525.0,30.0,1.0,1.75,210,SA,700.0,20.0,527.2936585365853,Ditt-0.5tch3,1,0
192,0.08,0.25,0.8,0.01,0.01,0.03,2.3,1.05,0.01,0.02,372.6577540106952,88.8457711442786,117.0048309178744,525.0,30.0,1.0,1.75,210,SA,700.0,20.0,515.0,Ditt-0.5a,1,0
193,0.08,0.25,0.8,0.01,0.01,0.03,2.3,1.05,0.01,0.02,372.6577540106952,88.8457711442786,117.0048309178744,525.0,30.0,1.0,1.75,210,SA,700.0,20.0,527.2936585365853,Ditt-0.5ach1,1,0
194,0.08,0.25,0.8,0.01,0.01,0.03,2.3,1.05,0.01,0.02,372.6577540106952,88.8457711442786,117.0048309178744,525.0,30.0,1.0,1.75,210,SA,700.0,20.0,527.2936585365853,Ditt-0.5ach2,1,0
195,0.08,0.25,0.8,0.01,0.01,0.03,2.3,1.05,0.01,0.02,372.6577540106952,88.8457711442786,117.0048309178744,525.0,30.0,1.0,1.75,210,SA,700.0,20.0,527.2936585365853,Ditt-0.5ach3,1,0
196,0.08,0.25,0.8,0.01,0.01,0.03,2.3,1.05,0.01,0.02,372.6577540106952,88.8457711442786,117.0048309178744,525.0,30.0,1.0,1.75,210,SA,700.0,20.0,509.0,Ditt-0.5r,1,0
197,0.08,0.25,0.8,0.01,0.01,0.03,2.3,1.05,0.01,0.02,372.6577540106952,88.8457711442786,117.0048309178744,525.0,30.0,1.0,1.75,210,SA,700.0,20.0,527.2936585365853,Ditt-0.5rch1,1,0
198,0.08,0.25,0.8,0.01,0.01,0.03,2.3,1.05,0.01,0.02,372.6577540106952,88.8457711442786,117.0048309178744,525.0,30.0,1.0,1.75,210,SA,700.0,20.0,527.2936585365853,Ditt-0.5rch2,1,0
199,0.08,0.25,0.8,0.01,0.01,0.03,2.3,1.05,0.01,0.02,372.6577540106952,88.8457711442786,117.0048309178744,525.0,30.0,1.0,1.75,210,SA,700.0,20.0,527.2936585365853,Ditt-0.5rch3,1,0
200,0.08,0.25,0.8,0.01,0.01,0.03,2.3,1.05,0.01,0.02,372.6577540106952,88.8457711442786,117.0048309178744,525.0,30.0,1.0,1.75,210,SA,700.0,20.0,504.0,Ditt-iat,1,0
201,0.08,0.25,0.8,0.01,0.01,0.03,2.3,1.05,0.01,0.02,372.6577540106952,88.8457711442786,117.0048309178744,525.0,30.0,1.0,1.75,210,SA,700.0,20.0,527.2936585365853,Ditt-iatch1,1,0
202,0.08,0.25,0.8,0.01,0.01,0.03,2.3,1.05,0.01,0.02,372.6577540106952,88.8457711442786,117.0048309178744,525.0,30.0,1.0,1.75,210,SA,700.0,20.0,527.2936585365853,Ditt-iatch2,1,0
203,0.08,0.25,0.8,0.01,0.01,0.03,2.3,1.05,0.01,0.02,372.6577540106952,88.8457711442786,117.0048309178744,525.0,30.0,1.0,1.75,210,SA,700.0,20.0,527.2936585365853,Ditt-iatch3,1,0
204,0.03,0.55,0.88,0.012,0.013,0.17441704035874436,2.06,1.08,0.06596028037383178,0.14989898989898992,372.6577540106952,88.8457711442786,117.0048309178744,545.0,32.0,1.0,3.7,200,SA,720.0,3.5,315.0,Inag&-1966-B,1,0
205,0.03,0.55,0.88,0.012,0.013,0.17441704035874436,2.06,1.08,0.06596028037383178,0.14989898989898992,372.6577540106952,88.8457711442786,117.0048309178744,545.0,32.0,1.0,3.7,200,SA,720.0,3.5,350.0,Inag&-1966-C,1,0
206,0.095,0.35,0.9,0.008,0.02,0.0,0.0,0.0,0.0,0.0,269.0,54.0,0.0,450.0,30.0,1.0,2.025,250,SA,200.0,1.0,408.0,p9-RR82011,1,0
207,0.095,0.35,0.9,0.008,0.02,0.0,0.0,0.0,0.0,0.0,269.0,54.0,0.0,450.0,30.0,1.0,2.025,250,SA,200.0,1.0,394.0,p9-RR82011,1,0
208,0.093,0.32,0.86,0.01,0.018,0.0,0.0,0.0,0.0,0.0,236.0,54.0,0.0,550.0,30.0,1.0,2.475,250,SA,200.0,1.0,390.0,p10-RR82011,1,0
209,0.093,0.32,0.86,0.01,0.018,0.0,0.0,0.0,0.0,0.0,236.0,54.0,0.0,550.0,30.0,1.0,2.475,250,SA,200.0,1.0,388.0,p10-RR82011,1,0
210,0.096,0.3,0.8,0.012,0.013,0.0,0.0,0.0,0.0,0.0,265.0,47.0,0.0,650.0,30.0,1.0,2.925,250,SA,200.0,1.0,370.0,p11-RR82011,1,0
211,0.096,0.3,0.8,0.012,0.013,0.0,0.0,0.0,0.0,0.0,265.0,47.0,0.0,650.0,30.0,1.0,2.925,250,SA,200.0,1.0,379.0,p11-RR82011,1,0
212,0.1,0.28,0.82,0.012,0.014,0.0,0.0,0.0,0.0,0.0,258.0,45.0,0.0,900.0,33.0,1.0,4.8,100,SA,200.0,1.0,337.0,p12-RR82011,1,0
213,0.1,0.28,0.82,0.012,0.014,0.0,0.0,0.0,0.0,0.0,258.0,45.0,0.0,900.0,33.0,1.0,4.8,100,SA,200.0,1.0,356.0,p12-RR82011,1,0
214,0.088,0.35,1.38,0.004,0.022,0.0,0.0,0.0,0.0,0.0,268.0,109.0,0.0,450.0,30.0,1.0,2.025,250,SA,200.0,1.0,456.0,p13-RR82011,1,0
215,0.088,0.35,1.38,0.004,0.022,0.0,0.0,0.0,0.0,0.0,268.0,109.0,0.0,450.0,30.0,1.0,2.025,250,SA,200.0,1.0,458.0,p13-RR82011,1,0
216,0.089,0.32,1.36,0.005,0.019,0.0,0.0,0.0,0.0,0.0,237.0,85.0,0.0,550.0,30.0,1.0,2.475,250,SA,200.0,1.0,428.0,p14-RR82011,1,0
217,0.089,0.32,1.36,0.005,0.019,0.0,0.0,0.0,0.0,0.0,237.0,85.0,0.0,550.0,30.0,1.0,2.475,250,SA,200.0,1.0,436.0,p14-RR82011,1,0
218,0.092,0.31,1.33,0.005,0.016,0.0,0.0,0.0,0.0,0.0,252.0,84.0,0.0,650.0,30.0,1.0,2.925,250,SA,200.0,1.0,439.0,p15-RR82011,1,0
219,0.092,0.31,1.33,0.005,0.016,0.0,0.0,0.0,0.0,0.0,252.0,84.0,0.0,650.0,30.0,1.0,2.925,250,SA,200.0,1.0,430.0,p15-RR82011,1,0
220,0.09,0.33,1.19,0.007,0.015,0.0,0.0,0.0,0.0,0.0,234.0,78.0,0.0,900.0,33.0,1.0,4.8,100,SA,200.0,1.0,527.2936585365853,p16-RR82011,1,0
221,0.09,0.33,1.19,0.007,0.015,0.0,0.0,0.0,0.0,0.0,234.0,78.0,0.0,900.0,33.0,1.0,4.8,100,SA,200.0,1.0,413.0,p16-RR82011,1,0
222,0.075,0.47,1.31,0.014,0.02,0.0,0.0,0.0,0.0,0.0,465.0,49.0,0.0,450.0,30.0,1.0,2.025,250,SA,200.0,1.0,405.0,p21-RR82011,1,0
223,0.075,0.47,1.31,0.014,0.02,0.0,0.0,0.0,0.0,0.0,465.0,49.0,0.0,450.0,30.0,1.0,2.025,250,SA,200.0,1.0,404.0,p21-RR82011,1,0
224,0.078,0.44,1.24,0.012,0.018,0.0,0.0,0.0,0.0,0.0,479.0,61.0,0.0,550.0,30.0,1.0,2.475,250,SA,200.0,1.0,383.0,p22-RR82011,1,0
225,0.078,0.44,1.24,0.012,0.018,0.0,0.0,0.0,0.0,0.0,479.0,61.0,0.0,550.0,30.0,1.0,2.475,250,SA,200.0,1.0,394.0,p22-RR82011,1,0
226,0.08,0.36,1.02,0.014,0.014,0.0,0.0,0.0,0.0,0.0,513.0,51.0,0.0,650.0,30.0,1.0,2.925,250,SA,200.0,1.0,386.0,p23-RR82011,1,0
227,0.08,0.36,1.02,0.014,0.014,0.0,0.0,0.0,0.0,0.0,513.0,51.0,0.0,650.0,30.0,1.0,2.925,250,SA,200.0,1.0,378.0,p23-RR82011,1,0
228,0.077,0.44,1.61,0.012,0.021,0.0,0.0,0.0,0.0,0.0,434.0,105.0,0.0,450.0,30.0,1.0,2.025,250,SA,200.0,1.0,456.0,p24-RR82011,1,0
229,0.077,0.44,1.61,0.012,0.021,0.0,0.0,0.0,0.0,0.0,434.0,105.0,0.0,450.0,30.0,1.0,2.025,250,SA,200.0,1.0,455.0,p24-RR82011,1,0
230,0.071,0.4,1.55,0.013,0.019,0.0,0.0,0.0,0.0,0.0,423.0,81.0,0.0,550.0,30.0,1.0,2.475,250,SA,200.0,1.0,439.0,p25-RR82011,1,0
231,0.071,0.4,1.55,0.013,0.019,0.0,0.0,0.0,0.0,0.0,423.0,81.0,0.0,550.0,30.0,1.0,2.475,250,SA,200.0,1.0,442.0,p25-RR82011,1,0
232,0.073,0.39,1.55,0.012,0.018,0.0,0.0,0.0,0.0,0.0,463.0,72.0,0.0,650.0,30.0,1.0,2.925,250,SA,200.0,1.0,435.0,p26-RR82011,1,0
233,0.073,0.39,1.55,0.012,0.018,0.0,0.0,0.0,0.0,0.0,463.0,72.0,0.0,650.0,30.0,1.0,2.925,250,SA,200.0,1.0,441.0,p26-RR82011,1,0
234,0.068,0.9,1.2,0.016,0.024,0.0,0.0,0.0,0.0,0.0,789.0,27.0,0.0,450.0,30.0,1.0,2.025,250,SA,200.0,1.0,473.0,p28-RR82011,1,0
235,0.068,0.9,1.2,0.016,0.024,0.0,0.0,0.0,0.0,0.0,789.0,27.0,0.0,450.0,30.0,1.0,2.025,250,SA,200.0,1.0,490.0,p28-RR82011,1,0
236,0.066,0.8,1.12,0.017,0.021,0.0,0.0,0.0,0.0,0.0,774.0,26.0,0.0,550.0,30.0,1.0,2.475,250,SA,200.0,1.0,469.0,p29-RR82011,1,0
237,0.066,0.8,1.12,0.017,0.021,0.0,0.0,0.0,0.0,0.0,774.0,26.0,0.0,550.0,30.0,1.0,2.475,250,SA,200.0,1.0,455.0,p29-RR82011,1,0
238,0.06,0.68,1.0,0.016,0.017,0.0,0.0,0.0,0.0,0.0,821.0,27.0,0.0,650.0,30.0,1.0,2.925,250,SA,200.0,1.0,449.0,p30-RR82011,1,0
239,0.06,0.68,1.0,0.016,0.017,0.0,0.0,0.0,0.0,0.0,821.0,27.0,0.0,650.0,30.0,1.0,2.925,250,SA,200.0,1.0,453.0,p30-RR82011,1,0
240,0.07,1.14,1.45,0.015,0.027,0.0,0.0,0.0,0.0,0.0,699.0,37.0,0.0,450.0,30.0,1.0,2.025,250,SA,200.0,1.0,530.0,p31-RR82011,1,0
241,0.07,1.14,1.45,0.015,0.027,0.0,0.0,0.0,0.0,0.0,699.0,37.0,0.0,450.0,30.0,1.0,2.025,250,SA,200.0,1.0,530.0,p31-RR82011,1,0
242,0.064,0.95,1.33,0.013,0.024,0.0,0.0,0.0,0.0,0.0,765.0,42.0,0.0,550.0,30.0,1.0,2.475,250,SA,200.0,1.0,516.0,p32-RR82011,1,0
243,0.064,0.95,1.33,0.013,0.024,0.0,0.0,0.0,0.0,0.0,765.0,42.0,0.0,550.0,30.0,1.0,2.475,250,SA,200.0,1.0,516.0,p32-RR82011,1,0
244,0.073,0.76,1.14,0.015,0.018,0.0,0.0,0.0,0.0,0.0,711.0,46.0,0.0,650.0,30.0,1.0,2.925,250,SA,200.0,1.0,481.0,p33-RR82011,1,0
245,0.073,0.76,1.14,0.015,0.018,0.0,0.0,0.0,0.0,0.0,711.0,46.0,0.0,650.0,30.0,1.0,2.925,250,SA,200.0,1.0,479.0,p33-RR82011,1,0
246,0.072,1.08,1.71,0.015,0.028,0.0,0.0,0.0,0.0,0.0,609.0,65.0,0.0,450.0,30.0,1.0,2.025,250,SA,200.0,1.0,592.0,p34-RR82011,1,0
247,0.072,1.08,1.71,0.015,0.028,0.0,0.0,0.0,0.0,0.0,609.0,65.0,0.0,450.0,30.0,1.0,2.025,250,SA,200.0,1.0,584.0,p34-RR82011,1,0
248,0.071,0.84,1.53,0.012,0.022,0.0,0.0,0.0,0.0,0.0,720.0,72.0,0.0,550.0,30.0,1.0,2.475,250,SA,200.0,1.0,560.0,p35-RR82011,1,0
249,0.071,0.84,1.53,0.012,0.022,0.0,0.0,0.0,0.0,0.0,720.0,72.0,0.0,550.0,30.0,1.0,2.475,250,SA,200.0,1.0,577.0,p35-RR82011,1,0
250,0.077,0.64,1.43,0.013,0.017,0.0,0.0,0.0,0.0,0.0,646.0,75.0,0.0,650.0,30.0,1.0,2.925,250,SA,200.0,1.0,516.0,p36-RR82011,1,0
251,0.077,0.64,1.43,0.013,0.017,0.0,0.0,0.0,0.0,0.0,646.0,75.0,0.0,650.0,30.0,1.0,2.925,250,SA,200.0,1.0,520.0,p36-RR82011,1,0
252,0.088,0.39,0.89,0.008,0.017,0.57,8.2,0.96,0.18,0.14989898989898992,361.0,373.0,500.0,450.0,30.0,1.0,2.0,200,SA,760.0,2.0,830.0,Birmingham-MAX31,1,0
253,0.088,0.38,0.55,0.008,0.017,0.52,8.6,0.98,0.19,0.14989898989898992,363.0,376.0,500.0,450.0,30.0,1.0,2.0,200,SA,760.0,2.0,830.0,Birmingham-MAX32,1,0
254,0.098,0.39,1.63,0.008,0.017,0.79,8.6,0.98,0.2,0.14989898989898992,330.0,390.0,500.0,450.0,30.0,1.0,2.0,200,SA,760.0,2.0,825.0,Birmingham-MAX33,1,0
255,0.1,0.36,0.93,0.008,0.016,0.23,8.9,1.02,0.2,0.14989898989898992,372.0,416.0,500.0,450.0,30.0,1.0,2.0,200,SA,760.0,2.0,734.0,Birmingham-MAX34,1,0
256,0.1,0.35,0.9,0.008,0.016,0.6,8.6,0.98,0.18,0.14989898989898992,368.0,398.0,50.0,450.0,30.0,1.0,2.0,200,SA,760.0,2.0,834.0,Birmingham-MAX35,1,0
257,0.088,0.36,0.88,0.008,0.017,0.57,8.4,0.94,0.19,0.14989898989898992,441.0,394.0,1000.0,450.0,30.0,1.0,2.0,200,SA,760.0,2.0,822.0,Birmingham-MAX36,1,0
258,0.09,0.34,0.89,0.008,0.016,0.17,8.2,0.94,0.02,0.14989898989898992,396.0,96.0,50.0,450.0,30.0,1.0,2.0,200,SA,760.0,2.0,660.0,Birmingham-MAX37,1,0
259,0.092,0.35,0.9,0.008,0.016,0.54,8.4,0.97,0.17,0.14989898989898992,426.0,99.0,500.0,450.0,30.0,1.0,2.0,200,SA,760.0,2.0,832.0,Birmingham-MAX38,1,0
260,0.18,0.39,0.88,0.008,0.017,0.18,10.2,0.94,0.28,0.14989898989898992,327.0,103.0,50.0,450.0,30.0,1.0,2.0,200,SA,760.0,2.0,527.2936585365853,Birmingham-MAX39,1,0
