Repository: louisgthier/welding-quality-prediction

# welding-quality-prediction info

# PREPROCESS DATA
Ok les gars ce que j'ai fait pour le moment:
- définition des variables path dans variables.py
- Une fonction pour virer les doubles espaces et espaces de fin de ligne
- Changer les N en NaN

Ce qu'il y a en dessous c'est juste le .tex en markdown

Pour tester l'import, lancez juste data_import.py ça génèrera un fichier dans /data/

# MAP DATA LIBRARY

## Database MAP_DATA_WELD

### 1. Provenance of Data

Tracey Cool\* and H. K. D. H. Bhadeshia, Phase Transformations Group, Department of Materials Science and Metallurgy, University of Cambridge, Cambridge, U.K.

File: data/weld_type_analysis/TSA_group.csv
,Carbon concentration / weight %,Silicon concentration / weight %,Manganese concentration / weight %,Sulphur concentration / weight %,Phosphorus concentration / weight %,Nickel concentration / weight %,Chromium concentration / weight %,Molybdenum concentration / weight %,Vanadium concentration / weight %,Copper concentration / weight %,Oxygen concentration / parts per million by weight,Titanium concentration / parts per million by weight,Nitrogen concentration / parts per million by weight,Aluminium concentration / parts per million by weight,Niobium concentration / parts per million by weight,Tin concentration / parts per million by weight,Arsenic concentration / parts per million by weight,Antimony concentration / parts per million by weight,Current / A,Voltage / V,AC or DC,Heat input / kJ mm^{-1},Interpass temperature / °C,Type of weld,Post weld heat treatment temperature / °C,Post weld heat treatment time / hours,Yield strength / MPa,Ultimate tensile strength / MPa,Elongation / %,Reduction of Area / %,Charpy temperature / °C,Charpy impact toughness / J,Hardness / kg mm^{-2},Weld ID,Electrode Positive,Electrode Negative
0,0.064,0.27,1.44,0.021,0.024,0.08174999999999999,2.3925,0.02,0.009,0.28,590.0,50.0,102.0,130.0,192.0,50.0,50.0,9.0,625.0,75.36,1.0,4.6,200,TSA,0.0,0.0,388.0,497.0,30.0,58.0,-30.952380952380953,78.47619047619048,158.0,Pat-1981-RE2L/BX200,1,0
1,0.064,0.27,1.44,0.021,0.024,0.08174999999999999,2.3925,0.02,0.009,0.28,590.0,50.0,102.0,130.0,192.0,50.0,50.0,9.0,625.0,75.36,1.0,4.6,200,TSA,0.0,0.0,501.7916666666667,611.375,26.85833333333333,63.30833333333333,-60.0,10.0,162.375,Pat-1981-RE2L/BX200,1,0
2,0.064,0.27,1.44,0.021,0.024,0.08174999999999999,2.3925,0.02,0.009,0.28,590.0,50.0,102.0,130.0,192.0,50.0,50.0,9.0,625.0,75.36,1.0,4.6,200,TSA,0.0,0.0,501.7916666666667,611.375,26.85833333333333,63.30833333333333,-50.0,14.0,162.375,Pat-1981-RE2L/BX200,1,0
3,0.064,0.27,1.44,0.021,0.024,0.08174999999999999,2.3925,0.02,0.009,0.28,590.0,50.0,102.0,130.0,192.0,50.0,50.0,9.0,625.0,75.36,1.0,4.6,200,TSA,0.0,0.0,501.7916666666667,611.375,26.85833333333333,63.30833333333333,-20.0,61.0,162.375,Pat-1981-RE2L/BX200,1,0
4,0.064,0.27,1.44,0.021,0.024,0.08174999999999999,2.3925,0.02,0.009,0.28,590.0,50.0,102.0,130.0,192.0,50.0,50.0,9.0,625.0,75.36,1.0,4.6,200,TSA,0.0,0.0,501.7916666666667,611.375,26.85833333333333,63.30833333333333,0.0,105.0,162.375,Pat-1981-RE2L/BX200,1,0
5,0.073,0.33,1.44,0.021,0.018,0.08174999999999999,2.3925,0.02,0.009,0.22,563.0,50.0,124.0,130.0,192.0,50.0,50.0,9.0,625.0,75.36,1.0,4.6,200,TSA,0.0,0.0,383.0,492.0,30.0,66.0,-30.952380952380953,78.47619047619048,155.0,Pat-1981-S2/BX200,1,0
6,0.073,0.33,1.44,0.021,0.018,0.08174999999999999,2.3925,0.02,0.009,0.22,563.0,50.0,124.0,130.0,192.0,50.0,50.0,9.0,625.0,75.36,1.0,4.6,200,TSA,0.0,0.0,501.7916666666667,611.375,26.85833333333333,63.30833333333333,-60.0,40.0,162.375,Pat-1981-S2/BX200,1,0
7,0.073,0.33,1.44,0.021,0.018,0.08174999999999999,2.3925,0.02,0.009,0.22,563.0,50.0,124.0,130.0,192.0,50.0,50.0,9.0,625.0,75.36,1.0,4.6,200,TSA,0.0,0.0,501.7916666666667,611.375,26.85833333333333,63.30833333333333,-50.0,49.0,162.375,Pat-1981-S2/BX200,1,0
8,0.073,0.33,1.44,0.021,0.018,0.08174999999999999,2.3925,0.02,0.009,0.22,563.0,50.0,124.0,130.0,192.0,50.0,50.0,9.0,625.0,75.36,1.0,4.6,200,TSA,0.0,0.0,501.7916666666667,611.375,26.85833333333333,63.30833333333333,-30.0,99.0,162.375,Pat-1981-S2/BX200,1,0
9,0.073,0.33,1.44,0.021,0.018,0.08174999999999999,2.3925,0.02,0.009,0.22,563.0,50.0,124.0,130.0,192.0,50.0,50.0,9.0,625.0,75.36,1.0,4.6,200,TSA,0.0,0.0,501.7916666666667,611.375,26.85833333333333,63.30833333333333,0.0,111.0,162.375,Pat-1981-S2/BX200,1,0
10,0.06,0.29,1.68,0.017,0.019,0.08174999999999999,2.3925,0.02,0.01,0.28,521.0,50.0,133.0,130.0,192.0,50.0,50.0,9.0,625.0,75.36,1.0,4.6,200,TSA,0.0,0.0,371.0,526.0,34.0,66.0,-30.952380952380953,78.47619047619048,153.0,Pat-1981-RE3L/BX200,1,0
11,0.06,0.29,1.68,0.017,0.019,0.08174999999999999,2.3925,0.02,0.01,0.28,521.0,50.0,133.0,130.0,192.0,50.0,50.0,9.0,625.0,75.36,1.0,4.6,200,TSA,0.0,0.0,501.7916666666667,611.375,26.85833333333333,63.30833333333333,-60.0,25.0,162.375,Pat-1981-RE3L/BX200,1,0
12,0.06,0.29,1.68,0.017,0.019,0.08174999999999999,2.3925,0.02,0.01,0.28,521.0,50.0,133.0,130.0,192.0,50.0,50.0,9.0,625.0,75.36,1.0,4.6,200,TSA,0.0,0.0,501.7916666666667,611.375,26.85833333333333,63.30833333333333,-40.0,38.0,162.375,Pat-1981-RE3L/BX200,1,0
13,0.06,0.29,1.68,0.017,0.019,0.08174999999999999,2.3925,0.02,0.01,0.28,521.0,50.0,133.0,130.0,192.0,50.0,50.0,9.0,625.0,75.36,1.0,4.6,200,TSA,0.0,0.0,501.7916666666667,611.375,26.85833333333333,63.30833333333333,-20.0,76.0,162.375,Pat-1981-RE3L/BX200,1,0
14,0.06,0.29,1.68,0.017,0.019,0.08174999999999999,2.3925,0.02,0.01,0.28,521.0,50.0,133.0,130.0,192.0,50.0,50.0,9.0,625.0,75.36,1.0,4.6,200,TSA,0.0,0.0,501.7916666666667,611.375,26.85833333333333,63.30833333333333,0.0,105.0,162.375,Pat-1981-RE3L/BX200,1,0
15,0.08,0.31,1.67,0.017,0.017,0.08174999999999999,2.3925,0.03,0.01,0.25,502.0,50.0,82.0,130.0,192.0,50.0,50.0,9.0,625.0,75.36,1.0,4.6,200,TSA,0.0,0.0,391.0,522.0,30.0,64.0,-30.952380952380953,78.47619047619048,161.0,Pat-1981-WB3/BX200,1,0
16,0.08,0.31,1.67,0.017,0.017,0.08174999999999999,2.3925,0.03,0.01,0.25,502.0,50.0,82.0,130.0,192.0,50.0,50.0,9.0,625.0,75.36,1.0,4.6,200,TSA,0.0,0.0,501.7916666666667,611.375,26.85833333333333,63.30833333333333,-60.0,39.0,162.375,Pat-1981-WB3/BX200,1,0
17,0.08,0.31,1.67,0.017,0.017,0.08174999999999999,2.3925,0.03,0.01,0.25,502.0,50.0,82.0,130.0,192.0,50.0,50.0,9.0,625.0,75.36,1.0,4.6,200,TSA,0.0,0.0,501.7916666666667,611.375,26.85833333333333,63.30833333333333,-50.0,43.0,162.375,Pat-1981-WB3/BX200,1,0
18,0.08,0.31,1.67,0.017,0.017,0.08174999999999999,2.3925,0.03,0.01,0.25,502.0,50.0,82.0,130.0,192.0,50.0,50.0,9.0,625.0,75.36,1.0,4.6,200,TSA,0.0,0.0,501.7916666666667,611.375,26.85833333333333,63.30833333333333,-20.0,95.0,162.375,Pat-1981-WB3/BX200,1,0
19,0.08,0.31,1.67,0.017,0.017,0.08174999999999999,2.3925,0.03,0.01,0.25,502.0,50.0,82.0,130.0,192.0,50.0,50.0,9.0,625.0,75.36,1.0,4.6,200,TSA,0.0,0.0,501.7916666666667,611.375,26.85833333333333,63.30833333333333,0.0,114.0,162.375,Pat-1981-WB3/BX200,1,0
20,0.086,0.28,1.68,0.023,0.02,0.08174999999999999,2.3925,0.01,0.01,0.23,487.0,50.0,77.0,130.0,192.0,50.0,50.0,9.0,625.0,75.36,1.0,4.6,200,TSA,0.0,0.0,389.0,564.0,28.0,69.0,-30.952380952380953,78.47619047619048,168.0,Pat-1981-S4/BX200,1,0
21,0.086,0.28,1.68,0.023,0.02,0.08174999999999999,2.3925,0.01,0.01,0.23,487.0,50.0,77.0,130.0,192.0,50.0,50.0,9.0,625.0,75.36,1.0,4.6,200,TSA,0.0,0.0,501.7916666666667,611.375,26.85833333333333,63.30833333333333,-60.0,38.0,162.375,Pat-1981-S4/BX200,1,0
22,0.086,0.28,1.68,0.023,0.02,0.08174999999999999,2.3925,0.01,0.01,0.23,487.0,50.0,77.0,130.0,192.0,50.0,50.0,9.0,625.0,75.36,1.0,4.6,200,TSA,0.0,0.0,501.7916666666667,611.375,26.85833333333333,63.30833333333333,-40.0,51.0,162.375,Pat-1981-S4/BX200,1,0
23,0.086,0.28,1.68,0.023,0.02,0.08174999999999999,2.3925,0.01,0.01,0.23,487.0,50.0,77.0,130.0,192.0,50.0,50.0,9.0,625.0,75.36,1.0,4.6,200,TSA,0.0,0.0,501.7916666666667,611.375,26.85833333333333,63.30833333333333,-20.0,79.0,162.375,Pat-1981-S4/BX200,1,0
24,0.086,0.28,1.68,0.023,0.02,0.08174999999999999,2.3925,0.01,0.01,0.23,487.0,50.0,77.0,130.0,192.0,50.0,50.0,9.0,625.0,75.36,1.0,4.6,200,TSA,0.0,0.0,501.7916666666667,611.375,26.85833333333333,63.30833333333333,0.0,102.0,162.375,Pat-1981-S4/BX200,1,0
25,0.089,0.42,2.22,0.022,0.025,0.08174999999999999,2.3925,0.02,0.01,0.06,466.0,50.0,82.0,130.0,192.0,50.0,50.0,9.0,625.0,75.36,1.0,4.6,200,TSA,0.0,0.0,517.0,672.0,24.0,56.0,-30.952380952380953,78.47619047619048,203.0,Pat-1981-S6/BX200,1,0
26,0.089,0.42,2.22,0.022,0.025,0.08174999999999999,2.3925,0.02,0.01,0.06,466.0,50.0,82.0,130.0,192.0,50.0,50.0,9.0,625.0,75.36,1.0,4.6,200,TSA,0.0,0.0,501.7916666666667,611.375,26.85833333333333,63.30833333333333,-60.0,16.0,162.375,Pat-1981-S6/BX200,1,0
27,0.089,0.42,2.22,0.022,0.025,0.08174999999999999,2.3925,0.02,0.01,0.06,466.0,50.0,82.0,130.0,192.0,50.0,50.0,9.0,625.0,75.36,1.0,4.6,200,TSA,0.0,0.0,501.7916666666667,611.375,26.85833333333333,63.30833333333333,-40.0,21.0,162.375,Pat-1981-S6/BX200,1,0
28,0.089,0.42,2.22,0.022,0.025,0.08174999999999999,2.3925,0.02,0.01,0.06,466.0,50.0,82.0,130.0,192.0,50.0,50.0,9.0,625.0,75.36,1.0,4.6,200,TSA,0.0,0.0,501.7916666666667,611.375,26.85833333333333,63.30833333333333,-20.0,30.0,162.375,Pat-1981-S6/BX200,1,0
29,0.089,0.42,2.22,0.022,0.025,0.08174999999999999,2.3925,0.02,0.01,0.06,466.0,50.0,82.0,130.0,192.0,50.0,50.0,9.0,625.0,75.36,1.0,4.6,200,TSA,0.0,0.0,501.7916666666667,611.375,26.85833333333333,63.30833333333333,0.0,43.0,162.375,Pat-1981-S6/BX200,1,0
30,0.08,0.24,1.34,0.023,0.02,0.08174999999999999,2.3925,0.43,0.01,0.15,575.0,50.0,86.0,130.0,192.0,50.0,50.0,9.0,625.0,75.36,1.0,4.6,200,TSA,0.0,0.0,554.0,554.0,30.0,67.0,-30.952380952380953,78.47619047619048,157.0,Pat-1981-S2Mo/BX200,1,0
31,0.08,0.24,1.34,0.023,0.02,0.08174999999999999,2.3925,0.43,0.01,0.15,575.0,50.0,86.0,130.0,192.0,50.0,50.0,9.0,625.0,75.36,1.0,4.6,200,TSA,0.0,0.0,501.7916666666667,611.375,26.85833333333333,63.30833333333333,-60.0,16.0,162.375,Pat-1981-S2Mo/BX200,1,0
32,0.08,0.24,1.34,0.023,0.02,0.08174999999999999,2.3925,0.43,0.01,0.15,575.0,50.0,86.0,130.0,192.0,50.0,50.0,9.0,625.0,75.36,1.0,4.6,200,TSA,0.0,0.0,501.7916666666667,611.375,26.85833333333333,63.30833333333333,-40.0,37.0,162.375,Pat-1981-S2Mo/BX200,1,0
33,0.08,0.24,1.34,0.023,0.02,0.08174999999999999,2.3925,0.43,0.01,0.15,575.0,50.0,86.0,130.0,192.0,50.0,50.0,9.0,625.0,75.36,1.0,4.6,200,TSA,0.0,0.0,501.7916666666667,611.375,26.85833333333333,63.30833333333333,-20.0,67.0,162.375,Pat-1981-S2Mo/BX200,1,0
34,0.08,0.24,1.34,0.023,0.02,0.08174999999999999,2.3925,0.43,0.01,0.15,575.0,50.0,86.0,130.0,192.0,50.0,50.0,9.0,625.0,75.36,1.0,4.6,200,TSA,0.0,0.0,501.7916666666667,611.375,26.85833333333333,63.30833333333333,0.0,92.0,162.375,Pat-1981-S2Mo/BX200,1,0
35,0.095,0.45,1.88,0.02,0.022,0.08174999999999999,2.3925,0.44,0.01,0.26,425.0,50.0,84.0,130.0,192.0,50.0,50.0,9.0,625.0,75.36,1.0,4.6,200,TSA,0.0,0.0,747.0,747.0,25.0,62.0,-30.952380952380953,78.47619047619048,174.0,Pat-1981-S4Mo/BX200,1,0
36,0.095,0.45,1.88,0.02,0.022,0.08174999999999999,2.3925,0.44,0.01,0.26,425.0,50.0,84.0,130.0,192.0,50.0,50.0,9.0,625.0,75.36,1.0,4.6,200,TSA,0.0,0.0,501.7916666666667,611.375,26.85833333333333,63.30833333333333,-60.0,10.0,162.375,Pat-1981-S4Mo/BX200,1,0
37,0.095,0.45,1.88,0.02,0.022,0.08174999999999999,2.3925,0.44,0.01,0.26,425.0,50.0,84.0,130.0,192.0,50.0,50.0,9.0,625.0,75.36,1.0,4.6,200,TSA,0.0,0.0,501.7916666666667,611.375,26.85833333333333,63.30833333333333,-40.0,17.0,162.375,Pat-1981-S4Mo/BX200,1,0
38,0.095,0.45,1.88,0.02,0.022,0.08174999999999999,2.3925,0.44,0.01,0.26,425.0,50.0,84.0,130.0,192.0,50.0,50.0,9.0,625.0,75.36,1.0,4.6,200,TSA,0.0,0.0,501.7916666666667,611.375,26.85833333333333,63.30833333333333,-20.0,32.0,162.375,Pat-1981-S4Mo/BX200,1,0
39,0.095,0.45,1.88,0.02,0.022,0.08174999999999999,2.3925,0.44,0.01,0.26,425.0,50.0,84.0,130.0,192.0,50.0,50.0,9.0,625.0,75.36,1.0,4.6,200,TSA,0.0,0.0,501.7916666666667,611.375,26.85833333333333,63.30833333333333,0.0,41.0,162.375,Pat-1981-S4Mo/BX200,1,0
40,0.074,0.16,0.84,0.015,0.026,0.08174999999999999,2.3925,0.02,0.004,0.28,415.0,50.0,84.0,130.0,192.0,50.0,50.0,9.0,625.0,72.24,1.0,4.4,200,TSA,0.0,0.0,352.0,459.0,36.0,72.0,-30.952380952380953,78.47619047619048,144.0,Pat-1981-RE2L/BX400,1,0
41,0.074,0.16,0.84,0.015,0.026,0.08174999999999999,2.3925,0.02,0.004,0.28,415.0,50.0,84.0,130.0,192.0,50.0,50.0,9.0,625.0,72.24,1.0,4.4,200,TSA,0.0,0.0,501.7916666666667,611.375,26.85833333333333,63.30833333333333,-60.0,95.0,162.375,Pat-1981-RE2L/BX400,1,0
42,0.074,0.16,0.84,0.015,0.026,0.08174999999999999,2.3925,0.02,0.004,0.28,415.0,50.0,84.0,130.0,192.0,50.0,50.0,9.0,625.0,72.24,1.0,4.4,200,TSA,0.0,0.0,501.7916666666667,611.375,26.85833333333333,63.30833333333333,-40.0,139.0,162.375,Pat-1981-RE2L/BX400,1,0
43,0.074,0.16,0.84,0.015,0.026,0.08174999999999999,2.3925,0.02,0.004,0.28,415.0,50.0,84.0,130.0,192.0,50.0,50.0,9.0,625.0,72.24,1.0,4.4,200,TSA,0.0,0.0,501.7916666666667,611.375,26.85833333333333,63.30833333333333,-20.0,148.0,162.375,Pat-1981-RE2L/BX400,1,0
44,0.074,0.16,0.84,0.015,0.026,0.08174999999999999,2.3925,0.02,0.004,0.28,415.0,50.0,84.0,130.0,192.0,50.0,50.0,9.0,625.0,72.24,1.0,4.4,200,TSA,0.0,0.0,501.7916666666667,611.375,26.85833333333333,63.30833333333333,0.0,150.0,162.375,Pat-1981-RE2L/BX400,1,0
45,0.082,0.18,0.75,0.014,0.02,0.08174999999999999,2.3925,0.02,0.005,0.22,381.0,50.0,109.0,130.0,192.0,50.0,50.0,9.0,625.0,72.24,1.0,4.4,200,TSA,0.0,0.0,349.0,456.0,36.0,72.0,-30.952380952380953,78.47619047619048,144.0,Pat-1981-S2/BX400,1,0
46,0.082,0.18,0.75,0.014,0.02,0.08174999999999999,2.3925,0.02,0.005,0.22,381.0,50.0,109.0,130.0,192.0,50.0,50.0,9.0,625.0,72.24,1.0,4.4,200,TSA,0.0,0.0,501.7916666666667,611.375,26.85833333333333,63.30833333333333,-60.0,67.0,162.375,Pat-1981-S2/BX400,1,0
47,0.082,0.18,0.75,0.014,0.02,0.08174999999999999,2.3925,0.02,0.005,0.22,381.0,50.0,109.0,130.0,192.0,50.0,50.0,9.0,625.0,72.24,1.0,4.4,200,TSA,0.0,0.0,501.7916666666667,611.375,26.85833333333333,63.30833333333333,-50.0,117.0,162.375,Pat-1981-S2/BX400,1,0
48,0.082,0.18,0.75,0.014,0.02,0.08174999999999999,2.3925,0.02,0.005,0.22,381.0,50.0,109.0,130.0,192.0,50.0,50.0,9.0,625.0,72.24,1.0,4.4,200,TSA,0.0,0.0,501.7916666666667,611.375,26.85833333333333,63.30833333333333,-20.0,134.0,162.375,Pat-1981-S2/BX400,1,0
49,0.082,0.18,0.75,0.014,0.02,0.08174999999999999,2.3925,0.02,0.005,0.22,381.0,50.0,109.0,130.0,192.0,50.0,50.0,9.0,625.0,72.24,1.0,4.4,200,TSA,0.0,0.0,501.7916666666667,611.375,26.85833333333333,63.30833333333333,0.0,155.0,162.375,Pat-1981-S2/BX400,1,0
50,0.07,0.16,1.17,0.013,0.02,0.08174999999999999,2.3925,0.02,0.01,0.26,368.0,50.0,108.0,130.0,192.0,50.0,50.0,9.0,625.0,72.24,1.0,4.4,200,TSA,0.0,0.0,350.0,462.0,24.0,76.0,-30.952380952380953,78.47619047619048,143.0,Pat-1981-RE3L/BX400,1,0
51,0.07,0.16,1.17,0.013,0.02,0.08174999999999999,2.3925,0.02,0.01,0.26,368.0,50.0,108.0,130.0,192.0,50.0,50.0,9.0,625.0,72.24,1.0,4.4,200,TSA,0.0,0.0,501.7916666666667,611.375,26.85833333333333,63.30833333333333,-60.0,110.0,162.375,Pat-1981-RE3L/BX400,1,0
52,0.07,0.16,1.17,0.013,0.02,0.08174999999999999,2.3925,0.02,0.01,0.26,368.0,50.0,108.0,130.0,192.0,50.0,50.0,9.0,625.0,72.24,1.0,4.4,200,TSA,0.0,0.0,501.7916666666667,611.375,26.85833333333333,63.30833333333333,-40.0,145.0,162.375,Pat-1981-RE3L/BX400,1,0
53,0.07,0.16,1.17,0.013,0.02,0.08174999999999999,2.3925,0.02,0.01,0.26,368.0,50.0,108.0,130.0,192.0,50.0,50.0,9.0,625.0,72.24,1.0,4.4,200,TSA,0.0,0.0,501.7916666666667,611.375,26.85833333333333,63.30833333333333,-20.0,168.0,162.375,Pat-1981-RE3L/BX400,1,0
54,0.07,0.16,1.17,0.013,0.02,0.08174999999999999,2.3925,0.02,0.01,0.26,368.0,50.0,108.0,130.0,192.0,50.0,50.0,9.0,625.0,72.24,1.0,4.4,200,TSA,0.0,0.0,501.7916666666667,611.375,26.85833333333333,63.30833333333333,0.0,180.0,162.375,Pat-1981-RE3L/BX400,1,0
55,0.11,0.16,1.09,0.012,0.018,0.08174999999999999,2.3925,0.03,0.01,0.24,353.0,50.0,78.0,130.0,192.0,50.0,50.0,9.0,625.0,72.24,1.0,4.4,200,TSA,0.0,0.0,376.0,484.0,32.0,74.0,-30.952380952380953,78.47619047619048,154.0,Pat-1981-WB3/BX400,1,0
56,0.11,0.16,1.09,0.012,0.018,0.08174999999999999,2.3925,0.03,0.01,0.24,353.0,50.0,78.0,130.0,192.0,50.0,50.0,9.0,625.0,72.24,1.0,4.4,200,TSA,0.0,0.0,501.7916666666667,611.375,26.85833333333333,63.30833333333333,-60.0,15.0,162.375,Pat-1981-WB3/BX400,1,0
57,0.11,0.16,1.09,0.012,0.018,0.08174999999999999,2.3925,0.03,0.01,0.24,353.0,50.0,78.0,130.0,192.0,50.0,50.0,9.0,625.0,72.24,1.0,4.4,200,TSA,0.0,0.0,501.7916666666667,611.375,26.85833333333333,63.30833333333333,-60.0,22.0,162.375,Pat-1981-WB3/BX400,1,0
58,0.11,0.16,1.09,0.012,0.018,0.08174999999999999,2.3925,0.03,0.01,0.24,353.0,50.0,78.0,130.0,192.0,50.0,50.0,9.0,625.0,72.24,1.0,4.4,200,TSA,0.0,0.0,501.7916666666667,611.375,26.85833333333333,63.30833333333333,-20.0,134.0,162.375,Pat-1981-WB3/BX400,1,0
59,0.11,0.16,1.09,0.012,0.018,0.08174999999999999,2.3925,0.03,0.01,0.24,353.0,50.0,78.0,130.0,192.0,50.0,50.0,9.0,625.0,72.24,1.0,4.4,200,TSA,0.0,0.0,501.7916666666667,611.375,26.85833333333333,63.30833333333333,0.0,138.0,162.375,Pat-1981-WB3/BX400,1,0
60,0.098,0.18,1.29,0.017,0.017,0.08174999999999999,2.3925,0.01,0.01,0.21,337.0,50.0,61.0,130.0,192.0,50.0,50.0,9.0,625.0,72.24,1.0,4.4,200,TSA,0.0,0.0,359.0,503.0,28.0,72.0,-30.952380952380953,78.47619047619048,154.0,Pat-1981-S4/BX400,1,0
61,0.098,0.18,1.29,0.017,0.017,0.08174999999999999,2.3925,0.01,0.01,0.21,337.0,50.0,61.0,130.0,192.0,50.0,50.0,9.0,625.0,72.24,1.0,4.4,200,TSA,0.0,0.0,501.7916666666667,611.375,26.85833333333333,63.30833333333333,-60.0,59.0,162.375,Pat-1981-S4/BX400,1,0
62,0.098,0.18,1.29,0.017,0.017,0.08174999999999999,2.3925,0.01,0.01,0.21,337.0,50.0,61.0,130.0,192.0,50.0,50.0,9.0,625.0,72.24,1.0,4.4,200,TSA,0.0,0.0,501.7916666666667,611.375,26.85833333333333,63.30833333333333,-40.0,95.0,162.375,Pat-1981-S4/BX400,1,0
63,0.098,0.18,1.29,0.017,0.017,0.08174999999999999,2.3925,0.01,0.01,0.21,337.0,50.0,61.0,130.0,192.0,50.0,50.0,9.0,625.0,72.24,1.0,4.4,200,TSA,0.0,0.0,501.7916666666667,611.375,26.85833333333333,63.30833333333333,-20.0,128.0,162.375,Pat-1981-S4/BX400,1,0
64,0.098,0.18,1.29,0.017,0.017,0.08174999999999999,2.3925,0.01,0.01,0.21,337.0,50.0,61.0,130.0,192.0,50.0,50.0,9.0,625.0,72.24,1.0,4.4,200,TSA,0.0,0.0,501.7916666666667,611.375,26.85833333333333,63.30833333333333,0.0,144.0,162.375,Pat-1981-S4/BX400,1,0
65,0.1,0.24,1.91,0.016,0.016,0.08174999999999999,2.3925,0.02,0.01,0.05,228.0,50.0,74.0,130.0,192.0,50.0,50.0,9.0,625.0,72.24,1.0,4.4,200,TSA,0.0,0.0,376.0,553.0,33.0,70.0,-30.952380952380953,78.47619047619048,170.0,Pat-1981-S6/BX400,1,0
66,0.1,0.24,1.91,0.016,0.016,0.08174999999999999,2.3925,0.02,0.01,0.05,228.0,50.0,74.0,130.0,192.0,50.0,50.0,9.0,625.0,72.24,1.0,4.4,200,TSA,0.0,0.0,501.7916666666667,611.375,26.85833333333333,63.30833333333333,-60.0,30.0,162.375,Pat-1981-S6/BX400,1,0
67,0.1,0.24,1.91,0.016,0.016,0.08174999999999999,2.3925,0.02,0.01,0.05,228.0,50.0,74.0,130.0,192.0,50.0,50.0,9.0,625.0,72.24,1.0,4.4,200,TSA,0.0,0.0,501.7916666666667,611.375,26.85833333333333,63.30833333333333,-40.0,78.0,162.375,Pat-1981-S6/BX400,1,0
68,0.1,0.24,1.91,0.016,0.016,0.08174999999999999,2.3925,0.02,0.01,0.05,228.0,50.0,74.0,130.0,192.0,50.0,50.0,9.0,625.0,72.24,1.0,4.4,200,TSA,0.0,0.0,501.7916666666667,611.375,26.85833333333333,63.30833333333333,-20.0,91.0,162.375,Pat-1981-S6/BX400,1,0
69,0.1,0.24,1.91,0.016,0.016,0.08174999999999999,2.3925,0.02,0.01,0.05,228.0,50.0,74.0,130.0,192.0,50.0,50.0,9.0,625.0,72.24,1.0,4.4,200,TSA,0.0,0.0,501.7916666666667,611.375,26.85833333333333,63.30833333333333,0.0,122.0,162.375,Pat-1981-S6/BX400,1,0
70,0.096,0.13,0.73,0.018,0.022,0.08174999999999999,2.3925,0.43,0.01,0.14,373.0,50.0,81.0,130.0,192.0,50.0,50.0,9.0,625.0,72.24,1.0,4.4,200,TSA,0.0,0.0,353.0,491.0,32.0,67.0,-30.952380952380953,78.47619047619048,157.0,Pat-1981-S2Mo/BX400,1,0
71,0.096,0.13,0.73,0.018,0.022,0.08174999999999999,2.3925,0.43,0.01,0.14,373.0,50.0,81.0,130.0,192.0,50.0,50.0,9.0,625.0,72.24,1.0,4.4,200,TSA,0.0,0.0,501.7916666666667,611.375,26.85833333333333,63.30833333333333,-60.0,14.0,162.375,Pat-1981-S2Mo/BX400,1,0
72,0.096,0.13,0.73,0.018,0.022,0.08174999999999999,2.3925,0.43,0.01,0.14,373.0,50.0,81.0,130.0,192.0,50.0,50.0,9.0,625.0,72.24,1.0,4.4,200,TSA,0.0,0.0,501.7916666666667,611.375,26.85833333333333,63.30833333333333,-40.0,72.0,162.375,Pat-1981-S2Mo/BX400,1,0
73,0.096,0.13,0.73,0.018,0.022,0.08174999999999999,2.3925,0.43,0.01,0.14,373.0,50.0,81.0,130.0,192.0,50.0,50.0,9.0,625.0,72.24,1.0,4.4,200,TSA,0.0,0.0,501.7916666666667,611.375,26.85833333333333,63.30833333333333,-20.0,111.0,162.375,Pat-1981-S2Mo/BX400,1,0
74,0.096,0.13,0.73,0.018,0.022,0.08174999999999999,2.3925,0.43,0.01,0.14,373.0,50.0,81.0,130.0,192.0,50.0,50.0,9.0,625.0,72.24,1.0,4.4,200,TSA,0.0,0.0,501.7916666666667,611.375,26.85833333333333,63.30833333333333,0.0,135.0,162.375,Pat-1981-S2Mo/BX400,1,0
75,0.12,0.27,1.46,0.014,0.026,0.08174999999999999,2.3925,0.48,0.01,0.3,365.0,50.0,77.0,130.0,192.0,50.0,50.0,9.0,625.0,72.24,1.0,4.4,200,TSA,0.0,0.0,689.0,689.0,34.0,69.0,-30.952380952380953,78.47619047619048,203.0,Pat-1981-S4Mo/BX400,1,0
76,0.12,0.27,1.46,0.014,0.026,0.08174999999999999,2.3925,0.48,0.01,0.3,365.0,50.0,77.0,130.0,192.0,50.0,50.0,9.0,625.0,72.24,1.0,4.4,200,TSA,0.0,0.0,501.7916666666667,611.375,26.85833333333333,63.30833333333333,-60.0,41.0,162.375,Pat-1981-S4Mo/BX400,1,0
77,0.12,0.27,1.46,0.014,0.026,0.08174999999999999,2.3925,0.48,0.01,0.3,365.0,50.0,77.0,130.0,192.0,50.0,50.0,9.0,625.0,72.24,1.0,4.4,200,TSA,0.0,0.0,501.7916666666667,611.375,26.85833333333333,63.30833333333333,-20.0,78.0,162.375,Pat-1981-S4Mo/BX400,1,0
78,0.12,0.27,1.46,0.014,0.026,0.08174999999999999,2.3925,0.48,0.01,0.3,365.0,50.0,77.0,130.0,192.0,50.0,50.0,9.0,625.0,72.24,1.0,4.4,200,TSA,0.0,0.0,501.7916666666667,611.375,26.85833333333333,63.30833333333333,0.0,113.0,162.375,Pat-1981-S4Mo/BX400,1,0
79,0.11,0.18,0.7,0.01789156626506024,0.019951807228915663,0.13,2.28,0.27,0.009216867469879519,0.22759036144578318,447.66265060240966,50.0,62.0,130.0,200.0,50.0,50.0,9.0,535.0,63.0,0.0,1.8,225,TSA,690.0,24.0,606.0,707.0,22.0,63.0,-30.952380952380953,78.47619047619048,162.375,Natsume-1990-hl,0,0
80,0.1,0.17,0.67,0.01789156626506024,0.019951807228915663,0.14,2.31,0.29,0.009216867469879519,0.22759036144578318,447.66265060240966,50.0,240.0,130.0,240.0,50.0,50.0,9.0,535.0,63.0,0.0,1.8,225,TSA,690.0,24.0,596.0,703.0,20.0,62.0,-30.952380952380953,78.47619047619048,162.375,Natsume-1990-hh,0,0
81,0.11,0.17,0.65,0.01789156626506024,0.019951807228915663,0.02,2.28,0.27,0.009216867469879519,0.22759036144578318,447.66265060240966,50.0,68.0,130.0,68.0,50.0,50.0,9.0,535.0,63.0,0.0,1.8,225,TSA,690.0,24.0,597.0,700.0,22.0,58.0,-30.952380952380953,78.47619047619048,162.375,Natsume-1990-ll,0,0
82,0.1,0.16,0.61,0.01789156626506024,0.019951807228915663,0.02,2.27,0.27,0.009216867469879519,0.22759036144578318,447.66265060240966,50.0,260.0,130.0,260.0,50.0,50.0,9.0,535.0,63.0,0.0,1.8,225,TSA,690.0,24.0,608.0,702.0,21.0,60.0,-30.952380952380953,78.47619047619048,162.375,Natsume-1990-lh,0,0
83,0.055,0.37,0.82,0.021,0.008,0.086,2.5,0.99,0.01,0.51,694.0,50.0,160.0,130.0,192.0,50.0,50.0,9.0,620.6626506024096,73.29831325301205,1.0,3.6,177,TSA,0.0,0.0,740.0,901.0,15.0,41.8,-30.952380952380953,78.47619047619048,162.375,Sw&Rog-1973a,1,0
84,0.055,0.37,0.82,0.021,0.008,0.086,2.5,0.99,0.01,0.51,694.0,50.0,160.0,130.0,192.0,50.0,50.0,9.0,620.6626506024096,73.29831325301205,1.0,3.6,177,TSA,482.0,4.5,776.0,909.0,16.8,43.0,-30.952380952380953,78.47619047619048,162.375,Sw&Rog-1973b,1,0
85,0.055,0.37,0.82,0.021,0.008,0.086,2.5,0.99,0.01,0.51,694.0,50.0,160.0,130.0,192.0,50.0,50.0,9.0,620.6626506024096,73.29831325301205,1.0,3.6,177,TSA,593.0,4.5,719.0,811.0,16.0,44.6,-30.952380952380953,78.47619047619048,162.375,Sw&Rog-1973c,1,0
86,0.055,0.37,0.82,0.021,0.008,0.086,2.5,0.99,0.01,0.51,694.0,50.0,160.0,130.0,192.0,50.0,50.0,9.0,620.6626506024096,73.29831325301205,1.0,3.6,177,TSA,704.0,4.5,457.0,569.0,25.8,67.0,-30.952380952380953,78.47619047619048,162.375,Sw&Rog-1973d,1,0

File: data/weld_type_analysis/MMA_group.csv (part 2 of 8)
,Carbon concentration / weight %,Silicon concentration / weight %,Manganese concentration / weight %,Sulphur concentration / weight %,Phosphorus concentration / weight %,Nickel concentration / weight %,Chromium concentration / weight %,Molybdenum concentration / weight %,Vanadium concentration / weight %,Copper concentration / weight %,Cobalt concentration / weight %,Tungsten concentration / weight %,Oxygen concentration / parts per million by weight,Titanium concentration / parts per million by weight,Nitrogen concentration / parts per million by weight,Aluminium concentration / parts per million by weight,Boron concentration / parts per million by weight,Niobium concentration / parts per million by weight,Tin concentration / parts per million by weight,Arsenic concentration / parts per million by weight,Antimony concentration / parts per million by weight,Current / A,Voltage / V,AC or DC,Heat input / kJ mm^{-1},Interpass temperature / °C,Type of weld,Post weld heat treatment temperature / °C,Post weld heat treatment time / hours,Yield strength / MPa,Ultimate tensile strength / MPa,Elongation / %,Reduction of Area / %,Charpy temperature / °C,Charpy impact toughness / J,Hardness / kg mm^{-2},Weld ID,Electrode Positive,Electrode Negative
245,0.047,0.33,1.42,0.006,0.01,0.5382885906040268,0.53,0.45843768996960493,0.13182849056603776,0.17607773851590108,0.12591549295774648,0.521764705882353,434.5312066574202,69.10666666666667,118.04125177809388,56.02514096185739,6.901639344262295,143.67241379310346,59.666666666666664,28.125,43.56666666666667,170.0,21.0,1.0,1.0,200,MMA,580.0,2.0,514.0,600.0,25.8,76.0,-35.0,100.0,242.0722891566265,Evans-Cr/CMn-1989-0.5C-ht,1,0
248,0.051,0.33,1.83,0.006,0.013,0.5382885906040268,0.52,0.45843768996960493,0.13182849056603776,0.17607773851590108,0.12591549295774648,0.521764705882353,434.5312066574202,69.10666666666667,118.04125177809388,56.02514096185739,6.901639344262295,143.67241379310346,59.666666666666664,28.125,43.56666666666667,170.0,21.0,1.0,1.0,200,MMA,580.0,2.0,570.0,650.0,24.0,68.7,-2.0,100.0,242.0722891566265,Evans-Cr/CMn-1989-0.5D-ht,1,0
251,0.041,0.3,0.59,0.009,0.011,0.5382885906040268,1.0,0.45843768996960493,0.13182849056603776,0.17607773851590108,0.12591549295774648,0.521764705882353,434.5312066574202,69.10666666666667,118.04125177809388,56.02514096185739,6.901639344262295,143.67241379310346,59.666666666666664,28.125,43.56666666666667,170.0,21.0,1.0,1.0,200,MMA,580.0,2.0,427.0,514.0,29.2,77.9,-12.0,100.0,242.0722891566265,Evans-Cr/CMn-1989-1.0A-ht,1,0
254,0.045,0.32,0.97,0.007,0.012,0.5382885906040268,1.04,0.45843768996960493,0.13182849056603776,0.17607773851590108,0.12591549295774648,0.521764705882353,434.5312066574202,69.10666666666667,118.04125177809388,56.02514096185739,6.901639344262295,143.67241379310346,59.666666666666664,28.125,43.56666666666667,170.0,21.0,1.0,1.0,200,MMA,580.0,2.0,471.0,568.0,26.2,77.0,-31.0,100.0,242.0722891566265,Evans-Cr/CMn-1989-1.0B-ht,1,0
257,0.048,0.33,1.37,0.008,0.013,0.5382885906040268,1.08,0.45843768996960493,0.13182849056603776,0.17607773851590108,0.12591549295774648,0.521764705882353,434.5312066574202,69.10666666666667,118.04125177809388,56.02514096185739,6.901639344262295,143.67241379310346,59.666666666666664,28.125,43.56666666666667,170.0,21.0,1.0,1.0,200,MMA,580.0,2.0,548.0,630.0,26.0,72.0,-17.0,100.0,242.0722891566265,Evans-Cr/CMn-1989-1.0C-ht,1,0
260,0.052,0.33,1.81,0.007,0.013,0.5382885906040268,1.1,0.45843768996960493,0.13182849056603776,0.17607773851590108,0.12591549295774648,0.521764705882353,434.5312066574202,69.10666666666667,118.04125177809388,56.02514096185739,6.901639344262295,143.67241379310346,59.666666666666664,28.125,43.56666666666667,170.0,21.0,1.0,1.0,200,MMA,580.0,2.0,592.0,671.0,22.8,72.0,28.0,100.0,242.0722891566265,Evans-Cr/CMn-1989-1.0D-ht,1,0
263,0.041,0.27,0.59,0.009,0.011,0.5382885906040268,2.34,0.45843768996960493,0.13182849056603776,0.17607773851590108,0.12591549295774648,0.521764705882353,434.5312066574202,69.10666666666667,118.04125177809388,56.02514096185739,6.901639344262295,143.67241379310346,59.666666666666664,28.125,43.56666666666667,170.0,21.0,1.0,1.0,200,MMA,580.0,2.0,534.0,619.0,22.0,75.0,0.0,100.0,242.0722891566265,Evans-Cr/CMn-1989-2.3A-ht,1,0
266,0.046,0.3,0.93,0.008,0.012,0.5382885906040268,2.38,0.45843768996960493,0.13182849056603776,0.17607773851590108,0.12591549295774648,0.521764705882353,434.5312066574202,69.10666666666667,118.04125177809388,56.02514096185739,6.901639344262295,143.67241379310346,59.666666666666664,28.125,43.56666666666667,170.0,21.0,1.0,1.0,200,MMA,580.0,2.0,605.0,683.0,19.8,71.9,-3.0,100.0,242.0722891566265,Evans-Cr/CMn-1989-2.3B-ht,1,0
269,0.05,0.31,1.29,0.008,0.011,0.5382885906040268,2.32,0.45843768996960493,0.13182849056603776,0.17607773851590108,0.12591549295774648,0.521764705882353,434.5312066574202,69.10666666666667,118.04125177809388,56.02514096185739,6.901639344262295,143.67241379310346,59.666666666666664,28.125,43.56666666666667,170.0,21.0,1.0,1.0,200,MMA,580.0,2.0,662.0,731.0,18.6,68.7,28.0,100.0,242.0722891566265,Evans-Cr/CMn-1989-2.3C-ht,1,0
274,0.069,0.3,1.36,0.007,0.009,0.5382885906040268,3.0512158054711245,0.45843768996960493,0.0005,0.17607773851590108,0.12591549295774648,0.521764705882353,432.0,37.0,67.0,5.0,5.0,5.0,59.666666666666664,28.125,43.56666666666667,170.0,21.0,1.0,1.0,200,MMA,250.0,14.0,468.0,529.0,32.6,80.7,-39.43914081145585,87.70883054892602,242.0722891566265,Evans-Al/CMn-1990-5aw,1,0
275,0.069,0.3,1.36,0.007,0.009,0.5382885906040268,3.0512158054711245,0.45843768996960493,0.0005,0.17607773851590108,0.12591549295774648,0.521764705882353,432.0,37.0,67.0,5.0,5.0,5.0,59.666666666666664,28.125,43.56666666666667,170.0,21.0,1.0,1.0,200,MMA,0.0,0.0,502.3046913580247,590.7519280205655,25.753804347826087,74.567217630854,-99.0,28.0,242.0722891566265,Evans-Al/CMn-1990-5awch1,1,0
276,0.069,0.3,1.36,0.007,0.009,0.5382885906040268,3.0512158054711245,0.45843768996960493,0.0005,0.17607773851590108,0.12591549295774648,0.521764705882353,432.0,37.0,67.0,5.0,5.0,5.0,59.666666666666664,28.125,43.56666666666667,170.0,21.0,1.0,1.0,200,MMA,0.0,0.0,502.3046913580247,590.7519280205655,25.753804347826087,74.567217630854,-72.0,100.0,242.0722891566265,Evans-Al/CMn-1990-5awch2,1,0
277,0.069,0.3,1.36,0.007,0.009,0.5382885906040268,3.0512158054711245,0.45843768996960493,0.0005,0.17607773851590108,0.12591549295774648,0.521764705882353,432.0,37.0,67.0,5.0,5.0,5.0,59.666666666666664,28.125,43.56666666666667,170.0,21.0,1.0,1.0,200,MMA,0.0,0.0,502.3046913580247,590.7519280205655,25.753804347826087,74.567217630854,-39.43914081145585,87.70883054892602,242.0722891566265,Evans-Al/CMn-1990-5aw,1,0
278,0.069,0.3,1.36,0.007,0.009,0.5382885906040268,3.0512158054711245,0.45843768996960493,0.0005,0.17607773851590108,0.12591549295774648,0.521764705882353,432.0,37.0,67.0,5.0,5.0,5.0,59.666666666666664,28.125,43.56666666666667,170.0,21.0,1.0,1.0,200,MMA,580.0,2.0,393.0,500.0,31.8,77.0,-39.43914081145585,87.70883054892602,242.0722891566265,Evans-Al/CMn-1990-5ht,1,0
279,0.069,0.3,1.36,0.007,0.009,0.5382885906040268,3.0512158054711245,0.45843768996960493,0.0005,0.17607773851590108,0.12591549295774648,0.521764705882353,432.0,37.0,67.0,5.0,5.0,5.0,59.666666666666664,28.125,43.56666666666667,170.0,21.0,1.0,1.0,200,MMA,580.0,2.0,502.3046913580247,590.7519280205655,25.753804347826087,74.567217630854,-100.0,28.0,242.0722891566265,Evans-Al/CMn-1990-5htch1,1,0
280,0.069,0.3,1.36,0.007,0.009,0.5382885906040268,3.0512158054711245,0.45843768996960493,0.0005,0.17607773851590108,0.12591549295774648,0.521764705882353,432.0,37.0,67.0,5.0,5.0,5.0,59.666666666666664,28.125,43.56666666666667,170.0,21.0,1.0,1.0,200,MMA,580.0,2.0,502.3046913580247,590.7519280205655,25.753804347826087,74.567217630854,-78.0,100.0,242.0722891566265,Evans-Al/CMn-1990-5htch2,1,0
281,0.073,0.33,1.39,0.007,0.008,0.5382885906040268,3.0512158054711245,0.45843768996960493,0.0005,0.17607773851590108,0.12591549295774648,0.521764705882353,427.0,39.0,66.0,20.0,5.0,5.0,59.666666666666664,28.125,43.56666666666667,170.0,21.0,1.0,1.0,200,MMA,250.0,14.0,475.0,536.0,33.4,80.7,-39.43914081145585,87.70883054892602,242.0722891566265,Evans-Al/CMn-1990-20aw,1,0
282,0.073,0.33,1.39,0.007,0.008,0.5382885906040268,3.0512158054711245,0.45843768996960493,0.0005,0.17607773851590108,0.12591549295774648,0.521764705882353,427.0,39.0,66.0,20.0,5.0,5.0,59.666666666666664,28.125,43.56666666666667,170.0,21.0,1.0,1.0,200,MMA,0.0,0.0,502.3046913580247,590.7519280205655,25.753804347826087,74.567217630854,-95.0,28.0,242.0722891566265,Evans-Al/CMn-1990-20awch1,1,0
283,0.073,0.33,1.39,0.007,0.008,0.5382885906040268,3.0512158054711245,0.45843768996960493,0.0005,0.17607773851590108,0.12591549295774648,0.521764705882353,427.0,39.0,66.0,20.0,5.0,5.0,59.666666666666664,28.125,43.56666666666667,170.0,21.0,1.0,1.0,200,MMA,0.0,0.0,502.3046913580247,590.7519280205655,25.753804347826087,74.567217630854,-70.0,100.0,242.0722891566265,Evans-Al/CMn-1990-20awch2,1,0
284,0.073,0.33,1.39,0.007,0.008,0.5382885906040268,3.0512158054711245,0.45843768996960493,0.0005,0.17607773851590108,0.12591549295774648,0.521764705882353,427.0,39.0,66.0,20.0,5.0,5.0,59.666666666666664,28.125,43.56666666666667,170.0,21.0,1.0,1.0,200,MMA,580.0,2.0,387.0,493.0,32.5,80.7,-39.43914081145585,87.70883054892602,242.0722891566265,Evans-Al/CMn-1990-20ht,1,0
285,0.073,0.33,1.39,0.007,0.008,0.5382885906040268,3.0512158054711245,0.45843768996960493,0.0005,0.17607773851590108,0.12591549295774648,0.521764705882353,427.0,39.0,66.0,20.0,5.0,5.0,59.666666666666664,28.125,43.56666666666667,170.0,21.0,1.0,1.0,200,MMA,580.0,2.0,502.3046913580247,590.7519280205655,25.753804347826087,74.567217630854,-78.0,100.0,242.0722891566265,Evans-Al/CMn-1990-20htch2,1,0
286,0.078,0.32,1.39,0.007,0.009,0.5382885906040268,3.0512158054711245,0.45843768996960493,0.0005,0.17607773851590108,0.12591549295774648,0.521764705882353,436.0,42.0,66.0,44.0,5.0,5.0,59.666666666666664,28.125,43.56666666666667,170.0,21.0,1.0,1.0,200,MMA,250.0,14.0,478.0,541.0,30.4,78.9,-39.43914081145585,87.70883054892602,242.0722891566265,Evans-Al/CMn-1990-44aw,1,0
287,0.078,0.32,1.39,0.007,0.009,0.5382885906040268,3.0512158054711245,0.45843768996960493,0.0005,0.17607773851590108,0.12591549295774648,0.521764705882353,436.0,42.0,66.0,44.0,5.0,5.0,59.666666666666664,28.125,43.56666666666667,170.0,21.0,1.0,1.0,200,MMA,0.0,0.0,502.3046913580247,590.7519280205655,25.753804347826087,74.567217630854,-88.0,28.0,242.0722891566265,Evans-Al/CMn-1990-44awch1,1,0
288,0.078,0.32,1.39,0.007,0.009,0.5382885906040268,3.0512158054711245,0.45843768996960493,0.0005,0.17607773851590108,0.12591549295774648,0.521764705882353,436.0,42.0,66.0,44.0,5.0,5.0,59.666666666666664,28.125,43.56666666666667,170.0,21.0,1.0,1.0,200,MMA,0.0,0.0,502.3046913580247,590.7519280205655,25.753804347826087,74.567217630854,-60.0,100.0,242.0722891566265,Evans-Al/CMn-1990-44awch2,1,0
289,0.078,0.32,1.39,0.007,0.009,0.5382885906040268,3.0512158054711245,0.45843768996960493,0.0005,0.17607773851590108,0.12591549295774648,0.521764705882353,436.0,42.0,66.0,44.0,5.0,5.0,59.666666666666664,28.125,43.56666666666667,170.0,21.0,1.0,1.0,200,MMA,580.0,2.0,398.0,499.0,32.8,80.7,-39.43914081145585,87.70883054892602,242.0722891566265,Evans-Al/CMn-1990-44ht,1,0
290,0.078,0.32,1.39,0.007,0.009,0.5382885906040268,3.0512158054711245,0.45843768996960493,0.0005,0.17607773851590108,0.12591549295774648,0.521764705882353,436.0,42.0,66.0,44.0,5.0,5.0,59.666666666666664,28.125,43.56666666666667,170.0,21.0,1.0,1.0,200,MMA,580.0,2.0,502.3046913580247,590.7519280205655,25.753804347826087,74.567217630854,-94.0,28.0,242.0722891566265,Evans-Al/CMn-1990-44htch1,1,0
291,0.078,0.32,1.39,0.007,0.009,0.5382885906040268,3.0512158054711245,0.45843768996960493,0.0005,0.17607773851590108,0.12591549295774648,0.521764705882353,436.0,42.0,66.0,44.0,5.0,5.0,59.666666666666664,28.125,43.56666666666667,170.0,21.0,1.0,1.0,200,MMA,580.0,2.0,502.3046913580247,590.7519280205655,25.753804347826087,74.567217630854,-75.0,100.0,242.0722891566265,Evans-Al/CMn-1990-44htch2,1,0
292,0.08,0.33,1.41,0.006,0.009,0.5382885906040268,3.0512158054711245,0.45843768996960493,0.0005,0.17607773851590108,0.12591549295774648,0.521764705882353,432.0,43.0,61.0,78.0,5.0,5.0,59.666666666666664,28.125,43.56666666666667,170.0,21.0,1.0,1.0,200,MMA,250.0,14.0,478.0,540.0,31.2,80.7,-39.43914081145585,87.70883054892602,242.0722891566265,Evans-Al/CMn-1990-78aw,1,0
293,0.08,0.33,1.41,0.006,0.009,0.5382885906040268,3.0512158054711245,0.45843768996960493,0.0005,0.17607773851590108,0.12591549295774648,0.521764705882353,432.0,43.0,61.0,78.0,5.0,5.0,59.666666666666664,28.125,43.56666666666667,170.0,21.0,1.0,1.0,200,MMA,0.0,0.0,502.3046913580247,590.7519280205655,25.753804347826087,74.567217630854,-77.0,28.0,242.0722891566265,Evans-Al/CMn-1990-78awch1,1,0
294,0.08,0.33,1.41,0.006,0.009,0.5382885906040268,3.0512158054711245,0.45843768996960493,0.0005,0.17607773851590108,0.12591549295774648,0.521764705882353,432.0,43.0,61.0,78.0,5.0,5.0,59.666666666666664,28.125,43.56666666666667,170.0,21.0,1.0,1.0,200,MMA,0.0,0.0,502.3046913580247,590.7519280205655,25.753804347826087,74.567217630854,-55.0,100.0,242.0722891566265,Evans-Al/CMn-1990-78awch2,1,0
295,0.08,0.33,1.41,0.006,0.009,0.5382885906040268,3.0512158054711245,0.45843768996960493,0.0005,0.17607773851590108,0.12591549295774648,0.521764705882353,432.0,43.0,61.0,78.0,5.0,5.0,59.666666666666664,28.125,43.56666666666667,170.0,21.0,1.0,1.0,200,MMA,0.0,0.0,502.3046913580247,590.7519280205655,25.753804347826087,74.567217630854,-39.43914081145585,87.70883054892602,242.0722891566265,Evans-Al/CMn-1990-78aw,1,0
296,0.08,0.33,1.41,0.006,0.009,0.5382885906040268,3.0512158054711245,0.45843768996960493,0.0005,0.17607773851590108,0.12591549295774648,0.521764705882353,432.0,43.0,61.0,78.0,5.0,5.0,59.666666666666664,28.125,43.56666666666667,170.0,21.0,1.0,1.0,200,MMA,580.0,2.0,391.0,504.0,31.8,78.9,-39.43914081145585,87.70883054892602,242.0722891566265,Evans-Al/CMn-1990-78ht,1,0
297,0.08,0.33,1.41,0.006,0.009,0.5382885906040268,3.0512158054711245,0.45843768996960493,0.0005,0.17607773851590108,0.12591549295774648,0.521764705882353,432.0,43.0,61.0,78.0,5.0,5.0,59.666666666666664,28.125,43.56666666666667,170.0,21.0,1.0,1.0,200,MMA,580.0,2.0,502.3046913580247,590.7519280205655,25.753804347826087,74.567217630854,-89.0,28.0,242.0722891566265,Evans-Al/CMn-1990-78htch1,1,0
298,0.08,0.33,1.41,0.006,0.009,0.5382885906040268,3.0512158054711245,0.45843768996960493,0.0005,0.17607773851590108,0.12591549295774648,0.521764705882353,432.0,43.0,61.0,78.0,5.0,5.0,59.666666666666664,28.125,43.56666666666667,170.0,21.0,1.0,1.0,200,MMA,580.0,2.0,502.3046913580247,590.7519280205655,25.753804347826087,74.567217630854,-68.0,100.0,242.0722891566265,Evans-Al/CMn-1990-78htch2,1,0
299,0.08,0.37,1.42,0.006,0.009,0.5382885906040268,3.0512158054711245,0.45843768996960493,0.0005,0.17607773851590108,0.12591549295774648,0.521764705882353,439.0,43.0,54.0,120.0,5.0,5.0,59.666666666666664,28.125,43.56666666666667,170.0,21.0,1.0,1.0,200,MMA,250.0,14.0,480.0,543.0,29.0,78.9,-39.43914081145585,87.70883054892602,242.0722891566265,Evans-Al/CMn-1990-120aw,1,0
300,0.08,0.37,1.42,0.006,0.009,0.5382885906040268,3.0512158054711245,0.45843768996960493,0.0005,0.17607773851590108,0.12591549295774648,0.521764705882353,439.0,43.0,54.0,120.0,5.0,5.0,59.666666666666664,28.125,43.56666666666667,170.0,21.0,1.0,1.0,200,MMA,0.0,0.0,502.3046913580247,590.7519280205655,25.753804347826087,74.567217630854,-86.0,28.0,242.0722891566265,Evans-Al/CMn-1990-120awch1,1,0
301,0.08,0.37,1.42,0.006,0.009,0.5382885906040268,3.0512158054711245,0.45843768996960493,0.0005,0.17607773851590108,0.12591549295774648,0.521764705882353,439.0,43.0,54.0,120.0,5.0,5.0,59.666666666666664,28.125,43.56666666666667,170.0,21.0,1.0,1.0,200,MMA,0.0,0.0,502.3046913580247,590.7519280205655,25.753804347826087,74.567217630854,-28.0,100.0,242.0722891566265,Evans-Al/CMn-1990-120awch2,1,0
302,0.08,0.37,1.42,0.006,0.009,0.5382885906040268,3.0512158054711245,0.45843768996960493,0.0005,0.17607773851590108,0.12591549295774648,0.521764705882353,439.0,43.0,54.0,120.0,5.0,5.0,59.666666666666664,28.125,43.56666666666667,170.0,21.0,1.0,1.0,200,MMA,580.0,2.0,397.0,518.0,31.0,79.8,-39.43914081145585,87.70883054892602,242.0722891566265,Evans-Al/CMn-1990-120ht,1,0
303,0.08,0.37,1.42,0.006,0.009,0.5382885906040268,3.0512158054711245,0.45843768996960493,0.0005,0.17607773851590108,0.12591549295774648,0.521764705882353,439.0,43.0,54.0,120.0,5.0,5.0,59.666666666666664,28.125,43.56666666666667,170.0,21.0,1.0,1.0,200,MMA,580.0,2.0,502.3046913580247,590.7519280205655,25.753804347826087,74.567217630854,-91.0,28.0,242.0722891566265,Evans-Al/CMn-1990-120htch1,1,0
304,0.08,0.37,1.42,0.006,0.009,0.5382885906040268,3.0512158054711245,0.45843768996960493,0.0005,0.17607773851590108,0.12591549295774648,0.521764705882353,439.0,43.0,54.0,120.0,5.0,5.0,59.666666666666664,28.125,43.56666666666667,170.0,21.0,1.0,1.0,200,MMA,580.0,2.0,502.3046913580247,590.7519280205655,25.753804347826087,74.567217630854,-69.0,100.0,242.0722891566265,Evans-Al/CMn-1990-120htch2,1,0
305,0.076,0.37,1.36,0.005,0.009,0.5382885906040268,3.0512158054711245,0.45843768996960493,0.0005,0.17607773851590108,0.12591549295774648,0.521764705882353,422.0,36.0,54.0,190.0,5.0,5.0,59.666666666666664,28.125,43.56666666666667,170.0,21.0,1.0,1.0,200,MMA,250.0,14.0,485.0,549.0,31.4,79.8,-39.43914081145585,87.70883054892602,242.0722891566265,Evans-Al/CMn-1990-190aw,1,0
306,0.076,0.37,1.36,0.005,0.009,0.5382885906040268,3.0512158054711245,0.45843768996960493,0.0005,0.17607773851590108,0.12591549295774648,0.521764705882353,422.0,36.0,54.0,190.0,5.0,5.0,59.666666666666664,28.125,43.56666666666667,170.0,21.0,1.0,1.0,200,MMA,0.0,0.0,502.3046913580247,590.7519280205655,25.753804347826087,74.567217630854,-86.0,28.0,242.0722891566265,Evans-Al/CMn-1990-190awch1,1,0
307,0.076,0.37,1.36,0.005,0.009,0.5382885906040268,3.0512158054711245,0.45843768996960493,0.0005,0.17607773851590108,0.12591549295774648,0.521764705882353,422.0,36.0,54.0,190.0,5.0,5.0,59.666666666666664,28.125,43.56666666666667,170.0,21.0,1.0,1.0,200,MMA,0.0,0.0,502.3046913580247,590.7519280205655,25.753804347826087,74.567217630854,-58.0,100.0,242.0722891566265,Evans-Al/CMn-1990-190awch2,1,0
308,0.076,0.37,1.36,0.005,0.009,0.5382885906040268,3.0512158054711245,0.45843768996960493,0.0005,0.17607773851590108,0.12591549295774648,0.521764705882353,422.0,36.0,54.0,190.0,5.0,5.0,59.666666666666664,28.125,43.56666666666667,170.0,21.0,1.0,1.0,200,MMA,0.0,0.0,502.3046913580247,590.7519280205655,25.753804347826087,74.567217630854,-39.43914081145585,87.70883054892602,242.0722891566265,Evans-Al/CMn-1990-190aw,1,0
309,0.076,0.37,1.36,0.005,0.009,0.5382885906040268,3.0512158054711245,0.45843768996960493,0.0005,0.17607773851590108,0.12591549295774648,0.521764705882353,422.0,36.0,54.0,190.0,5.0,5.0,59.666666666666664,28.125,43.56666666666667,170.0,21.0,1.0,1.0,200,MMA,580.0,2.0,403.0,519.0,29.1,78.9,-39.43914081145585,87.70883054892602,242.0722891566265,Evans-Al/CMn-1990-190ht,1,0
310,0.076,0.37,1.36,0.005,0.009,0.5382885906040268,3.0512158054711245,0.45843768996960493,0.0005,0.17607773851590108,0.12591549295774648,0.521764705882353,422.0,36.0,54.0,190.0,5.0,5.0,59.666666666666664,28.125,43.56666666666667,170.0,21.0,1.0,1.0,200,MMA,580.0,2.0,502.3046913580247,590.7519280205655,25.753804347826087,74.567217630854,-92.0,28.0,242.0722891566265,Evans-Al/CMn-1990-190htch1,1,0
311,0.076,0.37,1.36,0.005,0.009,0.5382885906040268,3.0512158054711245,0.45843768996960493,0.0005,0.17607773851590108,0.12591549295774648,0.521764705882353,422.0,36.0,54.0,190.0,5.0,5.0,59.666666666666664,28.125,43.56666666666667,170.0,21.0,1.0,1.0,200,MMA,580.0,2.0,502.3046913580247,590.7519280205655,25.753804347826087,74.567217630854,-74.0,100.0,242.0722891566265,Evans-Al/CMn-1990-190htch2,1,0
312,0.078,0.44,1.31,0.005,0.008,0.5382885906040268,3.0512158054711245,0.45843768996960493,0.0005,0.17607773851590108,0.12591549295774648,0.521764705882353,431.0,36.0,52.0,340.0,5.0,5.0,59.666666666666664,28.125,43.56666666666667,170.0,21.0,1.0,1.0,200,MMA,250.0,14.0,491.0,564.0,28.2,78.9,-39.43914081145585,87.70883054892602,242.0722891566265,Evans-Al/CMn-1990-340aw,1,0
313,0.078,0.44,1.31,0.005,0.008,0.5382885906040268,3.0512158054711245,0.45843768996960493,0.0005,0.17607773851590108,0.12591549295774648,0.521764705882353,431.0,36.0,52.0,340.0,5.0,5.0,59.666666666666664,28.125,43.56666666666667,170.0,21.0,1.0,1.0,200,MMA,0.0,0.0,502.3046913580247,590.7519280205655,25.753804347826087,74.567217630854,-88.0,28.0,242.0722891566265,Evans-Al/CMn-1990-340awch1,1,0
314,0.078,0.44,1.31,0.005,0.008,0.5382885906040268,3.0512158054711245,0.45843768996960493,0.0005,0.17607773851590108,0.12591549295774648,0.521764705882353,431.0,36.0,52.0,340.0,5.0,5.0,59.666666666666664,28.125,43.56666666666667,170.0,21.0,1.0,1.0,200,MMA,0.0,0.0,502.3046913580247,590.7519280205655,25.753804347826087,74.567217630854,-63.0,100.0,242.0722891566265,Evans-Al/CMn-1990-340awch2,1,0
315,0.078,0.44,1.31,0.005,0.008,0.5382885906040268,3.0512158054711245,0.45843768996960493,0.0005,0.17607773851590108,0.12591549295774648,0.521764705882353,431.0,36.0,52.0,340.0,5.0,5.0,59.666666666666664,28.125,43.56666666666667,170.0,21.0,1.0,1.0,200,MMA,0.0,0.0,502.3046913580247,590.7519280205655,25.753804347826087,74.567217630854,-39.43914081145585,87.70883054892602,242.0722891566265,Evans-Al/CMn-1990-340aw,1,0
316,0.078,0.44,1.31,0.005,0.008,0.5382885906040268,3.0512158054711245,0.45843768996960493,0.0005,0.17607773851590108,0.12591549295774648,0.521764705882353,431.0,36.0,52.0,340.0,5.0,5.0,59.666666666666664,28.125,43.56666666666667,170.0,21.0,1.0,1.0,200,MMA,580.0,2.0,409.0,528.0,31.0,78.9,-39.43914081145585,87.70883054892602,242.0722891566265,Evans-Al/CMn-1990-340ht,1,0
317,0.078,0.44,1.31,0.005,0.008,0.5382885906040268,3.0512158054711245,0.45843768996960493,0.0005,0.17607773851590108,0.12591549295774648,0.521764705882353,431.0,36.0,52.0,340.0,5.0,5.0,59.666666666666664,28.125,43.56666666666667,170.0,21.0,1.0,1.0,200,MMA,580.0,2.0,502.3046913580247,590.7519280205655,25.753804347826087,74.567217630854,-90.0,28.0,242.0722891566265,Evans-Al/CMn-1990-340htch1,1,0
318,0.078,0.44,1.31,0.005,0.008,0.5382885906040268,3.0512158054711245,0.45843768996960493,0.0005,0.17607773851590108,0.12591549295774648,0.521764705882353,431.0,36.0,52.0,340.0,5.0,5.0,59.666666666666664,28.125,43.56666666666667,170.0,21.0,1.0,1.0,200,MMA,580.0,2.0,502.3046913580247,590.7519280205655,25.753804347826087,74.567217630854,-74.0,100.0,242.0722891566265,Evans-Al/CMn-1990-340htch2,1,0
319,0.076,0.51,1.3,0.005,0.008,0.5382885906040268,3.0512158054711245,0.45843768996960493,0.0005,0.17607773851590108,0.12591549295774648,0.521764705882353,423.0,43.0,50.0,490.0,5.0,5.0,59.666666666666664,28.125,43.56666666666667,170.0,21.0,1.0,1.0,200,MMA,250.0,14.0,485.0,560.0,25.2,78.9,-39.43914081145585,87.70883054892602,242.0722891566265,Evans-Al/CMn-1990-490aw,1,0
320,0.076,0.51,1.3,0.005,0.008,0.5382885906040268,3.0512158054711245,0.45843768996960493,0.0005,0.17607773851590108,0.12591549295774648,0.521764705882353,423.0,43.0,50.0,490.0,5.0,5.0,59.666666666666664,28.125,43.56666666666667,170.0,21.0,1.0,1.0,200,MMA,0.0,0.0,502.3046913580247,590.7519280205655,25.753804347826087,74.567217630854,-90.0,28.0,242.0722891566265,Evans-Al/CMn-1990-490awch1,1,0
321,0.076,0.51,1.3,0.005,0.008,0.5382885906040268,3.0512158054711245,0.45843768996960493,0.0005,0.17607773851590108,0.12591549295774648,0.521764705882353,423.0,43.0,50.0,490.0,5.0,5.0,59.666666666666664,28.125,43.56666666666667,170.0,21.0,1.0,1.0,200,MMA,0.0,0.0,502.3046913580247,590.7519280205655,25.753804347826087,74.567217630854,-55.0,100.0,242.0722891566265,Evans-Al/CMn-1990-490awch2,1,0
322,0.076,0.51,1.3,0.005,0.008,0.5382885906040268,3.0512158054711245,0.45843768996960493,0.0005,0.17607773851590108,0.12591549295774648,0.521764705882353,423.0,43.0,50.0,490.0,5.0,5.0,59.666666666666664,28.125,43.56666666666667,170.0,21.0,1.0,1.0,200,MMA,0.0,0.0,502.3046913580247,590.7519280205655,25.753804347826087,74.567217630854,-39.43914081145585,87.70883054892602,242.0722891566265,Evans-Al/CMn-1990-490aw,1,0
323,0.076,0.51,1.3,0.005,0.008,0.5382885906040268,3.0512158054711245,0.45843768996960493,0.0005,0.17607773851590108,0.12591549295774648,0.521764705882353,423.0,43.0,50.0,490.0,5.0,5.0,59.666666666666664,28.125,43.56666666666667,170.0,21.0,1.0,1.0,200,MMA,580.0,2.0,417.0,528.0,29.0,78.9,-39.43914081145585,87.70883054892602,242.0722891566265,Evans-Al/CMn-1990-490ht,1,0
324,0.076,0.51,1.3,0.005,0.008,0.5382885906040268,3.0512158054711245,0.45843768996960493,0.0005,0.17607773851590108,0.12591549295774648,0.521764705882353,423.0,43.0,50.0,490.0,5.0,5.0,59.666666666666664,28.125,43.56666666666667,170.0,21.0,1.0,1.0,200,MMA,580.0,2.0,502.3046913580247,590.7519280205655,25.753804347826087,74.567217630854,-84.0,28.0,242.0722891566265,Evans-Al/CMn-1990-490htch1,1,0
325,0.076,0.51,1.3,0.005,0.008,0.5382885906040268,3.0512158054711245,0.45843768996960493,0.0005,0.17607773851590108,0.12591549295774648,0.521764705882353,423.0,43.0,50.0,490.0,5.0,5.0,59.666666666666664,28.125,43.56666666666667,170.0,21.0,1.0,1.0,200,MMA,580.0,2.0,502.3046913580247,590.7519280205655,25.753804347826087,74.567217630854,-69.0,100.0,242.0722891566265,Evans-Al/CMn-1990-490htch2,1,0
326,0.079,0.57,1.32,0.004,0.008,0.5382885906040268,3.0512158054711245,0.45843768996960493,0.0005,0.17607773851590108,0.12591549295774648,0.521764705882353,422.0,38.0,48.0,610.0,5.0,5.0,59.666666666666664,28.125,43.56666666666667,170.0,21.0,1.0,1.0,200,MMA,250.0,14.0,491.0,570.0,29.2,77.0,-39.43914081145585,87.70883054892602,242.0722891566265,Evans-Al/CMn-1990-610aw,1,0
327,0.079,0.57,1.32,0.004,0.008,0.5382885906040268,3.0512158054711245,0.45843768996960493,0.0005,0.17607773851590108,0.12591549295774648,0.521764705882353,422.0,38.0,48.0,610.0,5.0,5.0,59.666666666666664,28.125,43.56666666666667,170.0,21.0,1.0,1.0,200,MMA,0.0,0.0,502.3046913580247,590.7519280205655,25.753804347826087,74.567217630854,-74.0,28.0,242.0722891566265,Evans-Al/CMn-1990-610awch1,1,0
328,0.079,0.57,1.32,0.004,0.008,0.5382885906040268,3.0512158054711245,0.45843768996960493,0.0005,0.17607773851590108,0.12591549295774648,0.521764705882353,422.0,38.0,48.0,610.0,5.0,5.0,59.666666666666664,28.125,43.56666666666667,170.0,21.0,1.0,1.0,200,MMA,0.0,0.0,502.3046913580247,590.7519280205655,25.753804347826087,74.567217630854,-38.0,100.0,242.0722891566265,Evans-Al/CMn-1990-610awch2,1,0
329,0.079,0.57,1.32,0.004,0.008,0.5382885906040268,3.0512158054711245,0.45843768996960493,0.0005,0.17607773851590108,0.12591549295774648,0.521764705882353,422.0,38.0,48.0,610.0,5.0,5.0,59.666666666666664,28.125,43.56666666666667,170.0,21.0,1.0,1.0,200,MMA,0.0,0.0,502.3046913580247,590.7519280205655,25.753804347826087,74.567217630854,-39.43914081145585,87.70883054892602,242.0722891566265,Evans-Al/CMn-1990-610aw,1,0
330,0.079,0.57,1.32,0.004,0.008,0.5382885906040268,3.0512158054711245,0.45843768996960493,0.0005,0.17607773851590108,0.12591549295774648,0.521764705882353,422.0,38.0,48.0,610.0,5.0,5.0,59.666666666666664,28.125,43.56666666666667,170.0,21.0,1.0,1.0,200,MMA,580.0,2.0,443.0,550.0,29.4,76.0,-39.43914081145585,87.70883054892602,242.0722891566265,Evans-Al/CMn-1990-610ht,1,0
331,0.079,0.57,1.32,0.004,0.008,0.5382885906040268,3.0512158054711245,0.45843768996960493,0.0005,0.17607773851590108,0.12591549295774648,0.521764705882353,422.0,38.0,48.0,610.0,5.0,5.0,59.666666666666664,28.125,43.56666666666667,170.0,21.0,1.0,1.0,200,MMA,580.0,2.0,502.3046913580247,590.7519280205655,25.753804347826087,74.567217630854,-88.0,28.0,242.0722891566265,Evans-Al/CMn-1990-610htch1,1,0
332,0.079,0.57,1.32,0.004,0.008,0.5382885906040268,3.0512158054711245,0.45843768996960493,0.0005,0.17607773851590108,0.12591549295774648,0.521764705882353,422.0,38.0,48.0,610.0,5.0,5.0,59.666666666666664,28.125,43.56666666666667,170.0,21.0,1.0,1.0,200,MMA,580.0,2.0,502.3046913580247,590.7519280205655,25.753804347826087,74.567217630854,-52.0,100.0,242.0722891566265,Evans-Al/CMn-1990-610htch2,1,0
333,0.073,0.35,0.64,0.005,0.004,0.5382885906040268,3.0512158054711245,0.45843768996960493,0.0003,0.17607773851590108,0.12591549295774648,0.521764705882353,428.0,38.0,77.0,5.0,5.0,5.0,59.666666666666664,28.125,43.56666666666667,170.0,21.0,1.0,1.0,200,MMA,250.0,14.0,402.0,494.0,33.3,77.5,-39.43914081145585,87.70883054892602,242.0722891566265,Evans-V/Mn-1991-A3aw,1,0
334,0.073,0.35,0.64,0.005,0.004,0.5382885906040268,3.0512158054711245,0.45843768996960493,0.0003,0.17607773851590108,0.12591549295774648,0.521764705882353,428.0,38.0,77.0,5.0,5.0,5.0,59.666666666666664,28.125,43.56666666666667,170.0,21.0,1.0,1.0,200,MMA,0.0,0.0,502.3046913580247,590.7519280205655,25.753804347826087,74.567217630854,-45.0,100.0,242.0722891566265,Evans-V/Mn-1991-A3awch,1,0
335,0.073,0.35,0.64,0.005,0.004,0.5382885906040268,3.0512158054711245,0.45843768996960493,0.0003,0.17607773851590108,0.12591549295774648,0.521764705882353,428.0,38.0,77.0,5.0,5.0,5.0,59.666666666666664,28.125,43.56666666666667,170.0,21.0,1.0,1.0,200,MMA,580.0,2.0,329.0,447.0,36.4,80.5,-54.0,100.0,242.0722891566265,Evans-V/Mn-1991-A3ht,1,0
336,0.071,0.36,0.63,0.007,0.006,0.5382885906040268,3.0512158054711245,0.45843768996960493,0.021,0.17607773851590108,0.12591549295774648,0.521764705882353,435.0,43.0,78.0,5.0,5.0,5.0,59.666666666666664,28.125,43.56666666666667,170.0,21.0,1.0,1.0,200,MMA,250.0,14.0,436.0,513.0,29.2,77.0,-39.43914081145585,87.70883054892602,242.0722891566265,Evans-V/Mn-1991-A210aw,1,0
337,0.071,0.36,0.63,0.007,0.006,0.5382885906040268,3.0512158054711245,0.45843768996960493,0.021,0.17607773851590108,0.12591549295774648,0.521764705882353,435.0,43.0,78.0,5.0,5.0,5.0,59.666666666666664,28.125,43.56666666666667,170.0,21.0,1.0,1.0,200,MMA,0.0,0.0,502.3046913580247,590.7519280205655,25.753804347826087,74.567217630854,-43.0,100.0,242.0722891566265,Evans-V/Mn-1991-A210awch,1,0
338,0.071,0.36,0.63,0.007,0.006,0.5382885906040268,3.0512158054711245,0.45843768996960493,0.021,0.17607773851590108,0.12591549295774648,0.521764705882353,435.0,43.0,78.0,5.0,5.0,5.0,59.666666666666664,28.125,43.56666666666667,170.0,21.0,1.0,1.0,200,MMA,580.0,2.0,398.0,481.0,30.8,76.0,-47.0,100.0,242.0722891566265,Evans-V/Mn-1991-A210ht,1,0
339,0.071,0.4,0.64,0.008,0.006,0.5382885906040268,3.0512158054711245,0.45843768996960493,0.0435,0.17607773851590108,0.12591549295774648,0.521764705882353,411.0,36.0,88.0,5.0,5.0,5.0,59.666666666666664,28.125,43.56666666666667,170.0,21.0,1.0,1.0,200,MMA,250.0,14.0,478.0,546.0,28.2,78.0,-39.43914081145585,87.70883054892602,242.0722891566265,Evans-V/Mn-1991-A435aw,1,0
340,0.071,0.4,0.64,0.008,0.006,0.5382885906040268,3.0512158054711245,0.45843768996960493,0.0435,0.17607773851590108,0.12591549295774648,0.521764705882353,411.0,36.0,88.0,5.0,5.0,5.0,59.666666666666664,28.125,43.56666666666667,170.0,21.0,1.0,1.0,200,MMA,0.0,0.0,502.3046913580247,590.7519280205655,25.753804347826087,74.567217630854,-43.0,100.0,242.0722891566265,Evans-V/Mn-1991-A435awch,1,0
341,0.071,0.4,0.64,0.008,0.006,0.5382885906040268,3.0512158054711245,0.45843768996960493,0.0435,0.17607773851590108,0.12591549295774648,0.521764705882353,411.0,36.0,88.0,5.0,5.0,5.0,59.666666666666664,28.125,43.56666666666667,170.0,21.0,1.0,1.0,200,MMA,580.0,2.0,446.0,526.0,25.753804347826087,76.0,-30.0,100.0,242.0722891566265,Evans-V/Mn-1991-A435ht,1,0
342,0.074,0.36,0.63,0.008,0.005,0.5382885906040268,3.0512158054711245,0.45843768996960493,0.06,0.17607773851590108,0.12591549295774648,0.521764705882353,432.0,31.0,75.0,5.0,5.0,5.0,59.666666666666664,28.125,43.56666666666667,170.0,21.0,1.0,1.0,200,MMA,250.0,14.0,488.0,548.0,25.6,77.5,-39.43914081145585,87.70883054892602,242.0722891566265,Evans-V/Mn-1991-A600aw,1,0
343,0.074,0.36,0.63,0.008,0.005,0.5382885906040268,3.0512158054711245,0.45843768996960493,0.06,0.17607773851590108,0.12591549295774648,0.521764705882353,432.0,31.0,75.0,5.0,5.0,5.0,59.666666666666664,28.125,43.56666666666667,170.0,21.0,1.0,1.0,200,MMA,0.0,0.0,502.3046913580247,590.7519280205655,25.753804347826087,74.567217630854,-42.0,100.0,242.0722891566265,Evans-V/Mn-1991-A600awch,1,0
344,0.074,0.36,0.63,0.008,0.005,0.5382885906040268,3.0512158054711245,0.45843768996960493,0.06,0.17607773851590108,0.12591549295774648,0.521764705882353,432.0,31.0,75.0,5.0,5.0,5.0,59.666666666666664,28.125,43.56666666666667,170.0,21.0,1.0,1.0,200,MMA,580.0,2.0,458.0,547.0,25.6,76.0,-28.0,100.0,242.0722891566265,Evans-V/Mn-1991-A600ht,1,0
345,0.072,0.36,0.64,0.008,0.006,0.5382885906040268,3.0512158054711245,0.45843768996960493,0.0815,0.17607773851590108,0.12591549295774648,0.521764705882353,436.0,34.0,84.0,5.0,5.0,5.0,59.666666666666664,28.125,43.56666666666667,170.0,21.0,1.0,1.0,200,MMA,250.0,14.0,490.0,563.0,25.2,77.0,-39.43914081145585,87.70883054892602,242.0722891566265,Evans-V/Mn-1991-A815aw,1,0
346,0.072,0.36,0.64,0.008,0.006,0.5382885906040268,3.0512158054711245,0.45843768996960493,0.0815,0.17607773851590108,0.12591549295774648,0.521764705882353,436.0,34.0,84.0,5.0,5.0,5.0,59.666666666666664,28.125,43.56666666666667,170.0,21.0,1.0,1.0,200,MMA,0.0,0.0,502.3046913580247,590.7519280205655,25.753804347826087,74.567217630854,-40.0,100.0,242.0722891566265,Evans-V/Mn-1991-A815awch,1,0
347,0.072,0.36,0.64,0.008,0.006,0.5382885906040268,3.0512158054711245,0.45843768996960493,0.0815,0.17607773851590108,0.12591549295774648,0.521764705882353,436.0,34.0,84.0,5.0,5.0,5.0,59.666666666666664,28.125,43.56666666666667,170.0,21.0,1.0,1.0,200,MMA,580.0,2.0,483.0,576.0,25.2,76.0,-22.0,100.0,242.0722891566265,Evans-V/Mn-1991-A815ht,1,0
348,0.077,0.35,1.02,0.007,0.005,0.5382885906040268,3.0512158054711245,0.45843768996960493,0.0004,0.17607773851590108,0.12591549295774648,0.521764705882353,399.0,41.0,75.0,5.0,5.0,5.0,59.666666666666664,28.125,43.56666666666667,170.0,21.0,1.0,1.0,200,MMA,250.0,14.0,443.0,522.0,31.1,77.0,-39.43914081145585,87.70883054892602,242.0722891566265,Evans-V/Mn-1991-B4aw,1,0
349,0.077,0.35,1.02,0.007,0.005,0.5382885906040268,3.0512158054711245,0.45843768996960493,0.0004,0.17607773851590108,0.12591549295774648,0.521764705882353,399.0,41.0,75.0,5.0,5.0,5.0,59.666666666666664,28.125,43.56666666666667,170.0,21.0,1.0,1.0,200,MMA,0.0,0.0,502.3046913580247,590.7519280205655,25.753804347826087,74.567217630854,-60.0,100.0,242.0722891566265,Evans-V/Mn-1991-B4awch,1,0
350,0.077,0.35,1.02,0.007,0.005,0.5382885906040268,3.0512158054711245,0.45843768996960493,0.0004,0.17607773851590108,0.12591549295774648,0.521764705882353,399.0,41.0,75.0,5.0,5.0,5.0,59.666666666666664,28.125,43.56666666666667,170.0,21.0,1.0,1.0,200,MMA,580.0,2.0,332.0,461.0,33.3,80.3,-80.0,100.0,242.0722891566265,Evans-V/Mn-1991-B4ht,1,0
351,0.076,0.34,1.01,0.007,0.007,0.5382885906040268,3.0512158054711245,0.45843768996960493,0.0215,0.17607773851590108,0.12591549295774648,0.521764705882353,426.0,37.0,75.0,5.0,5.0,5.0,59.666666666666664,28.125,43.56666666666667,170.0,21.0,1.0,1.0,200,MMA,250.0,14.0,456.0,534.0,25.0,79.6,-39.43914081145585,87.70883054892602,242.0722891566265,Evans-V/Mn-1991-B215aw,1,0
352,0.076,0.34,1.01,0.007,0.007,0.5382885906040268,3.0512158054711245,0.45843768996960493,0.0215,0.17607773851590108,0.12591549295774648,0.521764705882353,426.0,37.0,75.0,5.0,5.0,5.0,59.666666666666664,28.125,43.56666666666667,170.0,21.0,1.0,1.0,200,MMA,0.0,0.0,502.3046913580247,590.7519280205655,25.753804347826087,74.567217630854,-69.0,100.0,242.0722891566265,Evans-V/Mn-1991-B215awch,1,0
353,0.076,0.34,1.01,0.007,0.007,0.5382885906040268,3.0512158054711245,0.45843768996960493,0.0215,0.17607773851590108,0.12591549295774648,0.521764705882353,426.0,37.0,75.0,5.0,5.0,5.0,59.666666666666664,28.125,43.56666666666667,170.0,21.0,1.0,1.0,200,MMA,580.0,2.0,434.0,515.0,29.8,78.9,-67.0,100.0,242.0722891566265,Evans-V/Mn-1991-B215ht,1,0
354,0.078,0.31,1.04,0.007,0.006,0.5382885906040268,3.0512158054711245,0.45843768996960493,0.044,0.17607773851590108,0.12591549295774648,0.521764705882353,429.0,32.0,48.0,5.0,5.0,5.0,59.666666666666664,28.125,43.56666666666667,170.0,21.0,1.0,1.0,200,MMA,250.0,14.0,505.0,570.0,24.8,77.4,-39.43914081145585,87.70883054892602,242.0722891566265,Evans-V/Mn-1991-B440aw,1,0
355,0.078,0.31,1.04,0.007,0.006,0.5382885906040268,3.0512158054711245,0.45843768996960493,0.044,0.17607773851590108,0.12591549295774648,0.521764705882353,429.0,32.0,48.0,5.0,5.0,5.0,59.666666666666664,28.125,43.56666666666667,170.0,21.0,1.0,1.0,200,MMA,0.0,0.0,502.3046913580247,590.7519280205655,25.753804347826087,74.567217630854,-63.0,100.0,242.0722891566265,Evans-V/Mn-1991-B440awch,1,0
356,0.078,0.31,1.04,0.007,0.006,0.5382885906040268,3.0512158054711245,0.45843768996960493,0.044,0.17607773851590108,0.12591549295774648,0.521764705882353,429.0,32.0,48.0,5.0,5.0,5.0,59.666666666666664,28.125,43.56666666666667,170.0,21.0,1.0,1.0,200,MMA,580.0,2.0,478.0,554.0,27.2,78.0,-51.0,100.0,242.0722891566265,Evans-V/Mn-1991-B440ht,1,0
357,0.076,0.33,1.04,0.007,0.006,0.5382885906040268,3.0512158054711245,0.45843768996960493,0.061,0.17607773851590108,0.12591549295774648,0.521764705882353,429.0,31.0,70.0,5.0,5.0,5.0,59.666666666666664,28.125,43.56666666666667,170.0,21.0,1.0,1.0,200,MMA,250.0,14.0,509.0,576.0,25.6,77.4,-39.43914081145585,87.70883054892602,242.0722891566265,Evans-V/Mn-1991-B610aw,1,0
358,0.076,0.33,1.04,0.007,0.006,0.5382885906040268,3.0512158054711245,0.45843768996960493,0.061,0.17607773851590108,0.12591549295774648,0.521764705882353,429.0,31.0,70.0,5.0,5.0,5.0,59.666666666666664,28.125,43.56666666666667,170.0,21.0,1.0,1.0,200,MMA,0.0,0.0,502.3046913580247,590.7519280205655,25.753804347826087,74.567217630854,-59.0,100.0,242.0722891566265,Evans-V/Mn-1991-B610awch,1,0
359,0.076,0.33,1.04,0.007,0.006,0.5382885906040268,3.0512158054711245,0.45843768996960493,0.061,0.17607773851590108,0.12591549295774648,0.521764705882353,429.0,31.0,70.0,5.0,5.0,5.0,59.666666666666664,28.125,43.56666666666667,170.0,21.0,1.0,1.0,200,MMA,580.0,2.0,493.0,569.0,27.0,77.0,-44.0,100.0,242.0722891566265,Evans-V/Mn-1991-B610ht,1,0
360,0.077,0.32,1.05,0.008,0.006,0.5382885906040268,3.0512158054711245,0.45843768996960493,0.085,0.17607773851590108,0.12591549295774648,0.521764705882353,400.0,34.0,72.0,5.0,5.0,5.0,59.666666666666664,28.125,43.56666666666667,170.0,21.0,1.0,1.0,200,MMA,250.0,14.0,538.0,592.0,25.2,74.0,-39.43914081145585,87.70883054892602,242.0722891566265,Evans-V/Mn-1991-B850aw,1,0
361,0.077,0.32,1.05,0.008,0.006,0.5382885906040268,3.0512158054711245,0.45843768996960493,0.085,0.17607773851590108,0.12591549295774648,0.521764705882353,400.0,34.0,72.0,5.0,5.0,5.0,59.666666666666664,28.125,43.56666666666667,170.0,21.0,1.0,1.0,200,MMA,0.0,0.0,502.3046913580247,590.7519280205655,25.753804347826087,74.567217630854,-60.0,100.0,242.0722891566265,Evans-V/Mn-1991-B850awch,1,0
362,0.077,0.32,1.05,0.008,0.006,0.5382885906040268,3.0512158054711245,0.45843768996960493,0.085,0.17607773851590108,0.12591549295774648,0.521764705882353,400.0,34.0,72.0,5.0,5.0,5.0,59.666666666666664,28.125,43.56666666666667,170.0,21.0,1.0,1.0,200,MMA,580.0,2.0,538.0,609.0,25.4,75.0,-40.0,100.0,242.0722891566265,Evans-V/Mn-1991-B850ht,1,0
363,0.077,0.31,1.33,0.007,0.005,0.5382885906040268,3.0512158054711245,0.45843768996960493,0.0004,0.17607773851590108,0.12591549295774648,0.521764705882353,419.0,38.0,80.0,5.0,5.0,6.0,59.666666666666664,28.125,43.56666666666667,170.0,21.0,1.0,1.0,200,MMA,250.0,14.0,463.0,541.0,27.1,75.9,-39.43914081145585,87.70883054892602,242.0722891566265,Evans-V/Mn-1991-C4aw,1,0
364,0.077,0.31,1.33,0.007,0.005,0.5382885906040268,3.0512158054711245,0.45843768996960493,0.0004,0.17607773851590108,0.12591549295774648,0.521764705882353,419.0,38.0,80.0,5.0,5.0,6.0,59.666666666666664,28.125,43.56666666666667,170.0,21.0,1.0,1.0,200,MMA,0.0,0.0,502.3046913580247,590.7519280205655,25.753804347826087,74.567217630854,-68.0,100.0,242.0722891566265,Evans-V/Mn-1991-C4awch,1,0
365,0.077,0.31,1.33,0.007,0.005,0.5382885906040268,3.0512158054711245,0.45843768996960493,0.0004,0.17607773851590108,0.12591549295774648,0.521764705882353,419.0,38.0,80.0,5.0,5.0,6.0,59.666666666666664,28.125,43.56666666666667,170.0,21.0,1.0,1.0,200,MMA,580.0,2.0,372.0,497.0,31.4,76.4,-81.0,100.0,242.0722891566265,Evans-V/Mn-1991-C4ht,1,0
366,0.072,0.33,1.22,0.008,0.006,0.5382885906040268,3.0512158054711245,0.45843768996960493,0.019,0.17607773851590108,0.12591549295774648,0.521764705882353,447.0,29.0,85.0,5.0,5.0,5.0,59.666666666666664,28.125,43.56666666666667,170.0,21.0,1.0,1.0,200,MMA,250.0,14.0,486.0,545.0,29.6,78.2,-39.43914081145585,87.70883054892602,242.0722891566265,Evans-V/Mn-1991-C190aw,1,0
367,0.072,0.33,1.22,0.008,0.006,0.5382885906040268,3.0512158054711245,0.45843768996960493,0.019,0.17607773851590108,0.12591549295774648,0.521764705882353,447.0,29.0,85.0,5.0,5.0,5.0,59.666666666666664,28.125,43.56666666666667,170.0,21.0,1.0,1.0,200,MMA,0.0,0.0,502.3046913580247,590.7519280205655,25.753804347826087,74.567217630854,-66.0,100.0,242.0722891566265,Evans-V/Mn-1991-C190awch,1,0
