Repository: louisgthier/welding-quality-prediction

# welding-quality-prediction info

# PREPROCESS DATA
Ok les gars ce que j'ai fait pour le moment:
- définition des variables path dans variables.py
- Une fonction pour virer les doubles espaces et espaces de fin de ligne
- Changer les N en NaN

Ce qu'il y a en dessous c'est juste le .tex en markdown

Pour tester l'import, lancez juste data_import.py ça génèrera un fichier dans /data/

# MAP DATA LIBRARY

## Database MAP_DATA_WELD

### 1. Provenance of Data

Tracey Cool\* and H. K. D. H. Bhadeshia, Phase Transformations Group, Department of Materials Science and Metallurgy, University of Cambridge, Cambridge, U.K.

File: data/weld_type_analysis/MMA_group.csv (part 3 of 8)
,Carbon concentration / weight %,Silicon concentration / weight %,Manganese concentration / weight %,Sulphur concentration / weight %,Phosphorus concentration / weight %,Nickel concentration / weight %,Chromium concentration / weight %,Molybdenum concentration / weight %,Vanadium concentration / weight %,Copper concentration / weight %,Cobalt concentration / weight %,Tungsten concentration / weight %,Oxygen concentration / parts per million by weight,Titanium concentration / parts per million by weight,Nitrogen concentration / parts per million by weight,Aluminium concentration / parts per million by weight,Boron concentration / parts per million by weight,Niobium concentration / parts per million by weight,Tin concentration / parts per million by weight,Arsenic concentration / parts per million by weight,Antimony concentration / parts per million by weight,Current / A,Voltage / V,AC or DC,Heat input / kJ mm^{-1},Interpass temperature / °C,Type of weld,Post weld heat treatment temperature / °C,Post weld heat treatment time / hours,Yield strength / MPa,Ultimate tensile strength / MPa,Elongation / %,Reduction of Area / %,Charpy temperature / °C,Charpy impact toughness / J,Hardness / kg mm^{-2},Weld ID,Electrode Positive,Electrode Negative
368,0.072,0.33,1.22,0.008,0.006,0.5382885906040268,3.0512158054711245,0.45843768996960493,0.019,0.17607773851590108,0.12591549295774648,0.521764705882353,447.0,29.0,85.0,5.0,5.0,5.0,59.666666666666664,28.125,43.56666666666667,170.0,21.0,1.0,1.0,200,MMA,580.0,2.0,455.0,533.0,28.4,77.9,-67.0,100.0,242.0722891566265,Evans-V/Mn-1991-C190ht,1,0
369,0.077,0.26,1.36,0.007,0.007,0.5382885906040268,3.0512158054711245,0.45843768996960493,0.0425,0.17607773851590108,0.12591549295774648,0.521764705882353,410.0,29.0,79.0,5.0,5.0,5.0,59.666666666666664,28.125,43.56666666666667,170.0,21.0,1.0,1.0,200,MMA,250.0,14.0,536.0,590.0,24.4,78.1,-39.43914081145585,87.70883054892602,242.0722891566265,Evans-V/Mn-1991-C425aw,1,0
370,0.077,0.26,1.36,0.007,0.007,0.5382885906040268,3.0512158054711245,0.45843768996960493,0.0425,0.17607773851590108,0.12591549295774648,0.521764705882353,410.0,29.0,79.0,5.0,5.0,5.0,59.666666666666664,28.125,43.56666666666667,170.0,21.0,1.0,1.0,200,MMA,0.0,0.0,502.3046913580247,590.7519280205655,25.753804347826087,74.567217630854,-70.0,100.0,242.0722891566265,Evans-V/Mn-1991-C425awch,1,0
371,0.077,0.26,1.36,0.007,0.007,0.5382885906040268,3.0512158054711245,0.45843768996960493,0.0425,0.17607773851590108,0.12591549295774648,0.521764705882353,410.0,29.0,79.0,5.0,5.0,5.0,59.666666666666664,28.125,43.56666666666667,170.0,21.0,1.0,1.0,200,MMA,580.0,2.0,526.0,594.0,26.0,76.0,-62.0,100.0,242.0722891566265,Evans-V/Mn-1991-C425ht,1,0
372,0.078,0.3,1.35,0.007,0.007,0.5382885906040268,3.0512158054711245,0.45843768996960493,0.0595,0.17607773851590108,0.12591549295774648,0.521764705882353,405.0,30.0,76.0,5.0,5.0,5.0,59.666666666666664,28.125,43.56666666666667,170.0,21.0,1.0,1.0,200,MMA,250.0,14.0,521.0,589.0,22.6,76.0,-39.43914081145585,87.70883054892602,242.0722891566265,Evans-V/Mn-1991-C595aw,1,0
373,0.078,0.3,1.35,0.007,0.007,0.5382885906040268,3.0512158054711245,0.45843768996960493,0.0595,0.17607773851590108,0.12591549295774648,0.521764705882353,405.0,30.0,76.0,5.0,5.0,5.0,59.666666666666664,28.125,43.56666666666667,170.0,21.0,1.0,1.0,200,MMA,0.0,0.0,502.3046913580247,590.7519280205655,25.753804347826087,74.567217630854,-70.0,100.0,242.0722891566265,Evans-V/Mn-1991-C595awch,1,0
374,0.078,0.3,1.35,0.007,0.007,0.5382885906040268,3.0512158054711245,0.45843768996960493,0.0595,0.17607773851590108,0.12591549295774648,0.521764705882353,405.0,30.0,76.0,5.0,5.0,5.0,59.666666666666664,28.125,43.56666666666667,170.0,21.0,1.0,1.0,200,MMA,580.0,2.0,527.0,600.0,26.0,75.0,-60.0,100.0,242.0722891566265,Evans-V/Mn-1991-C595ht,1,0
375,0.076,0.26,1.36,0.007,0.006,0.5382885906040268,3.0512158054711245,0.45843768996960493,0.1005,0.17607773851590108,0.12591549295774648,0.521764705882353,407.0,29.0,83.0,5.0,5.0,5.0,59.666666666666664,28.125,43.56666666666667,170.0,21.0,1.0,1.0,200,MMA,250.0,14.0,599.0,638.0,20.8,74.0,-39.43914081145585,87.70883054892602,242.0722891566265,Evans-V/Mn-1991-C1005aw,1,0
376,0.076,0.26,1.36,0.007,0.006,0.5382885906040268,3.0512158054711245,0.45843768996960493,0.1005,0.17607773851590108,0.12591549295774648,0.521764705882353,407.0,29.0,83.0,5.0,5.0,5.0,59.666666666666664,28.125,43.56666666666667,170.0,21.0,1.0,1.0,200,MMA,0.0,0.0,502.3046913580247,590.7519280205655,25.753804347826087,74.567217630854,-55.0,100.0,242.0722891566265,Evans-V/Mn-1991-C1005awch,1,0
377,0.076,0.26,1.36,0.007,0.006,0.5382885906040268,3.0512158054711245,0.45843768996960493,0.1005,0.17607773851590108,0.12591549295774648,0.521764705882353,407.0,29.0,83.0,5.0,5.0,5.0,59.666666666666664,28.125,43.56666666666667,170.0,21.0,1.0,1.0,200,MMA,580.0,2.0,574.0,642.0,22.6,73.0,-36.0,100.0,242.0722891566265,Evans-V/Mn-1991-C1005ht,1,0
378,0.076,0.29,1.74,0.008,0.006,0.5382885906040268,3.0512158054711245,0.45843768996960493,0.0004,0.17607773851590108,0.12591549295774648,0.521764705882353,415.0,35.0,92.0,5.0,5.0,6.0,59.666666666666664,28.125,43.56666666666667,170.0,21.0,1.0,1.0,200,MMA,250.0,14.0,500.0,571.0,28.8,77.0,-39.43914081145585,87.70883054892602,242.0722891566265,Evans-V/Mn-1991-D4aw,1,0
379,0.076,0.29,1.74,0.008,0.006,0.5382885906040268,3.0512158054711245,0.45843768996960493,0.0004,0.17607773851590108,0.12591549295774648,0.521764705882353,415.0,35.0,92.0,5.0,5.0,6.0,59.666666666666664,28.125,43.56666666666667,170.0,21.0,1.0,1.0,200,MMA,0.0,0.0,502.3046913580247,590.7519280205655,25.753804347826087,74.567217630854,-62.0,100.0,242.0722891566265,Evans-V/Mn-1991-D4awch,1,0
380,0.076,0.29,1.74,0.008,0.006,0.5382885906040268,3.0512158054711245,0.45843768996960493,0.0004,0.17607773851590108,0.12591549295774648,0.521764705882353,415.0,35.0,92.0,5.0,5.0,6.0,59.666666666666664,28.125,43.56666666666667,170.0,21.0,1.0,1.0,200,MMA,580.0,2.0,414.0,518.0,29.2,78.4,-71.0,100.0,242.0722891566265,Evans-V/Mn-1991-D4ht,1,0
381,0.077,0.26,1.73,0.007,0.008,0.5382885906040268,3.0512158054711245,0.45843768996960493,0.0235,0.17607773851590108,0.12591549295774648,0.521764705882353,423.0,27.0,72.0,5.0,5.0,5.0,59.666666666666664,28.125,43.56666666666667,170.0,21.0,1.0,1.0,200,MMA,250.0,14.0,543.0,607.0,23.2,77.0,-39.43914081145585,87.70883054892602,242.0722891566265,Evans-V/Mn-1991-D235aw,1,0
382,0.077,0.26,1.73,0.007,0.008,0.5382885906040268,3.0512158054711245,0.45843768996960493,0.0235,0.17607773851590108,0.12591549295774648,0.521764705882353,423.0,27.0,72.0,5.0,5.0,5.0,59.666666666666664,28.125,43.56666666666667,170.0,21.0,1.0,1.0,200,MMA,0.0,0.0,502.3046913580247,590.7519280205655,25.753804347826087,74.567217630854,-62.0,100.0,242.0722891566265,Evans-V/Mn-1991-D235awch,1,0
383,0.077,0.26,1.73,0.007,0.008,0.5382885906040268,3.0512158054711245,0.45843768996960493,0.0235,0.17607773851590108,0.12591549295774648,0.521764705882353,423.0,27.0,72.0,5.0,5.0,5.0,59.666666666666664,28.125,43.56666666666667,170.0,21.0,1.0,1.0,200,MMA,580.0,2.0,523.0,602.0,25.6,75.0,-59.0,100.0,242.0722891566265,Evans-V/Mn-1991-D235ht,1,0
384,0.077,0.26,1.72,0.007,0.008,0.5382885906040268,3.0512158054711245,0.45843768996960493,0.041,0.17607773851590108,0.12591549295774648,0.521764705882353,423.0,25.0,74.0,5.0,5.0,5.0,59.666666666666664,28.125,43.56666666666667,170.0,21.0,1.0,1.0,200,MMA,250.0,14.0,578.0,617.0,21.8,75.0,-39.43914081145585,87.70883054892602,242.0722891566265,Evans-V/Mn-1991-D410aw,1,0
385,0.077,0.26,1.72,0.007,0.008,0.5382885906040268,3.0512158054711245,0.45843768996960493,0.041,0.17607773851590108,0.12591549295774648,0.521764705882353,423.0,25.0,74.0,5.0,5.0,5.0,59.666666666666664,28.125,43.56666666666667,170.0,21.0,1.0,1.0,200,MMA,0.0,0.0,502.3046913580247,590.7519280205655,25.753804347826087,74.567217630854,-67.0,100.0,242.0722891566265,Evans-V/Mn-1991-D410awch,1,0
386,0.077,0.26,1.72,0.007,0.008,0.5382885906040268,3.0512158054711245,0.45843768996960493,0.041,0.17607773851590108,0.12591549295774648,0.521764705882353,423.0,25.0,74.0,5.0,5.0,5.0,59.666666666666664,28.125,43.56666666666667,170.0,21.0,1.0,1.0,200,MMA,580.0,2.0,538.0,626.0,21.8,74.0,-55.0,100.0,242.0722891566265,Evans-V/Mn-1991-D410ht,1,0
387,0.076,0.25,1.72,0.005,0.008,0.5382885906040268,3.0512158054711245,0.45843768996960493,0.0605,0.17607773851590108,0.12591549295774648,0.521764705882353,405.0,25.0,86.0,5.0,5.0,5.0,59.666666666666664,28.125,43.56666666666667,170.0,21.0,1.0,1.0,200,MMA,250.0,14.0,589.0,650.0,21.6,75.0,-39.43914081145585,87.70883054892602,242.0722891566265,Evans-V/Mn-1991-D605aw,1,0
388,0.076,0.25,1.72,0.005,0.008,0.5382885906040268,3.0512158054711245,0.45843768996960493,0.0605,0.17607773851590108,0.12591549295774648,0.521764705882353,405.0,25.0,86.0,5.0,5.0,5.0,59.666666666666664,28.125,43.56666666666667,170.0,21.0,1.0,1.0,200,MMA,0.0,0.0,502.3046913580247,590.7519280205655,25.753804347826087,74.567217630854,-64.0,100.0,242.0722891566265,Evans-V/Mn-1991-D605awch,1,0
389,0.076,0.25,1.72,0.005,0.008,0.5382885906040268,3.0512158054711245,0.45843768996960493,0.0605,0.17607773851590108,0.12591549295774648,0.521764705882353,405.0,25.0,86.0,5.0,5.0,5.0,59.666666666666664,28.125,43.56666666666667,170.0,21.0,1.0,1.0,200,MMA,580.0,2.0,521.0,597.0,24.4,74.0,-44.0,100.0,242.0722891566265,Evans-V/Mn-1991-D605ht,1,0
390,0.08,0.26,1.74,0.007,0.008,0.5382885906040268,3.0512158054711245,0.45843768996960493,0.083,0.17607773851590108,0.12591549295774648,0.521764705882353,411.0,25.0,90.0,5.0,5.0,5.0,59.666666666666664,28.125,43.56666666666667,170.0,21.0,1.0,1.0,200,MMA,250.0,14.0,639.0,681.0,19.6,71.9,-39.43914081145585,87.70883054892602,242.0722891566265,Evans-V/Mn-1991-D830aw,1,0
391,0.08,0.26,1.74,0.007,0.008,0.5382885906040268,3.0512158054711245,0.45843768996960493,0.083,0.17607773851590108,0.12591549295774648,0.521764705882353,411.0,25.0,90.0,5.0,5.0,5.0,59.666666666666664,28.125,43.56666666666667,170.0,21.0,1.0,1.0,200,MMA,0.0,0.0,502.3046913580247,590.7519280205655,25.753804347826087,74.567217630854,-61.0,100.0,242.0722891566265,Evans-V/Mn-1991-D830awch,1,0
392,0.08,0.26,1.74,0.007,0.008,0.5382885906040268,3.0512158054711245,0.45843768996960493,0.083,0.17607773851590108,0.12591549295774648,0.521764705882353,411.0,25.0,90.0,5.0,5.0,5.0,59.666666666666664,28.125,43.56666666666667,170.0,21.0,1.0,1.0,200,MMA,580.0,2.0,570.0,647.0,24.0,74.0,-39.43914081145585,87.70883054892602,242.0722891566265,Evans-V/Mn-1991-D830ht,1,0
393,0.073,0.35,0.64,0.005,0.004,0.5382885906040268,3.0512158054711245,0.45843768996960493,0.0003,0.17607773851590108,0.12591549295774648,0.521764705882353,428.0,38.0,77.0,5.0,5.0,5.0,59.666666666666664,28.125,43.56666666666667,170.0,21.0,1.0,1.0,200,MMA,250.0,14.0,402.0,494.0,33.3,77.5,-39.43914081145585,87.70883054892602,242.0722891566265,Evans-Nb/Mn-1991-A5aw,1,0
394,0.073,0.35,0.64,0.005,0.004,0.5382885906040268,3.0512158054711245,0.45843768996960493,0.0003,0.17607773851590108,0.12591549295774648,0.521764705882353,428.0,38.0,77.0,5.0,5.0,5.0,59.666666666666664,28.125,43.56666666666667,170.0,21.0,1.0,1.0,200,MMA,0.0,0.0,502.3046913580247,590.7519280205655,25.753804347826087,74.567217630854,-45.0,100.0,242.0722891566265,Evans-Nb/Mn-1991-A5awch,1,0
395,0.073,0.35,0.64,0.005,0.004,0.5382885906040268,3.0512158054711245,0.45843768996960493,0.0003,0.17607773851590108,0.12591549295774648,0.521764705882353,428.0,38.0,77.0,5.0,5.0,5.0,59.666666666666664,28.125,43.56666666666667,170.0,21.0,1.0,1.0,200,MMA,580.0,2.0,329.0,447.0,36.4,80.5,-55.0,100.0,242.0722891566265,Evans-Nb/Mn-1991-A5ht,1,0
396,0.073,0.34,0.64,0.007,0.005,0.5382885906040268,3.0512158054711245,0.45843768996960493,0.0003,0.17607773851590108,0.12591549295774648,0.521764705882353,431.0,41.0,80.0,5.0,5.0,120.0,59.666666666666664,28.125,43.56666666666667,170.0,21.0,1.0,1.0,200,MMA,250.0,14.0,450.0,532.0,28.0,76.0,-39.43914081145585,87.70883054892602,242.0722891566265,Evans-Nb/Mn-1991-A120aw,1,0
397,0.073,0.34,0.64,0.007,0.005,0.5382885906040268,3.0512158054711245,0.45843768996960493,0.0003,0.17607773851590108,0.12591549295774648,0.521764705882353,431.0,41.0,80.0,5.0,5.0,120.0,59.666666666666664,28.125,43.56666666666667,170.0,21.0,1.0,1.0,200,MMA,0.0,0.0,502.3046913580247,590.7519280205655,25.753804347826087,74.567217630854,-33.0,100.0,242.0722891566265,Evans-Nb/Mn-1991-A120awch,1,0
398,0.073,0.34,0.64,0.007,0.005,0.5382885906040268,3.0512158054711245,0.45843768996960493,0.0003,0.17607773851590108,0.12591549295774648,0.521764705882353,431.0,41.0,80.0,5.0,5.0,120.0,59.666666666666664,28.125,43.56666666666667,170.0,21.0,1.0,1.0,200,MMA,580.0,2.0,415.0,497.0,24.6,78.7,-38.0,100.0,242.0722891566265,Evans-Nb/Mn-1991-A120ht,1,0
399,0.075,0.33,0.62,0.007,0.005,0.5382885906040268,3.0512158054711245,0.45843768996960493,0.0003,0.17607773851590108,0.12591549295774648,0.521764705882353,429.0,42.0,85.0,5.0,5.0,220.0,59.666666666666664,28.125,43.56666666666667,170.0,21.0,1.0,1.0,200,MMA,250.0,14.0,474.0,553.0,26.8,80.7,-39.43914081145585,87.70883054892602,242.0722891566265,Evans-Nb/Mn-1991-A220aw,1,0
400,0.075,0.33,0.62,0.007,0.005,0.5382885906040268,3.0512158054711245,0.45843768996960493,0.0003,0.17607773851590108,0.12591549295774648,0.521764705882353,429.0,42.0,85.0,5.0,5.0,220.0,59.666666666666664,28.125,43.56666666666667,170.0,21.0,1.0,1.0,200,MMA,0.0,0.0,502.3046913580247,590.7519280205655,25.753804347826087,74.567217630854,-22.0,100.0,242.0722891566265,Evans-Nb/Mn-1991-A220awch,1,0
401,0.075,0.33,0.62,0.007,0.005,0.5382885906040268,3.0512158054711245,0.45843768996960493,0.0003,0.17607773851590108,0.12591549295774648,0.521764705882353,429.0,42.0,85.0,5.0,5.0,220.0,59.666666666666664,28.125,43.56666666666667,170.0,21.0,1.0,1.0,200,MMA,580.0,2.0,451.0,539.0,24.4,78.0,-27.0,100.0,242.0722891566265,Evans-Nb/Mn-1991-A220ht,1,0
402,0.07,0.33,0.64,0.007,0.004,0.5382885906040268,3.0512158054711245,0.45843768996960493,0.0007,0.17607773851590108,0.12591549295774648,0.521764705882353,413.0,42.0,85.0,5.0,5.0,450.0,59.666666666666664,28.125,43.56666666666667,170.0,21.0,1.0,1.0,200,MMA,250.0,14.0,522.0,580.0,25.0,76.0,-39.43914081145585,87.70883054892602,242.0722891566265,Evans-Nb/Mn-1991-A450aw,1,0
403,0.07,0.33,0.64,0.007,0.004,0.5382885906040268,3.0512158054711245,0.45843768996960493,0.0007,0.17607773851590108,0.12591549295774648,0.521764705882353,413.0,42.0,85.0,5.0,5.0,450.0,59.666666666666664,28.125,43.56666666666667,170.0,21.0,1.0,1.0,200,MMA,0.0,0.0,502.3046913580247,590.7519280205655,25.753804347826087,74.567217630854,-7.0,100.0,242.0722891566265,Evans-Nb/Mn-1991-A450awch,1,0
404,0.07,0.33,0.64,0.007,0.004,0.5382885906040268,3.0512158054711245,0.45843768996960493,0.0007,0.17607773851590108,0.12591549295774648,0.521764705882353,413.0,42.0,85.0,5.0,5.0,450.0,59.666666666666664,28.125,43.56666666666667,170.0,21.0,1.0,1.0,200,MMA,580.0,2.0,484.0,576.0,23.0,74.9,-4.0,100.0,242.0722891566265,Evans-Nb/Mn-1991-A450ht,1,0
405,0.074,0.33,0.64,0.008,0.006,0.5382885906040268,3.0512158054711245,0.45843768996960493,0.0003,0.17607773851590108,0.12591549295774648,0.521764705882353,460.0,39.0,110.0,5.0,5.0,880.0,59.666666666666664,28.125,43.56666666666667,170.0,21.0,1.0,1.0,200,MMA,250.0,14.0,549.0,614.0,24.0,70.8,-39.43914081145585,87.70883054892602,242.0722891566265,Evans-Nb/Mn-1991-A880aw,1,0
406,0.074,0.33,0.64,0.008,0.006,0.5382885906040268,3.0512158054711245,0.45843768996960493,0.0003,0.17607773851590108,0.12591549295774648,0.521764705882353,460.0,39.0,110.0,5.0,5.0,880.0,59.666666666666664,28.125,43.56666666666667,170.0,21.0,1.0,1.0,200,MMA,0.0,0.0,502.3046913580247,590.7519280205655,25.753804347826087,74.567217630854,13.0,100.0,242.0722891566265,Evans-Nb/Mn-1991-A880awch,1,0
407,0.074,0.33,0.64,0.008,0.006,0.5382885906040268,3.0512158054711245,0.45843768996960493,0.0003,0.17607773851590108,0.12591549295774648,0.521764705882353,460.0,39.0,110.0,5.0,5.0,880.0,59.666666666666664,28.125,43.56666666666667,170.0,21.0,1.0,1.0,200,MMA,580.0,2.0,544.0,621.0,22.6,71.9,18.0,100.0,242.0722891566265,Evans-Nb/Mn-1991-A880ht,1,0
408,0.077,0.35,1.02,0.007,0.005,0.5382885906040268,3.0512158054711245,0.45843768996960493,0.0004,0.17607773851590108,0.12591549295774648,0.521764705882353,399.0,41.0,75.0,5.0,5.0,5.0,59.666666666666664,28.125,43.56666666666667,170.0,21.0,1.0,1.0,200,MMA,250.0,14.0,443.0,522.0,31.1,77.0,-39.43914081145585,87.70883054892602,242.0722891566265,Evans-Nb/Mn-1991-B5aw,1,0
409,0.077,0.35,1.02,0.007,0.005,0.5382885906040268,3.0512158054711245,0.45843768996960493,0.0004,0.17607773851590108,0.12591549295774648,0.521764705882353,399.0,41.0,75.0,5.0,5.0,5.0,59.666666666666664,28.125,43.56666666666667,170.0,21.0,1.0,1.0,200,MMA,0.0,0.0,502.3046913580247,590.7519280205655,25.753804347826087,74.567217630854,-60.0,100.0,242.0722891566265,Evans-Nb/Mn-1991-B5awch,1,0
410,0.077,0.35,1.02,0.007,0.005,0.5382885906040268,3.0512158054711245,0.45843768996960493,0.0004,0.17607773851590108,0.12591549295774648,0.521764705882353,399.0,41.0,75.0,5.0,5.0,5.0,59.666666666666664,28.125,43.56666666666667,170.0,21.0,1.0,1.0,200,MMA,580.0,2.0,332.0,461.0,33.3,80.3,-80.0,100.0,242.0722891566265,Evans-Nb/Mn-1991-B5ht,1,0
411,0.078,0.35,1.02,0.007,0.005,0.5382885906040268,3.0512158054711245,0.45843768996960493,0.0004,0.17607773851590108,0.12591549295774648,0.521764705882353,368.0,36.0,83.0,5.0,5.0,120.0,59.666666666666664,28.125,43.56666666666667,170.0,21.0,1.0,1.0,200,MMA,250.0,14.0,480.0,557.0,25.4,75.0,-39.43914081145585,87.70883054892602,242.0722891566265,Evans-Nb/Mn-1991-B120aw,1,0
412,0.078,0.35,1.02,0.007,0.005,0.5382885906040268,3.0512158054711245,0.45843768996960493,0.0004,0.17607773851590108,0.12591549295774648,0.521764705882353,368.0,36.0,83.0,5.0,5.0,120.0,59.666666666666664,28.125,43.56666666666667,170.0,21.0,1.0,1.0,200,MMA,0.0,0.0,502.3046913580247,590.7519280205655,25.753804347826087,74.567217630854,-42.0,100.0,242.0722891566265,Evans-Nb/Mn-1991-B120awch,1,0
413,0.078,0.35,1.02,0.007,0.005,0.5382885906040268,3.0512158054711245,0.45843768996960493,0.0004,0.17607773851590108,0.12591549295774648,0.521764705882353,368.0,36.0,83.0,5.0,5.0,120.0,59.666666666666664,28.125,43.56666666666667,170.0,21.0,1.0,1.0,200,MMA,580.0,2.0,447.0,540.0,30.4,77.0,-55.0,100.0,242.0722891566265,Evans-Nb/Mn-1991-B120ht,1,0
414,0.074,0.34,1.0,0.007,0.006,0.5382885906040268,3.0512158054711245,0.45843768996960493,0.0005,0.17607773851590108,0.12591549295774648,0.521764705882353,424.0,37.0,86.0,5.0,5.0,255.0,59.666666666666664,28.125,43.56666666666667,170.0,21.0,1.0,1.0,200,MMA,250.0,14.0,513.0,594.0,28.0,76.0,-39.43914081145585,87.70883054892602,242.0722891566265,Evans-Nb/Mn-1991-B255aw,1,0
415,0.074,0.34,1.0,0.007,0.006,0.5382885906040268,3.0512158054711245,0.45843768996960493,0.0005,0.17607773851590108,0.12591549295774648,0.521764705882353,424.0,37.0,86.0,5.0,5.0,255.0,59.666666666666664,28.125,43.56666666666667,170.0,21.0,1.0,1.0,200,MMA,0.0,0.0,502.3046913580247,590.7519280205655,25.753804347826087,74.567217630854,-38.0,100.0,242.0722891566265,Evans-Nb/Mn-1991-B255awch,1,0
416,0.074,0.34,1.0,0.007,0.006,0.5382885906040268,3.0512158054711245,0.45843768996960493,0.0005,0.17607773851590108,0.12591549295774648,0.521764705882353,424.0,37.0,86.0,5.0,5.0,255.0,59.666666666666664,28.125,43.56666666666667,170.0,21.0,1.0,1.0,200,MMA,580.0,2.0,492.0,575.0,25.2,76.0,-41.0,100.0,242.0722891566265,Evans-Nb/Mn-1991-B255ht,1,0
417,0.074,0.33,0.99,0.008,0.006,0.5382885906040268,3.0512158054711245,0.45843768996960493,0.0004,0.17607773851590108,0.12591549295774648,0.521764705882353,393.0,37.0,88.0,5.0,5.0,465.0,59.666666666666664,28.125,43.56666666666667,170.0,21.0,1.0,1.0,200,MMA,250.0,14.0,553.0,618.0,22.8,74.0,-39.43914081145585,87.70883054892602,242.0722891566265,Evans-Nb/Mn-1991-B465aw,1,0
418,0.074,0.33,0.99,0.008,0.006,0.5382885906040268,3.0512158054711245,0.45843768996960493,0.0004,0.17607773851590108,0.12591549295774648,0.521764705882353,393.0,37.0,88.0,5.0,5.0,465.0,59.666666666666664,28.125,43.56666666666667,170.0,21.0,1.0,1.0,200,MMA,0.0,0.0,502.3046913580247,590.7519280205655,25.753804347826087,74.567217630854,-11.0,100.0,242.0722891566265,Evans-Nb/Mn-1991-B465awch,1,0
419,0.074,0.33,0.99,0.008,0.006,0.5382885906040268,3.0512158054711245,0.45843768996960493,0.0004,0.17607773851590108,0.12591549295774648,0.521764705882353,393.0,37.0,88.0,5.0,5.0,465.0,59.666666666666664,28.125,43.56666666666667,170.0,21.0,1.0,1.0,200,MMA,580.0,2.0,540.0,616.0,22.4,75.0,-20.0,100.0,242.0722891566265,Evans-Nb/Mn-1991-B465ht,1,0
420,0.075,0.34,1.02,0.007,0.006,0.5382885906040268,3.0512158054711245,0.45843768996960493,0.0005,0.17607773851590108,0.12591549295774648,0.521764705882353,417.0,37.0,79.0,5.0,5.0,985.0,59.666666666666664,28.125,43.56666666666667,170.0,21.0,1.0,1.0,200,MMA,250.0,14.0,615.0,655.0,20.2,72.9,-39.43914081145585,87.70883054892602,242.0722891566265,Evans-Nb/Mn-1991-B985aw,1,0
421,0.075,0.34,1.02,0.007,0.006,0.5382885906040268,3.0512158054711245,0.45843768996960493,0.0005,0.17607773851590108,0.12591549295774648,0.521764705882353,417.0,37.0,79.0,5.0,5.0,985.0,59.666666666666664,28.125,43.56666666666667,170.0,21.0,1.0,1.0,200,MMA,0.0,0.0,502.3046913580247,590.7519280205655,25.753804347826087,74.567217630854,14.0,100.0,242.0722891566265,Evans-Nb/Mn-1991-B985awch,1,0
422,0.075,0.34,1.02,0.007,0.006,0.5382885906040268,3.0512158054711245,0.45843768996960493,0.0005,0.17607773851590108,0.12591549295774648,0.521764705882353,417.0,37.0,79.0,5.0,5.0,985.0,59.666666666666664,28.125,43.56666666666667,170.0,21.0,1.0,1.0,200,MMA,580.0,2.0,603.0,676.0,19.8,70.8,8.0,100.0,242.0722891566265,Evans-Nb/Mn-1991-B985ht,1,0
423,0.077,0.31,1.33,0.007,0.005,0.5382885906040268,3.0512158054711245,0.45843768996960493,0.0004,0.17607773851590108,0.12591549295774648,0.521764705882353,419.0,38.0,80.0,5.0,5.0,6.0,59.666666666666664,28.125,43.56666666666667,170.0,21.0,1.0,1.0,200,MMA,250.0,14.0,463.0,541.0,27.1,75.9,-39.43914081145585,87.70883054892602,242.0722891566265,Evans-Nb/Mn-1991-C6aw,1,0
424,0.077,0.31,1.33,0.007,0.005,0.5382885906040268,3.0512158054711245,0.45843768996960493,0.0004,0.17607773851590108,0.12591549295774648,0.521764705882353,419.0,38.0,80.0,5.0,5.0,6.0,59.666666666666664,28.125,43.56666666666667,170.0,21.0,1.0,1.0,200,MMA,0.0,0.0,502.3046913580247,590.7519280205655,25.753804347826087,74.567217630854,-67.0,100.0,242.0722891566265,Evans-Nb/Mn-1991-C6awch,1,0
425,0.077,0.31,1.33,0.007,0.005,0.5382885906040268,3.0512158054711245,0.45843768996960493,0.0004,0.17607773851590108,0.12591549295774648,0.521764705882353,419.0,38.0,80.0,5.0,5.0,6.0,59.666666666666664,28.125,43.56666666666667,170.0,21.0,1.0,1.0,200,MMA,580.0,2.0,372.0,497.0,31.4,76.4,-81.0,100.0,242.0722891566265,Evans-Nb/Mn-1991-C6ht,1,0
426,0.079,0.33,1.37,0.007,0.006,0.5382885906040268,3.0512158054711245,0.45843768996960493,0.0004,0.17607773851590108,0.12591549295774648,0.521764705882353,417.0,34.0,97.0,5.0,5.0,105.0,59.666666666666664,28.125,43.56666666666667,170.0,21.0,1.0,1.0,200,MMA,250.0,14.0,505.0,586.0,25.8,77.9,-39.43914081145585,87.70883054892602,242.0722891566265,Evans-Nb/Mn-1991-C105aw,1,0
427,0.079,0.33,1.37,0.007,0.006,0.5382885906040268,3.0512158054711245,0.45843768996960493,0.0004,0.17607773851590108,0.12591549295774648,0.521764705882353,417.0,34.0,97.0,5.0,5.0,105.0,59.666666666666664,28.125,43.56666666666667,170.0,21.0,1.0,1.0,200,MMA,0.0,0.0,502.3046913580247,590.7519280205655,25.753804347826087,74.567217630854,-55.0,100.0,242.0722891566265,Evans-Nb/Mn-1991-C105awch,1,0
428,0.079,0.33,1.37,0.007,0.006,0.5382885906040268,3.0512158054711245,0.45843768996960493,0.0004,0.17607773851590108,0.12591549295774648,0.521764705882353,417.0,34.0,97.0,5.0,5.0,105.0,59.666666666666664,28.125,43.56666666666667,170.0,21.0,1.0,1.0,200,MMA,580.0,2.0,500.0,578.0,24.8,76.0,-61.0,100.0,242.0722891566265,Evans-Nb/Mn-1991-C105ht,1,0
429,0.076,0.3,1.36,0.008,0.006,0.5382885906040268,3.0512158054711245,0.45843768996960493,0.0004,0.17607773851590108,0.12591549295774648,0.521764705882353,370.0,33.0,84.0,5.0,5.0,235.0,59.666666666666664,28.125,43.56666666666667,170.0,21.0,1.0,1.0,200,MMA,250.0,14.0,540.0,597.0,26.4,76.0,-39.43914081145585,87.70883054892602,242.0722891566265,Evans-Nb/Mn-1991-C235aw,1,0
430,0.076,0.3,1.36,0.008,0.006,0.5382885906040268,3.0512158054711245,0.45843768996960493,0.0004,0.17607773851590108,0.12591549295774648,0.521764705882353,370.0,33.0,84.0,5.0,5.0,235.0,59.666666666666664,28.125,43.56666666666667,170.0,21.0,1.0,1.0,200,MMA,0.0,0.0,502.3046913580247,590.7519280205655,25.753804347826087,74.567217630854,-45.0,100.0,242.0722891566265,Evans-Nb/Mn-1991-C235awch,1,0
431,0.076,0.3,1.36,0.008,0.006,0.5382885906040268,3.0512158054711245,0.45843768996960493,0.0004,0.17607773851590108,0.12591549295774648,0.521764705882353,370.0,33.0,84.0,5.0,5.0,235.0,59.666666666666664,28.125,43.56666666666667,170.0,21.0,1.0,1.0,200,MMA,580.0,2.0,539.0,607.0,25.0,76.0,-41.0,100.0,242.0722891566265,Evans-Nb/Mn-1991-C235ht,1,0
432,0.077,0.34,1.39,0.007,0.007,0.5382885906040268,3.0512158054711245,0.45843768996960493,0.0004,0.17607773851590108,0.12591549295774648,0.521764705882353,409.0,32.0,99.0,5.0,5.0,455.0,59.666666666666664,28.125,43.56666666666667,170.0,21.0,1.0,1.0,200,MMA,250.0,14.0,586.0,641.0,24.2,76.0,-39.43914081145585,87.70883054892602,242.0722891566265,Evans-Nb/Mn-1991-C455aw,1,0
433,0.077,0.34,1.39,0.007,0.007,0.5382885906040268,3.0512158054711245,0.45843768996960493,0.0004,0.17607773851590108,0.12591549295774648,0.521764705882353,409.0,32.0,99.0,5.0,5.0,455.0,59.666666666666664,28.125,43.56666666666667,170.0,21.0,1.0,1.0,200,MMA,0.0,0.0,502.3046913580247,590.7519280205655,25.753804347826087,74.567217630854,-23.0,100.0,242.0722891566265,Evans-Nb/Mn-1991-C455awch,1,0
434,0.077,0.34,1.39,0.007,0.007,0.5382885906040268,3.0512158054711245,0.45843768996960493,0.0004,0.17607773851590108,0.12591549295774648,0.521764705882353,409.0,32.0,99.0,5.0,5.0,455.0,59.666666666666664,28.125,43.56666666666667,170.0,21.0,1.0,1.0,200,MMA,580.0,2.0,583.0,651.0,22.6,71.9,-27.0,100.0,242.0722891566265,Evans-Nb/Mn-1991-C455ht,1,0
435,0.076,0.3,1.36,0.006,0.007,0.5382885906040268,3.0512158054711245,0.45843768996960493,0.0005,0.17607773851590108,0.12591549295774648,0.521764705882353,432.0,33.0,91.0,5.0,5.0,940.0,59.666666666666664,28.125,43.56666666666667,170.0,21.0,1.0,1.0,200,MMA,250.0,14.0,610.0,685.0,20.6,71.9,-39.43914081145585,87.70883054892602,242.0722891566265,Evans-Nb/Mn-1991-C940aw,1,0
436,0.076,0.3,1.36,0.006,0.007,0.5382885906040268,3.0512158054711245,0.45843768996960493,0.0005,0.17607773851590108,0.12591549295774648,0.521764705882353,432.0,33.0,91.0,5.0,5.0,940.0,59.666666666666664,28.125,43.56666666666667,170.0,21.0,1.0,1.0,200,MMA,0.0,0.0,502.3046913580247,590.7519280205655,25.753804347826087,74.567217630854,-1.0,100.0,242.0722891566265,Evans-Nb/Mn-1991-C940awch,1,0
437,0.076,0.3,1.36,0.006,0.007,0.5382885906040268,3.0512158054711245,0.45843768996960493,0.0005,0.17607773851590108,0.12591549295774648,0.521764705882353,432.0,33.0,91.0,5.0,5.0,940.0,59.666666666666664,28.125,43.56666666666667,170.0,21.0,1.0,1.0,200,MMA,580.0,2.0,614.0,686.0,19.0,70.8,7.0,100.0,242.0722891566265,Evans-Nb/Mn-1991-C940ht,1,0
438,0.076,0.29,1.74,0.008,0.006,0.5382885906040268,3.0512158054711245,0.45843768996960493,0.0004,0.17607773851590108,0.12591549295774648,0.521764705882353,415.0,35.0,92.0,5.0,5.0,6.0,59.666666666666664,28.125,43.56666666666667,170.0,21.0,1.0,1.0,200,MMA,250.0,14.0,500.0,571.0,28.8,77.0,-39.43914081145585,87.70883054892602,242.0722891566265,Evans-Nb/Mn-1991-D5aw,1,0
439,0.076,0.29,1.74,0.008,0.006,0.5382885906040268,3.0512158054711245,0.45843768996960493,0.0004,0.17607773851590108,0.12591549295774648,0.521764705882353,415.0,35.0,92.0,5.0,5.0,6.0,59.666666666666664,28.125,43.56666666666667,170.0,21.0,1.0,1.0,200,MMA,0.0,0.0,502.3046913580247,590.7519280205655,25.753804347826087,74.567217630854,-62.0,100.0,242.0722891566265,Evans-Nb/Mn-1991-D5awch,1,0
440,0.076,0.29,1.74,0.008,0.006,0.5382885906040268,3.0512158054711245,0.45843768996960493,0.0004,0.17607773851590108,0.12591549295774648,0.521764705882353,415.0,35.0,92.0,5.0,5.0,6.0,59.666666666666664,28.125,43.56666666666667,170.0,21.0,1.0,1.0,200,MMA,580.0,2.0,414.0,518.0,29.2,78.4,-71.0,100.0,242.0722891566265,Evans-Nb/Mn-1991-D5ht,1,0
441,0.077,0.32,1.77,0.007,0.006,0.5382885906040268,3.0512158054711245,0.45843768996960493,0.0004,0.17607773851590108,0.12591549295774648,0.521764705882353,418.0,31.0,89.0,5.0,5.0,125.0,59.666666666666664,28.125,43.56666666666667,170.0,21.0,1.0,1.0,200,MMA,250.0,14.0,540.0,614.0,22.0,75.9,-39.43914081145585,87.70883054892602,242.0722891566265,Evans-Nb/Mn-1991-D125aw,1,0
442,0.077,0.32,1.77,0.007,0.006,0.5382885906040268,3.0512158054711245,0.45843768996960493,0.0004,0.17607773851590108,0.12591549295774648,0.521764705882353,418.0,31.0,89.0,5.0,5.0,125.0,59.666666666666664,28.125,43.56666666666667,170.0,21.0,1.0,1.0,200,MMA,0.0,0.0,502.3046913580247,590.7519280205655,25.753804347826087,74.567217630854,-54.0,100.0,242.0722891566265,Evans-Nb/Mn-1991-D125awch,1,0
443,0.077,0.32,1.77,0.007,0.006,0.5382885906040268,3.0512158054711245,0.45843768996960493,0.0004,0.17607773851590108,0.12591549295774648,0.521764705882353,418.0,31.0,89.0,5.0,5.0,125.0,59.666666666666664,28.125,43.56666666666667,170.0,21.0,1.0,1.0,200,MMA,580.0,2.0,524.0,605.0,24.4,74.0,-61.0,100.0,242.0722891566265,Evans-Nb/Mn-1991-D125ht,1,0
444,0.078,0.3,1.76,0.007,0.007,0.5382885906040268,3.0512158054711245,0.45843768996960493,0.0004,0.17607773851590108,0.12591549295774648,0.521764705882353,433.0,32.0,110.0,5.0,5.0,230.0,59.666666666666664,28.125,43.56666666666667,170.0,21.0,1.0,1.0,200,MMA,250.0,14.0,575.0,635.0,22.6,74.0,-39.43914081145585,87.70883054892602,242.0722891566265,Evans-Nb/Mn-1991-D230aw,1,0
445,0.078,0.3,1.76,0.007,0.007,0.5382885906040268,3.0512158054711245,0.45843768996960493,0.0004,0.17607773851590108,0.12591549295774648,0.521764705882353,433.0,32.0,110.0,5.0,5.0,230.0,59.666666666666664,28.125,43.56666666666667,170.0,21.0,1.0,1.0,200,MMA,0.0,0.0,502.3046913580247,590.7519280205655,25.753804347826087,74.567217630854,-42.0,100.0,242.0722891566265,Evans-Nb/Mn-1991-D230awch,1,0
446,0.078,0.3,1.76,0.007,0.007,0.5382885906040268,3.0512158054711245,0.45843768996960493,0.0004,0.17607773851590108,0.12591549295774648,0.521764705882353,433.0,32.0,110.0,5.0,5.0,230.0,59.666666666666664,28.125,43.56666666666667,170.0,21.0,1.0,1.0,200,MMA,580.0,2.0,553.0,627.0,22.0,76.8,-31.0,100.0,242.0722891566265,Evans-Nb/Mn-1991-D230ht,1,0
447,0.077,0.29,1.77,0.008,0.009,0.5382885906040268,3.0512158054711245,0.45843768996960493,0.0004,0.17607773851590108,0.12591549295774648,0.521764705882353,432.0,31.0,97.0,5.0,5.0,450.0,59.666666666666664,28.125,43.56666666666667,170.0,21.0,1.0,1.0,200,MMA,250.0,14.0,606.0,660.0,22.0,74.0,-39.43914081145585,87.70883054892602,242.0722891566265,Evans-Nb/Mn-1991-D450aw,1,0
448,0.077,0.29,1.77,0.008,0.009,0.5382885906040268,3.0512158054711245,0.45843768996960493,0.0004,0.17607773851590108,0.12591549295774648,0.521764705882353,432.0,31.0,97.0,5.0,5.0,450.0,59.666666666666664,28.125,43.56666666666667,170.0,21.0,1.0,1.0,200,MMA,0.0,0.0,502.3046913580247,590.7519280205655,25.753804347826087,74.567217630854,-26.0,100.0,242.0722891566265,Evans-Nb/Mn-1991-D450awch,1,0
449,0.077,0.29,1.77,0.008,0.009,0.5382885906040268,3.0512158054711245,0.45843768996960493,0.0004,0.17607773851590108,0.12591549295774648,0.521764705882353,432.0,31.0,97.0,5.0,5.0,450.0,59.666666666666664,28.125,43.56666666666667,170.0,21.0,1.0,1.0,200,MMA,580.0,2.0,577.0,661.0,21.6,71.9,-15.0,100.0,242.0722891566265,Evans-Nb/Mn-1991-D450ht,1,0
450,0.079,0.29,1.79,0.006,0.007,0.5382885906040268,3.0512158054711245,0.45843768996960493,0.0004,0.17607773851590108,0.12591549295774648,0.521764705882353,406.0,33.0,105.0,5.0,5.0,895.0,59.666666666666664,28.125,43.56666666666667,170.0,21.0,1.0,1.0,200,MMA,250.0,14.0,654.0,708.0,19.2,70.8,-39.43914081145585,87.70883054892602,242.0722891566265,Evans-Nb/Mn-1991-D895aw,1,0
451,0.079,0.29,1.79,0.006,0.007,0.5382885906040268,3.0512158054711245,0.45843768996960493,0.0004,0.17607773851590108,0.12591549295774648,0.521764705882353,406.0,33.0,105.0,5.0,5.0,895.0,59.666666666666664,28.125,43.56666666666667,170.0,21.0,1.0,1.0,200,MMA,0.0,0.0,502.3046913580247,590.7519280205655,25.753804347826087,74.567217630854,-6.0,100.0,242.0722891566265,Evans-Nb/Mn-1991-D895awch,1,0
452,0.079,0.29,1.79,0.006,0.007,0.5382885906040268,3.0512158054711245,0.45843768996960493,0.0004,0.17607773851590108,0.12591549295774648,0.521764705882353,406.0,33.0,105.0,5.0,5.0,895.0,59.666666666666664,28.125,43.56666666666667,170.0,21.0,1.0,1.0,200,MMA,580.0,2.0,638.0,716.0,17.2,68.6,4.0,100.0,242.0722891566265,Evans-Nb/Mn-1991-D895ht,1,0
575,0.074,0.35,0.63,0.009,0.007,0.5382885906040268,3.0512158054711245,0.45843768996960493,0.0005,0.17607773851590108,0.12591549295774648,0.521764705882353,472.0,8.0,66.0,5.0,5.0,5.0,59.666666666666664,28.125,43.56666666666667,170.0,21.0,1.0,1.0,200,MMA,250.0,14.0,404.0,494.0,32.4,76.0,-39.43914081145585,87.70883054892602,242.0722891566265,Evans-Ti/Mn-1992-A8aw,1,0
576,0.074,0.35,0.63,0.009,0.007,0.5382885906040268,3.0512158054711245,0.45843768996960493,0.0005,0.17607773851590108,0.12591549295774648,0.521764705882353,472.0,8.0,66.0,5.0,5.0,5.0,59.666666666666664,28.125,43.56666666666667,170.0,21.0,1.0,1.0,200,MMA,0.0,0.0,502.3046913580247,590.7519280205655,25.753804347826087,74.567217630854,-46.0,100.0,242.0722891566265,Evans-Ti/Mn-1992-A8awch,1,0
577,0.074,0.35,0.63,0.009,0.007,0.5382885906040268,3.0512158054711245,0.45843768996960493,0.0005,0.17607773851590108,0.12591549295774648,0.521764705882353,472.0,8.0,66.0,5.0,5.0,5.0,59.666666666666664,28.125,43.56666666666667,170.0,21.0,1.0,1.0,200,MMA,580.0,2.0,333.0,450.0,30.4,78.9,-53.0,100.0,242.0722891566265,Evans-Ti/Mn-1992-A8ht,1,0
578,0.074,0.35,0.65,0.005,0.004,0.5382885906040268,3.0512158054711245,0.45843768996960493,0.0005,0.17607773851590108,0.12591549295774648,0.521764705882353,426.0,36.0,73.0,5.0,5.0,5.0,59.666666666666664,28.125,43.56666666666667,170.0,21.0,1.0,1.0,200,MMA,250.0,14.0,402.0,494.0,33.3,77.5,-39.43914081145585,87.70883054892602,242.0722891566265,Evans-Ti/Mn-1992-A36aw,1,0
579,0.074,0.35,0.65,0.005,0.004,0.5382885906040268,3.0512158054711245,0.45843768996960493,0.0005,0.17607773851590108,0.12591549295774648,0.521764705882353,426.0,36.0,73.0,5.0,5.0,5.0,59.666666666666664,28.125,43.56666666666667,170.0,21.0,1.0,1.0,200,MMA,0.0,0.0,502.3046913580247,590.7519280205655,25.753804347826087,74.567217630854,-45.0,100.0,242.0722891566265,Evans-Ti/Mn-1992-A36awch,1,0
580,0.074,0.35,0.65,0.005,0.004,0.5382885906040268,3.0512158054711245,0.45843768996960493,0.0005,0.17607773851590108,0.12591549295774648,0.521764705882353,426.0,36.0,73.0,5.0,5.0,5.0,59.666666666666664,28.125,43.56666666666667,170.0,21.0,1.0,1.0,200,MMA,580.0,2.0,329.0,447.0,36.4,80.5,-55.0,100.0,242.0722891566265,Evans-Ti/Mn-1992-A36ht,1,0
581,0.075,0.35,0.66,0.009,0.007,0.5382885906040268,3.0512158054711245,0.45843768996960493,0.0005,0.17607773851590108,0.12591549295774648,0.521764705882353,396.0,96.0,71.0,5.0,5.0,5.0,59.666666666666664,28.125,43.56666666666667,170.0,21.0,1.0,1.0,200,MMA,250.0,14.0,396.0,492.0,30.2,78.0,-39.43914081145585,87.70883054892602,242.0722891566265,Evans-Ti/Mn-1992-A96aw,1,0
582,0.075,0.35,0.66,0.009,0.007,0.5382885906040268,3.0512158054711245,0.45843768996960493,0.0005,0.17607773851590108,0.12591549295774648,0.521764705882353,396.0,96.0,71.0,5.0,5.0,5.0,59.666666666666664,28.125,43.56666666666667,170.0,21.0,1.0,1.0,200,MMA,0.0,0.0,502.3046913580247,590.7519280205655,25.753804347826087,74.567217630854,-40.0,100.0,242.0722891566265,Evans-Ti/Mn-1992-A96awch,1,0
583,0.075,0.35,0.66,0.009,0.007,0.5382885906040268,3.0512158054711245,0.45843768996960493,0.0005,0.17607773851590108,0.12591549295774648,0.521764705882353,396.0,96.0,71.0,5.0,5.0,5.0,59.666666666666664,28.125,43.56666666666667,170.0,21.0,1.0,1.0,200,MMA,580.0,2.0,351.0,457.0,31.6,79.8,-54.0,100.0,242.0722891566265,Evans-Ti/Mn-1992-A96ht,1,0
584,0.076,0.38,0.67,0.009,0.007,0.5382885906040268,3.0512158054711245,0.45843768996960493,0.0005,0.17607773851590108,0.12591549295774648,0.521764705882353,362.0,160.0,70.0,5.0,5.0,5.0,59.666666666666664,28.125,43.56666666666667,170.0,21.0,1.0,1.0,200,MMA,250.0,14.0,410.0,494.0,31.4,78.9,-39.43914081145585,87.70883054892602,242.0722891566265,Evans-Ti/Mn-1992-A160aw,1,0
585,0.076,0.38,0.67,0.009,0.007,0.5382885906040268,3.0512158054711245,0.45843768996960493,0.0005,0.17607773851590108,0.12591549295774648,0.521764705882353,362.0,160.0,70.0,5.0,5.0,5.0,59.666666666666664,28.125,43.56666666666667,170.0,21.0,1.0,1.0,200,MMA,0.0,0.0,502.3046913580247,590.7519280205655,25.753804347826087,74.567217630854,-36.0,100.0,242.0722891566265,Evans-Ti/Mn-1992-A160awch,1,0
586,0.076,0.38,0.67,0.009,0.007,0.5382885906040268,3.0512158054711245,0.45843768996960493,0.0005,0.17607773851590108,0.12591549295774648,0.521764705882353,362.0,160.0,70.0,5.0,5.0,5.0,59.666666666666664,28.125,43.56666666666667,170.0,21.0,1.0,1.0,200,MMA,580.0,2.0,365.0,465.0,30.4,79.8,-56.0,100.0,242.0722891566265,Evans-Ti/Mn-1992-A160ht,1,0
587,0.078,0.44,0.71,0.006,0.008,0.5382885906040268,3.0512158054711245,0.45843768996960493,0.0005,0.17607773851590108,0.12591549295774648,0.521764705882353,306.0,225.0,76.0,5.0,5.0,5.0,59.666666666666664,28.125,43.56666666666667,170.0,21.0,1.0,1.0,200,MMA,250.0,14.0,440.0,523.0,31.4,77.0,-39.43914081145585,87.70883054892602,242.0722891566265,Evans-Ti/Mn-1992-A225aw,1,0
588,0.078,0.44,0.71,0.006,0.008,0.5382885906040268,3.0512158054711245,0.45843768996960493,0.0005,0.17607773851590108,0.12591549295774648,0.521764705882353,306.0,225.0,76.0,5.0,5.0,5.0,59.666666666666664,28.125,43.56666666666667,170.0,21.0,1.0,1.0,200,MMA,0.0,0.0,502.3046913580247,590.7519280205655,25.753804347826087,74.567217630854,-40.0,100.0,242.0722891566265,Evans-Ti/Mn-1992-A225awch,1,0
589,0.078,0.44,0.71,0.006,0.008,0.5382885906040268,3.0512158054711245,0.45843768996960493,0.0005,0.17607773851590108,0.12591549295774648,0.521764705882353,306.0,225.0,76.0,5.0,5.0,5.0,59.666666666666664,28.125,43.56666666666667,170.0,21.0,1.0,1.0,200,MMA,580.0,2.0,381.0,484.0,31.6,78.0,-51.0,100.0,242.0722891566265,Evans-Ti/Mn-1992-A225ht,1,0
590,0.077,0.3,1.0,0.008,0.007,0.5382885906040268,3.0512158054711245,0.45843768996960493,0.0005,0.17607773851590108,0.12591549295774648,0.521764705882353,464.0,7.0,83.0,5.0,5.0,5.0,59.666666666666664,28.125,43.56666666666667,170.0,21.0,1.0,1.0,200,MMA,250.0,14.0,409.0,504.0,30.6,77.0,-39.43914081145585,87.70883054892602,242.0722891566265,Evans-Ti/Mn-1992-B7aw,1,0
591,0.077,0.3,1.0,0.008,0.007,0.5382885906040268,3.0512158054711245,0.45843768996960493,0.0005,0.17607773851590108,0.12591549295774648,0.521764705882353,464.0,7.0,83.0,5.0,5.0,5.0,59.666666666666664,28.125,43.56666666666667,170.0,21.0,1.0,1.0,200,MMA,0.0,0.0,502.3046913580247,590.7519280205655,25.753804347826087,74.567217630854,-56.0,100.0,242.0722891566265,Evans-Ti/Mn-1992-B7awch,1,0
592,0.077,0.3,1.0,0.008,0.007,0.5382885906040268,3.0512158054711245,0.45843768996960493,0.0005,0.17607773851590108,0.12591549295774648,0.521764705882353,464.0,7.0,83.0,5.0,5.0,5.0,59.666666666666664,28.125,43.56666666666667,170.0,21.0,1.0,1.0,200,MMA,580.0,2.0,372.0,480.0,30.5,78.9,-66.0,100.0,242.0722891566265,Evans-Ti/Mn-1992-B7ht,1,0
593,0.076,0.35,1.01,0.008,0.005,0.5382885906040268,3.0512158054711245,0.45843768996960493,0.0005,0.17607773851590108,0.12591549295774648,0.521764705882353,401.0,41.0,74.0,5.0,5.0,5.0,59.666666666666664,28.125,43.56666666666667,170.0,21.0,1.0,1.0,200,MMA,250.0,14.0,443.0,522.0,31.1,77.0,-39.43914081145585,87.70883054892602,242.0722891566265,Evans-Ti/Mn-1992-B41aw,1,0
594,0.076,0.35,1.01,0.008,0.005,0.5382885906040268,3.0512158054711245,0.45843768996960493,0.0005,0.17607773851590108,0.12591549295774648,0.521764705882353,401.0,41.0,74.0,5.0,5.0,5.0,59.666666666666664,28.125,43.56666666666667,170.0,21.0,1.0,1.0,200,MMA,0.0,0.0,502.3046913580247,590.7519280205655,25.753804347826087,74.567217630854,-60.0,100.0,242.0722891566265,Evans-Ti/Mn-1992-B41awch,1,0
595,0.076,0.35,1.01,0.008,0.005,0.5382885906040268,3.0512158054711245,0.45843768996960493,0.0005,0.17607773851590108,0.12591549295774648,0.521764705882353,401.0,41.0,74.0,5.0,5.0,5.0,59.666666666666664,28.125,43.56666666666667,170.0,21.0,1.0,1.0,200,MMA,580.0,2.0,359.0,480.0,29.4,80.3,-80.0,100.0,242.0722891566265,Evans-Ti/Mn-1992-B41ht,1,0
596,0.075,0.31,1.03,0.008,0.007,0.5382885906040268,3.0512158054711245,0.45843768996960493,0.0005,0.17607773851590108,0.12591549295774648,0.521764705882353,394.0,92.0,79.0,5.0,5.0,5.0,59.666666666666664,28.125,43.56666666666667,170.0,21.0,1.0,1.0,200,MMA,250.0,14.0,427.0,516.0,32.0,78.9,-39.43914081145585,87.70883054892602,242.0722891566265,Evans-Ti/Mn-1992-B92aw,1,0
597,0.075,0.31,1.03,0.008,0.007,0.5382885906040268,3.0512158054711245,0.45843768996960493,0.0005,0.17607773851590108,0.12591549295774648,0.521764705882353,394.0,92.0,79.0,5.0,5.0,5.0,59.666666666666664,28.125,43.56666666666667,170.0,21.0,1.0,1.0,200,MMA,0.0,0.0,502.3046913580247,590.7519280205655,25.753804347826087,74.567217630854,-53.0,100.0,242.0722891566265,Evans-Ti/Mn-1992-B92awch,1,0
