Repository: louisgthier/welding-quality-prediction

# welding-quality-prediction info

# PREPROCESS DATA
Ok les gars ce que j'ai fait pour le moment:
- définition des variables path dans variables.py
- Une fonction pour virer les doubles espaces et espaces de fin de ligne
- Changer les N en NaN

Ce qu'il y a en dessous c'est juste le .tex en markdown

Pour tester l'import, lancez juste data_import.py ça génèrera un fichier dans /data/

# MAP DATA LIBRARY

## Database MAP_DATA_WELD

### 1. Provenance of Data

Tracey Cool\* and H. K. D. H. Bhadeshia, Phase Transformations Group, Department of Materials Science and Metallurgy, University of Cambridge, Cambridge, U.K.

File: data/weld_type_analysis/MMA_group.csv (part 4 of 8)
,Carbon concentration / weight %,Silicon concentration / weight %,Manganese concentration / weight %,Sulphur concentration / weight %,Phosphorus concentration / weight %,Nickel concentration / weight %,Chromium concentration / weight %,Molybdenum concentration / weight %,Vanadium concentration / weight %,Copper concentration / weight %,Cobalt concentration / weight %,Tungsten concentration / weight %,Oxygen concentration / parts per million by weight,Titanium concentration / parts per million by weight,Nitrogen concentration / parts per million by weight,Aluminium concentration / parts per million by weight,Boron concentration / parts per million by weight,Niobium concentration / parts per million by weight,Tin concentration / parts per million by weight,Arsenic concentration / parts per million by weight,Antimony concentration / parts per million by weight,Current / A,Voltage / V,AC or DC,Heat input / kJ mm^{-1},Interpass temperature / °C,Type of weld,Post weld heat treatment temperature / °C,Post weld heat treatment time / hours,Yield strength / MPa,Ultimate tensile strength / MPa,Elongation / %,Reduction of Area / %,Charpy temperature / °C,Charpy impact toughness / J,Hardness / kg mm^{-2},Weld ID,Electrode Positive,Electrode Negative
598,0.075,0.31,1.03,0.008,0.007,0.5382885906040268,3.0512158054711245,0.45843768996960493,0.0005,0.17607773851590108,0.12591549295774648,0.521764705882353,394.0,92.0,79.0,5.0,5.0,5.0,59.666666666666664,28.125,43.56666666666667,170.0,21.0,1.0,1.0,200,MMA,580.0,2.0,375.0,470.0,32.4,79.8,-56.0,100.0,242.0722891566265,Evans-Ti/Mn-1992-B92ht,1,0
599,0.075,0.35,1.05,0.008,0.007,0.5382885906040268,3.0512158054711245,0.45843768996960493,0.0005,0.17607773851590108,0.12591549295774648,0.521764705882353,361.0,140.0,82.0,5.0,5.0,5.0,59.666666666666664,28.125,43.56666666666667,170.0,21.0,1.0,1.0,200,MMA,250.0,14.0,434.0,517.0,30.8,78.9,-39.43914081145585,87.70883054892602,242.0722891566265,Evans-Ti/Mn-1992-B140aw,1,0
600,0.075,0.35,1.05,0.008,0.007,0.5382885906040268,3.0512158054711245,0.45843768996960493,0.0005,0.17607773851590108,0.12591549295774648,0.521764705882353,361.0,140.0,82.0,5.0,5.0,5.0,59.666666666666664,28.125,43.56666666666667,170.0,21.0,1.0,1.0,200,MMA,0.0,0.0,502.3046913580247,590.7519280205655,25.753804347826087,74.567217630854,-45.0,100.0,242.0722891566265,Evans-Ti/Mn-1992-B140awch,1,0
601,0.075,0.35,1.05,0.008,0.007,0.5382885906040268,3.0512158054711245,0.45843768996960493,0.0005,0.17607773851590108,0.12591549295774648,0.521764705882353,361.0,140.0,82.0,5.0,5.0,5.0,59.666666666666664,28.125,43.56666666666667,170.0,21.0,1.0,1.0,200,MMA,580.0,2.0,398.0,488.0,32.2,80.7,-54.0,100.0,242.0722891566265,Evans-Ti/Mn-1992-B140ht,1,0
602,0.078,0.43,1.1,0.007,0.005,0.5382885906040268,3.0512158054711245,0.45843768996960493,0.0005,0.17607773851590108,0.12591549295774648,0.521764705882353,329.0,190.0,73.0,5.0,5.0,5.0,59.666666666666664,28.125,43.56666666666667,170.0,21.0,1.0,1.0,200,MMA,250.0,14.0,456.0,545.0,29.0,78.9,-39.43914081145585,87.70883054892602,242.0722891566265,Evans-Ti/Mn-1992-B190aw,1,0
603,0.078,0.43,1.1,0.007,0.005,0.5382885906040268,3.0512158054711245,0.45843768996960493,0.0005,0.17607773851590108,0.12591549295774648,0.521764705882353,329.0,190.0,73.0,5.0,5.0,5.0,59.666666666666664,28.125,43.56666666666667,170.0,21.0,1.0,1.0,200,MMA,0.0,0.0,502.3046913580247,590.7519280205655,25.753804347826087,74.567217630854,-50.0,100.0,242.0722891566265,Evans-Ti/Mn-1992-B190awch,1,0
604,0.078,0.43,1.1,0.007,0.005,0.5382885906040268,3.0512158054711245,0.45843768996960493,0.0005,0.17607773851590108,0.12591549295774648,0.521764705882353,329.0,190.0,73.0,5.0,5.0,5.0,59.666666666666664,28.125,43.56666666666667,170.0,21.0,1.0,1.0,200,MMA,580.0,2.0,399.0,492.0,32.2,80.7,-56.0,100.0,242.0722891566265,Evans-Ti/Mn-1992-B190ht,1,0
605,0.075,0.3,1.31,0.008,0.006,0.5382885906040268,3.0512158054711245,0.45843768996960493,0.0005,0.17607773851590108,0.12591549295774648,0.521764705882353,441.0,5.0,81.0,5.0,5.0,5.0,59.666666666666664,28.125,43.56666666666667,170.0,21.0,1.0,1.0,200,MMA,250.0,14.0,420.0,523.0,26.4,77.0,-39.43914081145585,87.70883054892602,242.0722891566265,Evans-Ti/Mn-1992-C5aw,1,0
606,0.075,0.3,1.31,0.008,0.006,0.5382885906040268,3.0512158054711245,0.45843768996960493,0.0005,0.17607773851590108,0.12591549295774648,0.521764705882353,441.0,5.0,81.0,5.0,5.0,5.0,59.666666666666664,28.125,43.56666666666667,170.0,21.0,1.0,1.0,200,MMA,0.0,0.0,502.3046913580247,590.7519280205655,25.753804347826087,74.567217630854,-29.0,100.0,242.0722891566265,Evans-Ti/Mn-1992-C5aw,1,0
607,0.075,0.3,1.31,0.008,0.006,0.5382885906040268,3.0512158054711245,0.45843768996960493,0.0005,0.17607773851590108,0.12591549295774648,0.521764705882353,441.0,5.0,81.0,5.0,5.0,5.0,59.666666666666664,28.125,43.56666666666667,170.0,21.0,1.0,1.0,200,MMA,580.0,2.0,359.0,480.0,29.6,78.6,-72.0,100.0,242.0722891566265,Evans-Ti/Mn-1992-C5ht,1,0
608,0.077,0.32,1.33,0.007,0.005,0.5382885906040268,3.0512158054711245,0.45843768996960493,0.0005,0.17607773851590108,0.12591549295774648,0.521764705882353,422.0,36.0,83.0,5.0,5.0,5.0,59.666666666666664,28.125,43.56666666666667,170.0,21.0,1.0,1.0,200,MMA,250.0,14.0,463.0,541.0,27.1,75.9,-39.43914081145585,87.70883054892602,242.0722891566265,Evans-Ti/Mn-1992-C36aw,1,0
609,0.077,0.32,1.33,0.007,0.005,0.5382885906040268,3.0512158054711245,0.45843768996960493,0.0005,0.17607773851590108,0.12591549295774648,0.521764705882353,422.0,36.0,83.0,5.0,5.0,5.0,59.666666666666664,28.125,43.56666666666667,170.0,21.0,1.0,1.0,200,MMA,0.0,0.0,502.3046913580247,590.7519280205655,25.753804347826087,74.567217630854,-68.0,100.0,242.0722891566265,Evans-Ti/Mn-1992-C36aw,1,0
610,0.077,0.32,1.33,0.007,0.005,0.5382885906040268,3.0512158054711245,0.45843768996960493,0.0005,0.17607773851590108,0.12591549295774648,0.521764705882353,422.0,36.0,83.0,5.0,5.0,5.0,59.666666666666664,28.125,43.56666666666667,170.0,21.0,1.0,1.0,200,MMA,580.0,2.0,372.0,497.0,31.4,76.4,-81.0,100.0,242.0722891566265,Evans-Ti/Mn-1992-C36ht,1,0
611,0.073,0.3,1.32,0.008,0.007,0.5382885906040268,3.0512158054711245,0.45843768996960493,0.0005,0.17607773851590108,0.12591549295774648,0.521764705882353,401.0,75.0,77.0,5.0,5.0,5.0,59.666666666666664,28.125,43.56666666666667,170.0,21.0,1.0,1.0,200,MMA,250.0,14.0,450.0,522.0,29.4,78.9,-39.43914081145585,87.70883054892602,242.0722891566265,Evans-Ti/Mn-1992-C75aw,1,0
612,0.073,0.3,1.32,0.008,0.007,0.5382885906040268,3.0512158054711245,0.45843768996960493,0.0005,0.17607773851590108,0.12591549295774648,0.521764705882353,401.0,75.0,77.0,5.0,5.0,5.0,59.666666666666664,28.125,43.56666666666667,170.0,21.0,1.0,1.0,200,MMA,0.0,0.0,502.3046913580247,590.7519280205655,25.753804347826087,74.567217630854,-52.0,100.0,242.0722891566265,Evans-Ti/Mn-1992-C75aw,1,0
613,0.073,0.3,1.32,0.008,0.007,0.5382885906040268,3.0512158054711245,0.45843768996960493,0.0005,0.17607773851590108,0.12591549295774648,0.521764705882353,401.0,75.0,77.0,5.0,5.0,5.0,59.666666666666664,28.125,43.56666666666667,170.0,21.0,1.0,1.0,200,MMA,580.0,2.0,419.0,507.0,33.4,80.7,-61.0,100.0,242.0722891566265,Evans-Ti/Mn-1992-C75ht,1,0
614,0.079,0.33,1.35,0.008,0.007,0.5382885906040268,3.0512158054711245,0.45843768996960493,0.0005,0.17607773851590108,0.12591549295774648,0.521764705882353,375.0,140.0,78.0,5.0,5.0,5.0,59.666666666666664,28.125,43.56666666666667,170.0,21.0,1.0,1.0,200,MMA,250.0,14.0,464.0,544.0,29.4,78.9,-39.43914081145585,87.70883054892602,242.0722891566265,Evans-Ti/Mn-1992-C140aw,1,0
615,0.079,0.33,1.35,0.008,0.007,0.5382885906040268,3.0512158054711245,0.45843768996960493,0.0005,0.17607773851590108,0.12591549295774648,0.521764705882353,375.0,140.0,78.0,5.0,5.0,5.0,59.666666666666664,28.125,43.56666666666667,170.0,21.0,1.0,1.0,200,MMA,0.0,0.0,502.3046913580247,590.7519280205655,25.753804347826087,74.567217630854,-43.0,100.0,242.0722891566265,Evans-Ti/Mn-1992-C140aw,1,0
616,0.079,0.33,1.35,0.008,0.007,0.5382885906040268,3.0512158054711245,0.45843768996960493,0.0005,0.17607773851590108,0.12591549295774648,0.521764705882353,375.0,140.0,78.0,5.0,5.0,5.0,59.666666666666664,28.125,43.56666666666667,170.0,21.0,1.0,1.0,200,MMA,580.0,2.0,413.0,508.0,27.0,79.8,-60.0,100.0,242.0722891566265,Evans-Ti/Mn-1992-C140ht,1,0
617,0.08,0.39,1.37,0.007,0.006,0.5382885906040268,3.0512158054711245,0.45843768996960493,0.0005,0.17607773851590108,0.12591549295774648,0.521764705882353,320.0,215.0,90.0,5.0,5.0,5.0,59.666666666666664,28.125,43.56666666666667,170.0,21.0,1.0,1.0,200,MMA,250.0,14.0,485.0,559.0,28.0,80.7,-39.43914081145585,87.70883054892602,242.0722891566265,Evans-Ti/Mn-1992-C215aw,1,0
618,0.08,0.39,1.37,0.007,0.006,0.5382885906040268,3.0512158054711245,0.45843768996960493,0.0005,0.17607773851590108,0.12591549295774648,0.521764705882353,320.0,215.0,90.0,5.0,5.0,5.0,59.666666666666664,28.125,43.56666666666667,170.0,21.0,1.0,1.0,200,MMA,0.0,0.0,502.3046913580247,590.7519280205655,25.753804347826087,74.567217630854,-54.0,100.0,242.0722891566265,Evans-Ti/Mn-1992-C215aw,1,0
619,0.08,0.39,1.37,0.007,0.006,0.5382885906040268,3.0512158054711245,0.45843768996960493,0.0005,0.17607773851590108,0.12591549295774648,0.521764705882353,320.0,215.0,90.0,5.0,5.0,5.0,59.666666666666664,28.125,43.56666666666667,170.0,21.0,1.0,1.0,200,MMA,580.0,2.0,429.0,537.0,28.4,77.5,-70.0,100.0,242.0722891566265,Evans-Ti/Mn-1992-C215ht,1,0
620,0.077,0.28,1.79,0.007,0.006,0.5382885906040268,3.0512158054711245,0.45843768996960493,0.0005,0.17607773851590108,0.12591549295774648,0.521764705882353,439.0,7.0,82.0,5.0,5.0,5.0,59.666666666666664,28.125,43.56666666666667,170.0,21.0,1.0,1.0,200,MMA,250.0,14.0,458.0,568.0,28.6,76.0,-39.43914081145585,87.70883054892602,242.0722891566265,Evans-Ti/Mn-1992-D7aw,1,0
621,0.077,0.28,1.79,0.007,0.006,0.5382885906040268,3.0512158054711245,0.45843768996960493,0.0005,0.17607773851590108,0.12591549295774648,0.521764705882353,439.0,7.0,82.0,5.0,5.0,5.0,59.666666666666664,28.125,43.56666666666667,170.0,21.0,1.0,1.0,200,MMA,0.0,0.0,502.3046913580247,590.7519280205655,25.753804347826087,74.567217630854,-5.0,100.0,242.0722891566265,Evans-Ti/Mn-1992-D7aw,1,0
622,0.077,0.28,1.79,0.007,0.006,0.5382885906040268,3.0512158054711245,0.45843768996960493,0.0005,0.17607773851590108,0.12591549295774648,0.521764705882353,439.0,7.0,82.0,5.0,5.0,5.0,59.666666666666664,28.125,43.56666666666667,170.0,21.0,1.0,1.0,200,MMA,580.0,2.0,381.0,500.0,30.4,78.9,-49.0,100.0,242.0722891566265,Evans-Ti/Mn-1992-D7ht,1,0
623,0.078,0.31,1.75,0.007,0.006,0.5382885906040268,3.0512158054711245,0.45843768996960493,0.0005,0.17607773851590108,0.12591549295774648,0.521764705882353,417.0,36.0,94.0,5.0,5.0,5.0,59.666666666666664,28.125,43.56666666666667,170.0,21.0,1.0,1.0,200,MMA,250.0,14.0,500.0,571.0,28.8,77.0,-39.43914081145585,87.70883054892602,242.0722891566265,Evans-Ti/Mn-1992-D36aw,1,0
624,0.078,0.31,1.75,0.007,0.006,0.5382885906040268,3.0512158054711245,0.45843768996960493,0.0005,0.17607773851590108,0.12591549295774648,0.521764705882353,417.0,36.0,94.0,5.0,5.0,5.0,59.666666666666664,28.125,43.56666666666667,170.0,21.0,1.0,1.0,200,MMA,0.0,0.0,502.3046913580247,590.7519280205655,25.753804347826087,74.567217630854,-62.0,100.0,242.0722891566265,Evans-Ti/Mn-1992-D36aw,1,0
625,0.078,0.31,1.75,0.007,0.006,0.5382885906040268,3.0512158054711245,0.45843768996960493,0.0005,0.17607773851590108,0.12591549295774648,0.521764705882353,417.0,36.0,94.0,5.0,5.0,5.0,59.666666666666664,28.125,43.56666666666667,170.0,21.0,1.0,1.0,200,MMA,580.0,2.0,414.0,518.0,29.2,78.4,-71.0,100.0,242.0722891566265,Evans-Ti/Mn-1992-D36ht,1,0
626,0.077,0.29,1.76,0.007,0.007,0.5382885906040268,3.0512158054711245,0.45843768996960493,0.0005,0.17607773851590108,0.12591549295774648,0.521764705882353,396.0,105.0,81.0,5.0,5.0,5.0,59.666666666666664,28.125,43.56666666666667,170.0,21.0,1.0,1.0,200,MMA,250.0,14.0,484.0,577.0,26.2,77.9,-39.43914081145585,87.70883054892602,242.0722891566265,Evans-Ti/Mn-1992-D105aw,1,0
627,0.077,0.29,1.76,0.007,0.007,0.5382885906040268,3.0512158054711245,0.45843768996960493,0.0005,0.17607773851590108,0.12591549295774648,0.521764705882353,396.0,105.0,81.0,5.0,5.0,5.0,59.666666666666664,28.125,43.56666666666667,170.0,21.0,1.0,1.0,200,MMA,0.0,0.0,502.3046913580247,590.7519280205655,25.753804347826087,74.567217630854,-53.0,100.0,242.0722891566265,Evans-Ti/Mn-1992-D105aw,1,0
628,0.077,0.29,1.76,0.007,0.007,0.5382885906040268,3.0512158054711245,0.45843768996960493,0.0005,0.17607773851590108,0.12591549295774648,0.521764705882353,396.0,105.0,81.0,5.0,5.0,5.0,59.666666666666664,28.125,43.56666666666667,170.0,21.0,1.0,1.0,200,MMA,580.0,2.0,429.0,532.0,27.4,78.9,-57.0,100.0,242.0722891566265,Evans-Ti/Mn-1992-D105ht,1,0
629,0.075,0.32,1.83,0.006,0.007,0.5382885906040268,3.0512158054711245,0.45843768996960493,0.0005,0.17607773851590108,0.12591549295774648,0.521764705882353,346.0,170.0,82.0,5.0,5.0,5.0,59.666666666666664,28.125,43.56666666666667,170.0,21.0,1.0,1.0,200,MMA,250.0,14.0,510.0,590.0,27.4,79.7,-39.43914081145585,87.70883054892602,242.0722891566265,Evans-Ti/Mn-1992-D170aw,1,0
630,0.075,0.32,1.83,0.006,0.007,0.5382885906040268,3.0512158054711245,0.45843768996960493,0.0005,0.17607773851590108,0.12591549295774648,0.521764705882353,346.0,170.0,82.0,5.0,5.0,5.0,59.666666666666664,28.125,43.56666666666667,170.0,21.0,1.0,1.0,200,MMA,0.0,0.0,502.3046913580247,590.7519280205655,25.753804347826087,74.567217630854,-52.0,100.0,242.0722891566265,Evans-Ti/Mn-1992-D170aw,1,0
631,0.075,0.32,1.83,0.006,0.007,0.5382885906040268,3.0512158054711245,0.45843768996960493,0.0005,0.17607773851590108,0.12591549295774648,0.521764705882353,346.0,170.0,82.0,5.0,5.0,5.0,59.666666666666664,28.125,43.56666666666667,170.0,21.0,1.0,1.0,200,MMA,580.0,2.0,471.0,565.0,27.8,78.0,-57.0,100.0,242.0722891566265,Evans-Ti/Mn-1992-D170ht,1,0
632,0.079,0.37,1.82,0.006,0.007,0.5382885906040268,3.0512158054711245,0.45843768996960493,0.0005,0.17607773851590108,0.12591549295774648,0.521764705882353,324.0,255.0,81.0,5.0,5.0,5.0,59.666666666666664,28.125,43.56666666666667,170.0,21.0,1.0,1.0,200,MMA,250.0,14.0,536.0,612.0,25.4,76.0,-39.43914081145585,87.70883054892602,242.0722891566265,Evans-Ti/Mn-1992-D255aw,1,0
633,0.079,0.37,1.82,0.006,0.007,0.5382885906040268,3.0512158054711245,0.45843768996960493,0.0005,0.17607773851590108,0.12591549295774648,0.521764705882353,324.0,255.0,81.0,5.0,5.0,5.0,59.666666666666664,28.125,43.56666666666667,170.0,21.0,1.0,1.0,200,MMA,0.0,0.0,502.3046913580247,590.7519280205655,25.753804347826087,74.567217630854,-53.0,100.0,242.0722891566265,Evans-Ti/Mn-1992-D255aw,1,0
634,0.079,0.37,1.82,0.006,0.007,0.5382885906040268,3.0512158054711245,0.45843768996960493,0.0005,0.17607773851590108,0.12591549295774648,0.521764705882353,324.0,255.0,81.0,5.0,5.0,5.0,59.666666666666664,28.125,43.56666666666667,170.0,21.0,1.0,1.0,200,MMA,580.0,2.0,474.0,575.0,29.4,78.0,-61.0,100.0,242.0722891566265,Evans-Ti/Mn-1992-D255ht,1,0
635,0.074,0.25,1.4,0.008,0.007,0.5382885906040268,3.0512158054711245,0.45843768996960493,0.13182849056603776,0.17607773851590108,0.12591549295774648,0.521764705882353,475.0,1.0,79.0,56.02514096185739,6.901639344262295,143.67241379310346,59.666666666666664,28.125,43.56666666666667,170.0,21.0,1.0,1.0,200,MMA,0.0,0.0,445.0,528.0,28.2,78.0,-39.43914081145585,87.70883054892602,242.0722891566265,KocakPEv-TiN-1994-O,1,0
636,0.077,0.27,1.46,0.008,0.007,0.5382885906040268,3.0512158054711245,0.45843768996960493,0.13182849056603776,0.17607773851590108,0.12591549295774648,0.521764705882353,459.0,28.0,81.0,56.02514096185739,6.901639344262295,143.67241379310346,59.666666666666664,28.125,43.56666666666667,170.0,21.0,1.0,1.0,200,MMA,0.0,0.0,471.0,544.0,25.2,77.0,-39.43914081145585,87.70883054892602,242.0722891566265,KocakPREv-TiN-1994-Wa,1,0
637,0.073,0.26,1.41,0.007,0.011,0.5382885906040268,3.0512158054711245,0.45843768996960493,0.13182849056603776,0.17607773851590108,0.12591549295774648,0.521764705882353,392.0,90.0,83.0,56.02514096185739,6.901639344262295,143.67241379310346,59.666666666666664,28.125,43.56666666666667,170.0,21.0,1.0,1.0,200,MMA,0.0,0.0,478.0,540.0,24.2,78.9,-39.43914081145585,87.70883054892602,242.0722891566265,KocakPREv-TiN-1994-Wb,1,0
638,0.074,0.3,1.45,0.007,0.009,0.5382885906040268,3.0512158054711245,0.45843768996960493,0.13182849056603776,0.17607773851590108,0.12591549295774648,0.521764705882353,337.0,120.0,84.0,56.02514096185739,6.901639344262295,143.67241379310346,59.666666666666664,28.125,43.56666666666667,170.0,21.0,1.0,1.0,200,MMA,0.0,0.0,480.0,538.0,27.8,79.8,-39.43914081145585,87.70883054892602,242.0722891566265,KocakPREv-TiN-1994-Wc,1,0
639,0.072,0.38,1.5,0.006,0.01,0.5382885906040268,3.0512158054711245,0.45843768996960493,0.13182849056603776,0.17607773851590108,0.12591549295774648,0.521764705882353,291.0,260.0,77.0,56.02514096185739,6.901639344262295,143.67241379310346,59.666666666666664,28.125,43.56666666666667,170.0,21.0,1.0,1.0,200,MMA,0.0,0.0,509.0,578.0,26.4,78.9,-39.43914081145585,87.70883054892602,242.0722891566265,KocakPREv-TiN-1994-Wd,1,0
640,0.069,0.45,1.47,0.005,0.006,0.5382885906040268,3.0512158054711245,0.45843768996960493,0.13182849056603776,0.17607773851590108,0.12591549295774648,0.521764705882353,282.0,410.0,77.0,56.02514096185739,6.901639344262295,143.67241379310346,59.666666666666664,28.125,43.56666666666667,170.0,21.0,1.0,1.0,200,MMA,0.0,0.0,504.0,577.0,25.8,79.8,-39.43914081145585,87.70883054892602,242.0722891566265,KocakPREv-TiN-1994-Xa,1,0
641,0.07,0.45,1.5,0.005,0.006,0.5382885906040268,3.0512158054711245,0.45843768996960493,0.13182849056603776,0.17607773851590108,0.12591549295774648,0.521764705882353,294.0,550.0,75.0,56.02514096185739,6.901639344262295,143.67241379310346,59.666666666666664,28.125,43.56666666666667,170.0,21.0,1.0,1.0,200,MMA,0.0,0.0,530.0,597.0,25.0,81.6,-39.43914081145585,87.70883054892602,242.0722891566265,KocakPREv-TiN-1994-Xb,1,0
642,0.074,0.28,1.58,0.008,0.008,0.5382885906040268,3.0512158054711245,0.45843768996960493,0.13182849056603776,0.17607773851590108,0.12591549295774648,0.521764705882353,404.0,5.0,145.0,56.02514096185739,6.901639344262295,143.67241379310346,59.666666666666664,28.125,43.56666666666667,170.0,21.0,1.0,1.0,200,MMA,0.0,0.0,473.0,566.0,24.0,77.0,-39.43914081145585,87.70883054892602,242.0722891566265,KocakPREv-TiN-1994-O1,1,0
643,0.068,0.28,1.4,0.01,0.008,0.5382885906040268,3.0512158054711245,0.45843768996960493,0.13182849056603776,0.17607773851590108,0.12591549295774648,0.521764705882353,409.0,31.0,148.0,56.02514096185739,6.901639344262295,143.67241379310346,59.666666666666664,28.125,43.56666666666667,170.0,21.0,1.0,1.0,200,MMA,0.0,0.0,482.0,545.0,28.0,78.9,-39.43914081145585,87.70883054892602,242.0722891566265,KocakPREv-TiN-1994-W1a,1,0
644,0.069,0.31,1.5,0.008,0.008,0.5382885906040268,3.0512158054711245,0.45843768996960493,0.13182849056603776,0.17607773851590108,0.12591549295774648,0.521764705882353,400.0,51.0,160.0,56.02514096185739,6.901639344262295,143.67241379310346,59.666666666666664,28.125,43.56666666666667,170.0,21.0,1.0,1.0,200,MMA,0.0,0.0,522.0,584.0,26.4,78.9,-39.43914081145585,87.70883054892602,242.0722891566265,KocakPREv-TiN-1994-W1b,1,0
645,0.07,0.29,1.5,0.008,0.009,0.5382885906040268,3.0512158054711245,0.45843768996960493,0.13182849056603776,0.17607773851590108,0.12591549295774648,0.521764705882353,341.0,120.0,164.0,56.02514096185739,6.901639344262295,143.67241379310346,59.666666666666664,28.125,43.56666666666667,170.0,21.0,1.0,1.0,200,MMA,0.0,0.0,513.0,573.0,25.2,76.0,-39.43914081145585,87.70883054892602,242.0722891566265,KocakPREv-TiN-1994-W1c,1,0
646,0.068,0.39,1.51,0.007,0.009,0.5382885906040268,3.0512158054711245,0.45843768996960493,0.13182849056603776,0.17607773851590108,0.12591549295774648,0.521764705882353,278.0,300.0,166.0,56.02514096185739,6.901639344262295,143.67241379310346,59.666666666666664,28.125,43.56666666666667,170.0,21.0,1.0,1.0,200,MMA,0.0,0.0,546.0,611.0,24.0,78.0,-39.43914081145585,87.70883054892602,242.0722891566265,KocakPREv-TiN-1994-W1d,1,0
647,0.066,0.47,1.48,0.007,0.011,0.5382885906040268,3.0512158054711245,0.45843768996960493,0.13182849056603776,0.17607773851590108,0.12591549295774648,0.521764705882353,285.0,410.0,164.0,56.02514096185739,6.901639344262295,143.67241379310346,59.666666666666664,28.125,43.56666666666667,170.0,21.0,1.0,1.0,200,MMA,0.0,0.0,584.0,639.0,23.0,75.0,-39.43914081145585,87.70883054892602,242.0722891566265,KocakPREv-TiN-1994-X1a,1,0
648,0.07,0.45,1.5,0.004,0.006,0.5382885906040268,3.0512158054711245,0.45843768996960493,0.13182849056603776,0.17607773851590108,0.12591549295774648,0.521764705882353,297.0,590.0,155.0,56.02514096185739,6.901639344262295,143.67241379310346,59.666666666666664,28.125,43.56666666666667,170.0,21.0,1.0,1.0,200,MMA,0.0,0.0,535.0,599.0,25.6,76.0,-39.43914081145585,87.70883054892602,242.0722891566265,KocakPREv-TiN-1994-X1b,1,0
649,0.073,0.27,1.66,0.009,0.008,0.5382885906040268,3.0512158054711245,0.45843768996960493,0.13182849056603776,0.17607773851590108,0.12591549295774648,0.521764705882353,399.0,5.0,235.0,56.02514096185739,6.901639344262295,143.67241379310346,59.666666666666664,28.125,43.56666666666667,170.0,21.0,1.0,1.0,200,MMA,0.0,0.0,505.0,607.0,24.0,76.0,-39.43914081145585,87.70883054892602,242.0722891566265,KocakPREv-TiN-1994-O2,1,0
650,0.069,0.26,1.45,0.01,0.009,0.5382885906040268,3.0512158054711245,0.45843768996960493,0.13182849056603776,0.17607773851590108,0.12591549295774648,0.521764705882353,391.0,29.0,226.0,56.02514096185739,6.901639344262295,143.67241379310346,59.666666666666664,28.125,43.56666666666667,170.0,21.0,1.0,1.0,200,MMA,0.0,0.0,492.0,581.0,25.8,77.9,-39.43914081145585,87.70883054892602,242.0722891566265,KocakPREv-TiN-1994-W2a,1,0
651,0.073,0.29,1.53,0.009,0.007,0.5382885906040268,3.0512158054711245,0.45843768996960493,0.13182849056603776,0.17607773851590108,0.12591549295774648,0.521764705882353,419.0,46.0,243.0,56.02514096185739,6.901639344262295,143.67241379310346,59.666666666666664,28.125,43.56666666666667,170.0,21.0,1.0,1.0,200,MMA,0.0,0.0,538.0,591.0,24.9,74.5,-39.43914081145585,87.70883054892602,242.0722891566265,KocakPREv-TiN-1994-W2b,1,0
652,0.07,0.28,1.45,0.009,0.009,0.5382885906040268,3.0512158054711245,0.45843768996960493,0.13182849056603776,0.17607773851590108,0.12591549295774648,0.521764705882353,315.0,120.0,239.0,56.02514096185739,6.901639344262295,143.67241379310346,59.666666666666664,28.125,43.56666666666667,170.0,21.0,1.0,1.0,200,MMA,0.0,0.0,523.0,599.0,29.2,77.0,-39.43914081145585,87.70883054892602,242.0722891566265,KocakPREv-TiN-1994-W2c,1,0
653,0.067,0.4,1.48,0.006,0.008,0.5382885906040268,3.0512158054711245,0.45843768996960493,0.13182849056603776,0.17607773851590108,0.12591549295774648,0.521764705882353,286.0,320.0,253.0,56.02514096185739,6.901639344262295,143.67241379310346,59.666666666666664,28.125,43.56666666666667,170.0,21.0,1.0,1.0,200,MMA,0.0,0.0,546.0,621.0,23.6,76.0,-39.43914081145585,87.70883054892602,242.0722891566265,KocakPREv-TiN-1994-W2d,1,0
654,0.068,0.47,1.46,0.007,0.006,0.5382885906040268,3.0512158054711245,0.45843768996960493,0.13182849056603776,0.17607773851590108,0.12591549295774648,0.521764705882353,297.0,450.0,249.0,56.02514096185739,6.901639344262295,143.67241379310346,59.666666666666664,28.125,43.56666666666667,170.0,21.0,1.0,1.0,200,MMA,0.0,0.0,578.0,631.0,24.6,78.0,-39.43914081145585,87.70883054892602,242.0722891566265,KocakPREv-TiN-1994-X2a,1,0
655,0.066,0.43,1.47,0.005,0.006,0.5382885906040268,3.0512158054711245,0.45843768996960493,0.13182849056603776,0.17607773851590108,0.12591549295774648,0.521764705882353,322.0,690.0,240.0,56.02514096185739,6.901639344262295,143.67241379310346,59.666666666666664,28.125,43.56666666666667,170.0,21.0,1.0,1.0,200,MMA,0.0,0.0,552.0,615.0,26.4,78.0,-39.43914081145585,87.70883054892602,242.0722891566265,KocakPREv-TiN-1994-X2b,1,0
656,0.035,0.3,0.66,0.006,0.013,0.5382885906040268,3.0512158054711245,0.45843768996960493,0.13182849056603776,0.17607773851590108,0.12591549295774648,0.521764705882353,490.0,69.10666666666667,70.0,56.02514096185739,6.901639344262295,143.67241379310346,59.666666666666664,28.125,43.56666666666667,170.0,21.0,1.0,1.0,150,MMA,0.0,0.0,392.0,466.0,31.9,80.6,-27.0,100.0,242.0722891566265,Evans-Mn-1977-Aaw,1,0
657,0.035,0.3,0.66,0.006,0.013,0.5382885906040268,3.0512158054711245,0.45843768996960493,0.13182849056603776,0.17607773851590108,0.12591549295774648,0.521764705882353,490.0,69.10666666666667,70.0,56.02514096185739,6.901639344262295,143.67241379310346,59.666666666666664,28.125,43.56666666666667,170.0,21.0,1.0,1.0,150,MMA,500.0,2.0,370.0,456.0,35.2,80.6,-32.0,100.0,242.0722891566265,Evans-Mn-1977-Aht,1,0
658,0.038,0.3,1.0,0.005,0.014,0.5382885906040268,3.0512158054711245,0.45843768996960493,0.13182849056603776,0.17607773851590108,0.12591549295774648,0.521764705882353,460.0,69.10666666666667,100.0,56.02514096185739,6.901639344262295,143.67241379310346,59.666666666666664,28.125,43.56666666666667,170.0,21.0,1.0,1.0,150,MMA,0.0,0.0,413.0,498.0,31.2,80.6,-44.0,100.0,242.0722891566265,Evans-Mn-1977-Baw,1,0
659,0.038,0.3,1.0,0.005,0.014,0.5382885906040268,3.0512158054711245,0.45843768996960493,0.13182849056603776,0.17607773851590108,0.12591549295774648,0.521764705882353,460.0,69.10666666666667,100.0,56.02514096185739,6.901639344262295,143.67241379310346,59.666666666666664,28.125,43.56666666666667,170.0,21.0,1.0,1.0,150,MMA,500.0,2.0,402.0,490.0,31.0,80.6,-44.0,100.0,242.0722891566265,Evans-Mn-1977-Bht,1,0
660,0.049,0.34,1.42,0.005,0.013,0.5382885906040268,3.0512158054711245,0.45843768996960493,0.13182849056603776,0.17607773851590108,0.12591549295774648,0.521764705882353,410.0,69.10666666666667,90.0,56.02514096185739,6.901639344262295,143.67241379310346,59.666666666666664,28.125,43.56666666666667,170.0,21.0,1.0,1.0,150,MMA,0.0,0.0,468.0,551.0,29.4,78.7,-53.0,100.0,242.0722891566265,Evans-Mn-1977-Caw,1,0
661,0.049,0.34,1.42,0.005,0.013,0.5382885906040268,3.0512158054711245,0.45843768996960493,0.13182849056603776,0.17607773851590108,0.12591549295774648,0.521764705882353,410.0,69.10666666666667,90.0,56.02514096185739,6.901639344262295,143.67241379310346,59.666666666666664,28.125,43.56666666666667,170.0,21.0,1.0,1.0,150,MMA,500.0,2.0,436.0,529.0,31.6,78.8,-50.0,100.0,242.0722891566265,Evans-Mn-1977-Cht,1,0
662,0.051,0.34,1.82,0.006,0.017,0.5382885906040268,3.0512158054711245,0.45843768996960493,0.13182849056603776,0.17607773851590108,0.12591549295774648,0.521764705882353,390.0,69.10666666666667,90.0,56.02514096185739,6.901639344262295,143.67241379310346,59.666666666666664,28.125,43.56666666666667,170.0,21.0,1.0,1.0,150,MMA,0.0,0.0,514.0,588.0,28.0,76.8,-43.0,100.0,242.0722891566265,Evans-Mn-1977-Daw,1,0
663,0.051,0.34,1.82,0.006,0.017,0.5382885906040268,3.0512158054711245,0.45843768996960493,0.13182849056603776,0.17607773851590108,0.12591549295774648,0.521764705882353,390.0,69.10666666666667,90.0,56.02514096185739,6.901639344262295,143.67241379310346,59.666666666666664,28.125,43.56666666666667,170.0,21.0,1.0,1.0,150,MMA,500.0,2.0,479.0,576.0,27.4,76.9,-36.0,100.0,242.0722891566265,Evans-Mn-1977-Dht,1,0
664,0.05,0.25,1.21,0.013,0.024,1.84,0.05,0.34,0.01,0.06,0.12591549295774648,0.521764705882353,444.0,69.10666666666667,143.0,56.02514096185739,6.901639344262295,143.67241379310346,59.666666666666664,28.125,43.56666666666667,170.0,24.0,1.0,2.1,107,MMA,0.0,0.0,665.0,715.0,23.8,74.567217630854,-73.0,50.0,242.0722891566265,SurianEtAl-C-1991-0.05awCh,1,0
665,0.05,0.25,1.21,0.013,0.024,1.84,0.05,0.34,0.01,0.06,0.12591549295774648,0.521764705882353,444.0,69.10666666666667,143.0,56.02514096185739,6.901639344262295,143.67241379310346,59.666666666666664,28.125,43.56666666666667,170.0,24.0,1.0,2.1,107,MMA,620.0,1.0,673.0,680.0,23.8,74.567217630854,-42.0,50.0,242.0722891566265,SurianEtAl-C-1991-0.05htCh,1,0
666,0.07,0.26,1.24,0.013,0.025,1.9,0.05,0.34,0.01,0.06,0.12591549295774648,0.521764705882353,365.0,69.10666666666667,119.0,56.02514096185739,6.901639344262295,143.67241379310346,59.666666666666664,28.125,43.56666666666667,170.0,24.0,1.0,2.1,107,MMA,0.0,0.0,768.0,807.0,20.0,74.567217630854,-72.0,50.0,242.0722891566265,SurianEtAl-C-1991-0.07awCh,1,0
667,0.07,0.26,1.24,0.013,0.025,1.9,0.05,0.34,0.01,0.06,0.12591549295774648,0.521764705882353,365.0,69.10666666666667,119.0,56.02514096185739,6.901639344262295,143.67241379310346,59.666666666666664,28.125,43.56666666666667,170.0,24.0,1.0,2.1,107,MMA,620.0,1.0,700.0,785.0,20.6,74.567217630854,-28.0,50.0,242.0722891566265,SurianEtAl-C-1991-0.07htCh,1,0
668,0.1,0.34,1.42,0.009,0.028,1.92,0.05,0.35,0.01,0.05,0.12591549295774648,0.521764705882353,345.0,69.10666666666667,87.0,56.02514096185739,6.901639344262295,143.67241379310346,59.666666666666664,28.125,43.56666666666667,170.0,24.0,1.0,2.1,107,MMA,0.0,0.0,798.0,858.0,19.6,74.567217630854,-64.0,50.0,242.0722891566265,SurianEtAl-C-1991-0.10awCh,1,0
669,0.1,0.34,1.42,0.009,0.028,1.92,0.05,0.35,0.01,0.05,0.12591549295774648,0.521764705882353,345.0,69.10666666666667,87.0,56.02514096185739,6.901639344262295,143.67241379310346,59.666666666666664,28.125,43.56666666666667,170.0,24.0,1.0,2.1,107,MMA,620.0,1.0,765.0,858.0,20.6,74.567217630854,-14.0,50.0,242.0722891566265,SurianEtAl-C-1991-0.10htCh,1,0
670,0.12,0.33,1.41,0.011,0.031,1.88,0.05,0.34,0.01,0.05,0.12591549295774648,0.521764705882353,329.0,69.10666666666667,99.0,56.02514096185739,6.901639344262295,143.67241379310346,59.666666666666664,28.125,43.56666666666667,170.0,24.0,1.0,2.1,107,MMA,0.0,0.0,808.0,875.0,16.6,74.567217630854,-39.0,50.0,242.0722891566265,SurianEtAl-C-1991-0.12awCh,1,0
671,0.12,0.33,1.41,0.011,0.031,1.88,0.05,0.34,0.01,0.05,0.12591549295774648,0.521764705882353,329.0,69.10666666666667,99.0,56.02514096185739,6.901639344262295,143.67241379310346,59.666666666666664,28.125,43.56666666666667,170.0,24.0,1.0,2.1,107,MMA,620.0,1.0,795.0,895.0,18.0,74.567217630854,-3.0,50.0,242.0722891566265,SurianEtAl-C-1991-0.12htCh,1,0
672,0.04,0.24,0.84,0.009,0.01,2.2,3.0512158054711245,0.45843768996960493,0.13182849056603776,0.13,0.12591549295774648,0.521764705882353,300.0,150.0,118.04125177809388,56.02514096185739,6.901639344262295,143.67241379310346,59.666666666666664,28.125,43.56666666666667,165.0,25.0,1.0,1.0,200,MMA,0.0,0.0,481.0,616.0,23.0,69.0,-39.43914081145585,87.70883054892602,242.0722891566265,Alekseev&-CMnNi-1991-CH1,0,1
673,0.04,0.22,0.81,0.009,0.011,2.19,3.0512158054711245,0.45843768996960493,0.13182849056603776,0.29,0.12591549295774648,0.521764705882353,300.0,120.0,118.04125177809388,56.02514096185739,6.901639344262295,143.67241379310346,59.666666666666664,28.125,43.56666666666667,165.0,25.0,1.0,1.0,200,MMA,0.0,0.0,471.0,596.0,23.0,66.0,-39.43914081145585,87.70883054892602,242.0722891566265,Alekseev&-CMnNi-1991-CH2,0,1
674,0.04,0.23,0.83,0.01,0.011,2.19,3.0512158054711245,0.45843768996960493,0.13182849056603776,0.45,0.12591549295774648,0.521764705882353,280.0,140.0,118.04125177809388,56.02514096185739,6.901639344262295,143.67241379310346,59.666666666666664,28.125,43.56666666666667,165.0,25.0,1.0,1.0,200,MMA,0.0,0.0,498.0,599.0,24.0,65.0,-39.43914081145585,87.70883054892602,242.0722891566265,Alekseev&-CMnNi-1991-CH3,0,1
675,0.04,0.24,0.82,0.009,0.01,2.2,3.0512158054711245,0.45843768996960493,0.13182849056603776,0.62,0.12591549295774648,0.521764705882353,300.0,150.0,118.04125177809388,56.02514096185739,6.901639344262295,143.67241379310346,59.666666666666664,28.125,43.56666666666667,165.0,25.0,1.0,1.0,200,MMA,0.0,0.0,525.0,623.0,21.0,65.0,-39.43914081145585,87.70883054892602,242.0722891566265,Alekseev&-CMnNi-1991-CH4,0,1
676,0.04,0.23,0.83,0.01,0.011,2.21,3.0512158054711245,0.45843768996960493,0.13182849056603776,0.79,0.12591549295774648,0.521764705882353,320.0,140.0,118.04125177809388,56.02514096185739,6.901639344262295,143.67241379310346,59.666666666666664,28.125,43.56666666666667,165.0,25.0,1.0,1.0,200,MMA,0.0,0.0,536.0,635.0,23.0,65.0,-39.43914081145585,87.70883054892602,242.0722891566265,Alekseev&-CMnNi-1991-CH5,0,1
677,0.04,0.23,0.83,0.01,0.011,2.21,3.0512158054711245,0.45843768996960493,0.13182849056603776,1.01,0.12591549295774648,0.521764705882353,320.0,130.0,118.04125177809388,56.02514096185739,6.901639344262295,143.67241379310346,59.666666666666664,28.125,43.56666666666667,165.0,25.0,1.0,1.0,200,MMA,0.0,0.0,566.0,674.0,21.0,62.0,-39.43914081145585,87.70883054892602,242.0722891566265,Alekseev&-CMnNi-1991-CH6,0,1
678,0.04,0.2,0.8,0.01,0.011,2.2,3.0512158054711245,0.45843768996960493,0.13182849056603776,1.2,0.12591549295774648,0.521764705882353,370.0,140.0,118.04125177809388,56.02514096185739,6.901639344262295,143.67241379310346,59.666666666666664,28.125,43.56666666666667,165.0,25.0,1.0,1.0,200,MMA,0.0,0.0,573.0,690.0,21.0,62.0,-39.43914081145585,87.70883054892602,242.0722891566265,Alekseev&-CMnNi-1991-CH7,0,1
679,0.099,0.17,1.01,0.007,0.012,0.08,9.3,1.0,0.2,0.17607773851590108,0.0,0.0,634.0,69.10666666666667,539.0,56.02514096185739,6.901639344262295,460.0,59.666666666666664,28.125,43.56666666666667,180.0,34.0,1.0,1.0,175,MMA,750.0,8.0,617.0,762.0,18.4,61.2,-39.43914081145585,87.70883054892602,242.0722891566265,Evans-AlEl9Cr1Mo-1994--,1,0
680,0.093,0.16,1.03,0.008,0.012,0.98,9.08,0.98,0.19,0.17607773851590108,0.0,0.0,651.0,69.10666666666667,515.0,56.02514096185739,6.901639344262295,430.0,59.666666666666664,28.125,43.56666666666667,180.0,34.0,1.0,1.0,175,MMA,750.0,8.0,551.0,751.0,19.6,64.5,-39.43914081145585,87.70883054892602,242.0722891566265,Evans-AlEl9Cr1Mo-1994-1Ni,1,0
681,0.101,0.17,1.02,0.008,0.012,1.92,9.12,1.0,0.19,0.17607773851590108,0.0,0.0,664.0,69.10666666666667,494.0,56.02514096185739,6.901639344262295,470.0,59.666666666666664,28.125,43.56666666666667,180.0,34.0,1.0,1.0,175,MMA,750.0,8.0,672.0,866.0,13.6,56.8,-39.43914081145585,87.70883054892602,242.0722891566265,Evans-AlEl9Cr1Mo-1994-2Ni,1,0
682,0.095,0.16,1.02,0.007,0.012,3.01,9.17,0.96,0.19,0.17607773851590108,0.0,0.0,610.0,69.10666666666667,489.0,56.02514096185739,6.901639344262295,450.0,59.666666666666664,28.125,43.56666666666667,180.0,34.0,1.0,1.0,175,MMA,750.0,8.0,920.0,1151.0,10.6,47.6,-39.43914081145585,87.70883054892602,242.0722891566265,Evans-AlEl9Cr1Mo-1994-3Ni,1,0
683,0.096,0.16,1.01,0.007,0.013,0.0,9.16,0.99,0.19,0.17607773851590108,0.95,0.0,672.0,69.10666666666667,552.0,56.02514096185739,6.901639344262295,450.0,59.666666666666664,28.125,43.56666666666667,180.0,34.0,1.0,1.0,175,MMA,750.0,8.0,525.0,696.0,19.8,64.4,-39.43914081145585,87.70883054892602,242.0722891566265,Evans-AlEl9Cr1Mo-1994-1Co,1,0
684,0.094,0.18,1.0,0.008,0.017,0.0,9.31,0.98,0.19,0.17607773851590108,1.89,0.0,687.0,69.10666666666667,517.0,56.02514096185739,6.901639344262295,430.0,59.666666666666664,28.125,43.56666666666667,180.0,34.0,1.0,1.0,175,MMA,750.0,8.0,526.0,690.0,21.9,66.0,-39.43914081145585,87.70883054892602,242.0722891566265,Evans-AlEl9Cr1Mo-1994-2Co,1,0
685,0.091,0.16,1.0,0.008,0.015,0.0,9.3,0.98,0.19,0.17607773851590108,2.8,0.0,666.0,69.10666666666667,520.0,56.02514096185739,6.901639344262295,410.0,59.666666666666664,28.125,43.56666666666667,180.0,34.0,1.0,1.0,175,MMA,750.0,8.0,481.0,672.0,23.7,66.7,-39.43914081145585,87.70883054892602,242.0722891566265,Evans-AlEl9Cr1Mo-1994-3Co,1,0
686,0.095,0.18,1.04,0.008,0.015,0.0,9.35,1.0,0.19,0.17607773851590108,0.0,1.03,656.0,69.10666666666667,544.0,56.02514096185739,6.901639344262295,510.0,59.666666666666664,28.125,43.56666666666667,180.0,34.0,1.0,1.0,175,MMA,750.0,8.0,526.0,702.0,19.6,59.3,-39.43914081145585,87.70883054892602,242.0722891566265,Evans-AlEl9Cr1Mo-1994-1W,1,0
687,0.096,0.2,0.99,0.007,0.015,0.0,9.25,0.91,0.19,0.17607773851590108,0.0,1.92,669.0,69.10666666666667,526.0,56.02514096185739,6.901639344262295,530.0,59.666666666666664,28.125,43.56666666666667,180.0,34.0,1.0,1.0,175,MMA,750.0,8.0,515.0,698.0,18.9,59.0,-39.43914081145585,87.70883054892602,242.0722891566265,Evans-AlEl9Cr1Mo-1994-2W,1,0
688,0.094,0.2,1.03,0.008,0.015,0.0,9.26,0.84,0.19,0.17607773851590108,0.0,2.99,640.0,69.10666666666667,537.0,56.02514096185739,6.901639344262295,580.0,59.666666666666664,28.125,43.56666666666667,180.0,34.0,1.0,1.0,175,MMA,750.0,8.0,489.0,686.0,18.7,49.6,-39.43914081145585,87.70883054892602,242.0722891566265,Evans-AlEl9Cr1Mo-1994-3W,1,0
689,0.097,0.18,1.0,0.007,0.015,0.93,9.1,0.96,0.19,0.17607773851590108,0.0,0.98,667.0,69.10666666666667,529.0,56.02514096185739,6.901639344262295,460.0,59.666666666666664,28.125,43.56666666666667,180.0,34.0,1.0,1.0,175,MMA,750.0,8.0,531.0,738.0,17.3,58.1,-39.43914081145585,87.70883054892602,242.0722891566265,Evans-AlEl9Cr1Mo-1994-1W1Ni,1,0
690,0.091,0.18,0.99,0.008,0.015,0.0,8.94,0.97,0.18,0.17607773851590108,0.92,0.98,695.0,69.10666666666667,509.0,56.02514096185739,6.901639344262295,440.0,59.666666666666664,28.125,43.56666666666667,180.0,34.0,1.0,1.0,175,MMA,750.0,8.0,492.0,673.0,21.8,65.3,-39.43914081145585,87.70883054892602,242.0722891566265,Evans-AlEl9Cr1Mo-1994-1W1Co,1,0
691,0.09,0.17,0.97,0.008,0.015,0.0,9.2,0.96,0.18,0.17607773851590108,1.87,0.97,662.0,69.10666666666667,523.0,56.02514096185739,6.901639344262295,450.0,59.666666666666664,28.125,43.56666666666667,180.0,34.0,1.0,1.0,175,MMA,750.0,8.0,524.0,701.0,20.7,63.7,-39.43914081145585,87.70883054892602,242.0722891566265,Evans-AlEl9Cr1Mo-1994-1W2Co,1,0
692,0.05,0.46,0.96,0.01,0.017,0.03,3.0512158054711245,0.01,0.13182849056603776,0.02,0.12591549295774648,0.521764705882353,443.0,69.10666666666667,84.0,56.02514096185739,6.901639344262295,143.67241379310346,59.666666666666664,28.125,43.56666666666667,170.0,21.0,1.0,1.8,100,MMA,250.0,16.0,449.0,542.0,25.753804347826087,74.567217630854,-39.43914081145585,87.70883054892602,242.0722891566265,RaiterGonzal-Mo-1989-1aw,1,0
693,0.05,0.46,0.96,0.01,0.017,0.03,3.0512158054711245,0.01,0.13182849056603776,0.02,0.12591549295774648,0.521764705882353,443.0,69.10666666666667,84.0,56.02514096185739,6.901639344262295,143.67241379310346,59.666666666666664,28.125,43.56666666666667,170.0,21.0,1.0,1.8,100,MMA,620.0,1.0,416.0,507.0,25.753804347826087,74.567217630854,-39.43914081145585,87.70883054892602,242.0722891566265,RaiterGonzal-Mo-1989-1ht,1,0
694,0.045,0.48,0.97,0.01,0.018,0.03,3.0512158054711245,0.32,0.13182849056603776,0.02,0.12591549295774648,0.521764705882353,430.0,69.10666666666667,107.0,56.02514096185739,6.901639344262295,143.67241379310346,59.666666666666664,28.125,43.56666666666667,170.0,21.0,1.0,1.8,100,MMA,250.0,16.0,494.0,570.0,25.753804347826087,74.567217630854,-39.43914081145585,87.70883054892602,242.0722891566265,RaiterGonzal-Mo-1989-2aw,1,0
695,0.045,0.48,0.97,0.01,0.018,0.03,3.0512158054711245,0.32,0.13182849056603776,0.02,0.12591549295774648,0.521764705882353,430.0,69.10666666666667,107.0,56.02514096185739,6.901639344262295,143.67241379310346,59.666666666666664,28.125,43.56666666666667,170.0,21.0,1.0,1.8,100,MMA,620.0,1.0,485.0,584.0,25.753804347826087,74.567217630854,-39.43914081145585,87.70883054892602,242.0722891566265,RaiterGonzal-Mo-1989-2ht,1,0
696,0.05,0.41,0.92,0.011,0.019,0.02,3.0512158054711245,0.51,0.13182849056603776,0.02,0.12591549295774648,0.521764705882353,450.0,69.10666666666667,114.0,56.02514096185739,6.901639344262295,143.67241379310346,59.666666666666664,28.125,43.56666666666667,170.0,21.0,1.0,1.8,100,MMA,250.0,16.0,514.0,594.0,25.753804347826087,74.567217630854,-39.43914081145585,87.70883054892602,242.0722891566265,RaiterGonzal-Mo-1989-3aw,1,0
697,0.05,0.41,0.92,0.011,0.019,0.02,3.0512158054711245,0.51,0.13182849056603776,0.02,0.12591549295774648,0.521764705882353,450.0,69.10666666666667,114.0,56.02514096185739,6.901639344262295,143.67241379310346,59.666666666666664,28.125,43.56666666666667,170.0,21.0,1.0,1.8,100,MMA,620.0,1.0,538.0,626.0,25.753804347826087,74.567217630854,-39.43914081145585,87.70883054892602,242.0722891566265,RaiterGonzal-Mo-1989-3ht,1,0
698,0.06,0.44,1.6,0.01,0.018,0.03,3.0512158054711245,0.01,0.13182849056603776,0.02,0.12591549295774648,0.521764705882353,395.0,69.10666666666667,102.0,56.02514096185739,6.901639344262295,143.67241379310346,59.666666666666664,28.125,43.56666666666667,170.0,21.0,1.0,1.8,100,MMA,250.0,16.0,550.0,615.0,25.753804347826087,74.567217630854,-39.43914081145585,87.70883054892602,242.0722891566265,RaiterGonzal-Mo-1989-4aw,1,0
699,0.06,0.44,1.6,0.01,0.018,0.03,3.0512158054711245,0.01,0.13182849056603776,0.02,0.12591549295774648,0.521764705882353,395.0,69.10666666666667,102.0,56.02514096185739,6.901639344262295,143.67241379310346,59.666666666666664,28.125,43.56666666666667,170.0,21.0,1.0,1.8,100,MMA,620.0,1.0,494.0,556.0,25.753804347826087,74.567217630854,-39.43914081145585,87.70883054892602,242.0722891566265,RaiterGonzal-Mo-1989-4ht,1,0
700,0.06,0.46,1.63,0.01,0.02,0.02,3.0512158054711245,0.34,0.13182849056603776,0.02,0.12591549295774648,0.521764705882353,407.0,69.10666666666667,106.0,56.02514096185739,6.901639344262295,143.67241379310346,59.666666666666664,28.125,43.56666666666667,170.0,21.0,1.0,1.8,100,MMA,250.0,16.0,612.0,688.0,25.753804347826087,74.567217630854,-39.43914081145585,87.70883054892602,242.0722891566265,RaiterGonzal-Mo-1989-5aw,1,0
701,0.06,0.46,1.63,0.01,0.02,0.02,3.0512158054711245,0.34,0.13182849056603776,0.02,0.12591549295774648,0.521764705882353,407.0,69.10666666666667,106.0,56.02514096185739,6.901639344262295,143.67241379310346,59.666666666666664,28.125,43.56666666666667,170.0,21.0,1.0,1.8,100,MMA,620.0,1.0,591.0,674.0,25.753804347826087,74.567217630854,-39.43914081145585,87.70883054892602,242.0722891566265,RaiterGonzal-Mo-1989-5ht,1,0
