Repository: louisgthier/welding-quality-prediction

# welding-quality-prediction info

# PREPROCESS DATA
Ok les gars ce que j'ai fait pour le moment:
- définition des variables path dans variables.py
- Une fonction pour virer les doubles espaces et espaces de fin de ligne
- Changer les N en NaN

Ce qu'il y a en dessous c'est juste le .tex en markdown

Pour tester l'import, lancez juste data_import.py ça génèrera un fichier dans /data/

# MAP DATA LIBRARY

## Database MAP_DATA_WELD

### 1. Provenance of Data

Tracey Cool\* and H. K. D. H. Bhadeshia, Phase Transformations Group, Department of Materials Science and Metallurgy, University of Cambridge, Cambridge, U.K.

File: data/weld_type_analysis/MMA_group.csv (part 5 of 8)
,Carbon concentration / weight %,Silicon concentration / weight %,Manganese concentration / weight %,Sulphur concentration / weight %,Phosphorus concentration / weight %,Nickel concentration / weight %,Chromium concentration / weight %,Molybdenum concentration / weight %,Vanadium concentration / weight %,Copper concentration / weight %,Cobalt concentration / weight %,Tungsten concentration / weight %,Oxygen concentration / parts per million by weight,Titanium concentration / parts per million by weight,Nitrogen concentration / parts per million by weight,Aluminium concentration / parts per million by weight,Boron concentration / parts per million by weight,Niobium concentration / parts per million by weight,Tin concentration / parts per million by weight,Arsenic concentration / parts per million by weight,Antimony concentration / parts per million by weight,Current / A,Voltage / V,AC or DC,Heat input / kJ mm^{-1},Interpass temperature / °C,Type of weld,Post weld heat treatment temperature / °C,Post weld heat treatment time / hours,Yield strength / MPa,Ultimate tensile strength / MPa,Elongation / %,Reduction of Area / %,Charpy temperature / °C,Charpy impact toughness / J,Hardness / kg mm^{-2},Weld ID,Electrode Positive,Electrode Negative
702,0.055,0.48,1.62,0.011,0.021,0.02,3.0512158054711245,0.54,0.13182849056603776,0.02,0.12591549295774648,0.521764705882353,371.0,69.10666666666667,93.0,56.02514096185739,6.901639344262295,143.67241379310346,59.666666666666664,28.125,43.56666666666667,170.0,21.0,1.0,1.8,100,MMA,250.0,16.0,673.0,737.0,25.753804347826087,74.567217630854,-39.43914081145585,87.70883054892602,242.0722891566265,RaiterGonzal-Mo-1989-6aw,1,0
703,0.055,0.48,1.62,0.011,0.021,0.02,3.0512158054711245,0.54,0.13182849056603776,0.02,0.12591549295774648,0.521764705882353,371.0,69.10666666666667,93.0,56.02514096185739,6.901639344262295,143.67241379310346,59.666666666666664,28.125,43.56666666666667,170.0,21.0,1.0,1.8,100,MMA,620.0,1.0,628.0,727.0,25.753804347826087,74.567217630854,-39.43914081145585,87.70883054892602,242.0722891566265,RaiterGonzal-Mo-1989-6ht,1,0
704,0.06,0.42,2.0,0.01,0.02,0.02,3.0512158054711245,0.01,0.13182849056603776,0.02,0.12591549295774648,0.521764705882353,371.0,69.10666666666667,117.0,56.02514096185739,6.901639344262295,143.67241379310346,59.666666666666664,28.125,43.56666666666667,170.0,21.0,1.0,1.8,100,MMA,250.0,16.0,583.0,664.0,25.753804347826087,74.567217630854,-39.43914081145585,87.70883054892602,242.0722891566265,RaiterGonzal-Mo-1989-7aw,1,0
705,0.06,0.42,2.0,0.01,0.02,0.02,3.0512158054711245,0.01,0.13182849056603776,0.02,0.12591549295774648,0.521764705882353,371.0,69.10666666666667,117.0,56.02514096185739,6.901639344262295,143.67241379310346,59.666666666666664,28.125,43.56666666666667,170.0,21.0,1.0,1.8,100,MMA,620.0,1.0,530.0,626.0,25.753804347826087,74.567217630854,-39.43914081145585,87.70883054892602,242.0722891566265,RaiterGonzal-Mo-1989-7ht,1,0
706,0.06,0.39,1.95,0.01,0.021,0.02,3.0512158054711245,0.34,0.13182849056603776,0.02,0.12591549295774648,0.521764705882353,395.0,69.10666666666667,125.0,56.02514096185739,6.901639344262295,143.67241379310346,59.666666666666664,28.125,43.56666666666667,170.0,21.0,1.0,1.8,100,MMA,250.0,16.0,677.0,741.0,25.753804347826087,74.567217630854,-39.43914081145585,87.70883054892602,242.0722891566265,RaiterGonzal-Mo-1989-8aw,1,0
707,0.06,0.39,1.95,0.01,0.021,0.02,3.0512158054711245,0.34,0.13182849056603776,0.02,0.12591549295774648,0.521764705882353,395.0,69.10666666666667,125.0,56.02514096185739,6.901639344262295,143.67241379310346,59.666666666666664,28.125,43.56666666666667,170.0,21.0,1.0,1.8,100,MMA,620.0,1.0,632.0,709.0,25.753804347826087,74.567217630854,-39.43914081145585,87.70883054892602,242.0722891566265,RaiterGonzal-Mo-1989-8ht,1,0
708,0.055,0.39,1.99,0.01,0.022,0.02,3.0512158054711245,0.54,0.13182849056603776,0.02,0.12591549295774648,0.521764705882353,364.0,69.10666666666667,102.0,56.02514096185739,6.901639344262295,143.67241379310346,59.666666666666664,28.125,43.56666666666667,170.0,21.0,1.0,1.8,100,MMA,250.0,16.0,701.0,748.0,25.753804347826087,74.567217630854,-39.43914081145585,87.70883054892602,242.0722891566265,RaiterGonzal-Mo-1989-9aw,1,0
709,0.055,0.39,1.99,0.01,0.022,0.02,3.0512158054711245,0.54,0.13182849056603776,0.02,0.12591549295774648,0.521764705882353,364.0,69.10666666666667,102.0,56.02514096185739,6.901639344262295,143.67241379310346,59.666666666666664,28.125,43.56666666666667,170.0,21.0,1.0,1.8,100,MMA,620.0,1.0,693.0,783.0,25.753804347826087,74.567217630854,-39.43914081145585,87.70883054892602,242.0722891566265,RaiterGonzal-Mo-1989-9ht,1,0
710,0.03,0.45,0.78,0.013,0.01,0.5382885906040268,3.0512158054711245,0.45843768996960493,0.13182849056603776,0.17607773851590108,0.12591549295774648,0.521764705882353,336.0,140.0,95.0,90.0,6.901639344262295,143.67241379310346,60.0,10.0,20.0,180.0,23.0,1.0,1.0,250,MMA,0.0,0.0,408.0,590.7519280205655,25.753804347826087,74.567217630854,-39.43914081145585,87.70883054892602,242.0722891566265,SvenGret-1990-1,1,0
711,0.03,0.45,0.78,0.013,0.01,0.5382885906040268,3.0512158054711245,0.45843768996960493,0.13182849056603776,0.17607773851590108,0.12591549295774648,0.521764705882353,336.0,140.0,95.0,90.0,6.901639344262295,143.67241379310346,60.0,10.0,20.0,180.0,23.0,1.0,1.0,250,MMA,0.0,0.0,502.3046913580247,590.7519280205655,25.753804347826087,74.567217630854,-60.0,5.0,242.0722891566265,SvenGret-1990-1Ch-6,1,0
712,0.03,0.45,0.78,0.013,0.01,0.5382885906040268,3.0512158054711245,0.45843768996960493,0.13182849056603776,0.17607773851590108,0.12591549295774648,0.521764705882353,336.0,140.0,95.0,90.0,6.901639344262295,143.67241379310346,60.0,10.0,20.0,180.0,23.0,1.0,1.0,250,MMA,0.0,0.0,502.3046913580247,590.7519280205655,25.753804347826087,74.567217630854,-40.0,12.0,242.0722891566265,SvenGret-1990-1Ch-4,1,0
713,0.03,0.45,0.78,0.013,0.01,0.5382885906040268,3.0512158054711245,0.45843768996960493,0.13182849056603776,0.17607773851590108,0.12591549295774648,0.521764705882353,336.0,140.0,95.0,90.0,6.901639344262295,143.67241379310346,60.0,10.0,20.0,180.0,23.0,1.0,1.0,250,MMA,0.0,0.0,502.3046913580247,590.7519280205655,25.753804347826087,74.567217630854,-20.0,48.0,242.0722891566265,SvenGret-1990-1Ch-2,1,0
714,0.03,0.45,0.78,0.013,0.01,0.5382885906040268,3.0512158054711245,0.45843768996960493,0.13182849056603776,0.17607773851590108,0.12591549295774648,0.521764705882353,336.0,140.0,95.0,90.0,6.901639344262295,143.67241379310346,60.0,10.0,20.0,180.0,23.0,1.0,1.0,250,MMA,0.0,0.0,502.3046913580247,590.7519280205655,25.753804347826087,74.567217630854,0.0,136.0,242.0722891566265,SvenGret-1990-1Ch0,1,0
715,0.03,0.45,0.78,0.013,0.01,0.5382885906040268,3.0512158054711245,0.45843768996960493,0.13182849056603776,0.17607773851590108,0.12591549295774648,0.521764705882353,336.0,140.0,95.0,90.0,6.901639344262295,143.67241379310346,60.0,10.0,20.0,180.0,23.0,1.0,1.0,250,MMA,0.0,0.0,502.3046913580247,590.7519280205655,25.753804347826087,74.567217630854,20.0,212.0,242.0722891566265,SvenGret-1990-1Ch2,1,0
716,0.032,0.45,1.27,0.008,0.01,0.5382885906040268,3.0512158054711245,0.45843768996960493,0.13182849056603776,0.17607773851590108,0.12591549295774648,0.521764705882353,321.0,130.0,94.0,90.0,6.901639344262295,143.67241379310346,60.0,10.0,30.0,180.0,23.0,1.0,1.0,250,MMA,0.0,0.0,440.0,590.7519280205655,25.753804347826087,74.567217630854,-39.43914081145585,87.70883054892602,242.0722891566265,SvenGret-1990-2,1,0
717,0.032,0.45,1.27,0.008,0.01,0.5382885906040268,3.0512158054711245,0.45843768996960493,0.13182849056603776,0.17607773851590108,0.12591549295774648,0.521764705882353,321.0,130.0,94.0,90.0,6.901639344262295,143.67241379310346,60.0,10.0,30.0,180.0,23.0,1.0,1.0,250,MMA,0.0,0.0,502.3046913580247,590.7519280205655,25.753804347826087,74.567217630854,-60.0,10.0,242.0722891566265,SvenGret-1990-2Ch-6,1,0
718,0.032,0.45,1.27,0.008,0.01,0.5382885906040268,3.0512158054711245,0.45843768996960493,0.13182849056603776,0.17607773851590108,0.12591549295774648,0.521764705882353,321.0,130.0,94.0,90.0,6.901639344262295,143.67241379310346,60.0,10.0,30.0,180.0,23.0,1.0,1.0,250,MMA,0.0,0.0,502.3046913580247,590.7519280205655,25.753804347826087,74.567217630854,-40.0,21.0,242.0722891566265,SvenGret-1990-2Ch-4,1,0
719,0.032,0.45,1.27,0.008,0.01,0.5382885906040268,3.0512158054711245,0.45843768996960493,0.13182849056603776,0.17607773851590108,0.12591549295774648,0.521764705882353,321.0,130.0,94.0,90.0,6.901639344262295,143.67241379310346,60.0,10.0,30.0,180.0,23.0,1.0,1.0,250,MMA,0.0,0.0,502.3046913580247,590.7519280205655,25.753804347826087,74.567217630854,-20.0,38.0,242.0722891566265,SvenGret-1990-2Ch-2,1,0
720,0.032,0.45,1.27,0.008,0.01,0.5382885906040268,3.0512158054711245,0.45843768996960493,0.13182849056603776,0.17607773851590108,0.12591549295774648,0.521764705882353,321.0,130.0,94.0,90.0,6.901639344262295,143.67241379310346,60.0,10.0,30.0,180.0,23.0,1.0,1.0,250,MMA,0.0,0.0,502.3046913580247,590.7519280205655,25.753804347826087,74.567217630854,0.0,152.0,242.0722891566265,SvenGret-1990-2Ch0,1,0
721,0.032,0.45,1.27,0.008,0.01,0.5382885906040268,3.0512158054711245,0.45843768996960493,0.13182849056603776,0.17607773851590108,0.12591549295774648,0.521764705882353,321.0,130.0,94.0,90.0,6.901639344262295,143.67241379310346,60.0,10.0,30.0,180.0,23.0,1.0,1.0,250,MMA,0.0,0.0,502.3046913580247,590.7519280205655,25.753804347826087,74.567217630854,20.0,195.0,242.0722891566265,SvenGret-1990-2Ch2,1,0
722,0.031,0.42,1.71,0.004,0.01,0.5382885906040268,3.0512158054711245,0.45843768996960493,0.13182849056603776,0.17607773851590108,0.12591549295774648,0.521764705882353,297.0,110.0,109.0,80.0,6.901639344262295,143.67241379310346,60.0,10.0,30.0,180.0,23.0,1.0,1.0,250,MMA,0.0,0.0,488.0,590.7519280205655,25.753804347826087,74.567217630854,-39.43914081145585,87.70883054892602,242.0722891566265,SvenGret-1990-3,1,0
723,0.031,0.42,1.71,0.004,0.01,0.5382885906040268,3.0512158054711245,0.45843768996960493,0.13182849056603776,0.17607773851590108,0.12591549295774648,0.521764705882353,297.0,110.0,109.0,80.0,6.901639344262295,143.67241379310346,60.0,10.0,30.0,180.0,23.0,1.0,1.0,250,MMA,0.0,0.0,502.3046913580247,590.7519280205655,25.753804347826087,74.567217630854,-60.0,29.0,242.0722891566265,SvenGret-1990-3Ch-6,1,0
724,0.031,0.42,1.71,0.004,0.01,0.5382885906040268,3.0512158054711245,0.45843768996960493,0.13182849056603776,0.17607773851590108,0.12591549295774648,0.521764705882353,297.0,110.0,109.0,80.0,6.901639344262295,143.67241379310346,60.0,10.0,30.0,180.0,23.0,1.0,1.0,250,MMA,0.0,0.0,502.3046913580247,590.7519280205655,25.753804347826087,74.567217630854,-40.0,71.0,242.0722891566265,SvenGret-1990-3Ch-4,1,0
725,0.031,0.42,1.71,0.004,0.01,0.5382885906040268,3.0512158054711245,0.45843768996960493,0.13182849056603776,0.17607773851590108,0.12591549295774648,0.521764705882353,297.0,110.0,109.0,80.0,6.901639344262295,143.67241379310346,60.0,10.0,30.0,180.0,23.0,1.0,1.0,250,MMA,0.0,0.0,502.3046913580247,590.7519280205655,25.753804347826087,74.567217630854,-20.0,143.0,242.0722891566265,SvenGret-1990-3Ch-2,1,0
726,0.031,0.42,1.71,0.004,0.01,0.5382885906040268,3.0512158054711245,0.45843768996960493,0.13182849056603776,0.17607773851590108,0.12591549295774648,0.521764705882353,297.0,110.0,109.0,80.0,6.901639344262295,143.67241379310346,60.0,10.0,30.0,180.0,23.0,1.0,1.0,250,MMA,0.0,0.0,502.3046913580247,590.7519280205655,25.753804347826087,74.567217630854,0.0,186.0,242.0722891566265,SvenGret-1990-3Ch0,1,0
727,0.031,0.42,1.71,0.004,0.01,0.5382885906040268,3.0512158054711245,0.45843768996960493,0.13182849056603776,0.17607773851590108,0.12591549295774648,0.521764705882353,297.0,110.0,109.0,80.0,6.901639344262295,143.67241379310346,60.0,10.0,30.0,180.0,23.0,1.0,1.0,250,MMA,0.0,0.0,502.3046913580247,590.7519280205655,25.753804347826087,74.567217630854,20.0,195.0,242.0722891566265,SvenGret-1990-3Ch223,1,0
728,0.032,0.45,2.05,0.002,0.01,0.5382885906040268,3.0512158054711245,0.45843768996960493,0.13182849056603776,0.17607773851590108,0.12591549295774648,0.521764705882353,320.0,120.0,119.0,90.0,6.901639344262295,143.67241379310346,60.0,10.0,50.0,180.0,23.0,1.0,1.0,250,MMA,0.0,0.0,506.0,590.7519280205655,25.753804347826087,74.567217630854,-39.43914081145585,87.70883054892602,242.0722891566265,SvenGret-1990-4,1,0
729,0.032,0.45,2.05,0.002,0.01,0.5382885906040268,3.0512158054711245,0.45843768996960493,0.13182849056603776,0.17607773851590108,0.12591549295774648,0.521764705882353,320.0,120.0,119.0,90.0,6.901639344262295,143.67241379310346,60.0,10.0,50.0,180.0,23.0,1.0,1.0,250,MMA,0.0,0.0,502.3046913580247,590.7519280205655,25.753804347826087,74.567217630854,-60.0,57.0,242.0722891566265,SvenGret-1990-4Ch-6,1,0
730,0.032,0.45,2.05,0.002,0.01,0.5382885906040268,3.0512158054711245,0.45843768996960493,0.13182849056603776,0.17607773851590108,0.12591549295774648,0.521764705882353,320.0,120.0,119.0,90.0,6.901639344262295,143.67241379310346,60.0,10.0,50.0,180.0,23.0,1.0,1.0,250,MMA,0.0,0.0,502.3046913580247,590.7519280205655,25.753804347826087,74.567217630854,-40.0,88.0,242.0722891566265,SvenGret-1990-4Ch-4,1,0
731,0.032,0.45,2.05,0.002,0.01,0.5382885906040268,3.0512158054711245,0.45843768996960493,0.13182849056603776,0.17607773851590108,0.12591549295774648,0.521764705882353,320.0,120.0,119.0,90.0,6.901639344262295,143.67241379310346,60.0,10.0,50.0,180.0,23.0,1.0,1.0,250,MMA,0.0,0.0,502.3046913580247,590.7519280205655,25.753804347826087,74.567217630854,-20.0,143.0,242.0722891566265,SvenGret-1990-4Ch-2,1,0
732,0.032,0.45,2.05,0.002,0.01,0.5382885906040268,3.0512158054711245,0.45843768996960493,0.13182849056603776,0.17607773851590108,0.12591549295774648,0.521764705882353,320.0,120.0,119.0,90.0,6.901639344262295,143.67241379310346,60.0,10.0,50.0,180.0,23.0,1.0,1.0,250,MMA,0.0,0.0,502.3046913580247,590.7519280205655,25.753804347826087,74.567217630854,0.0,167.0,242.0722891566265,SvenGret-1990-4Ch0,1,0
733,0.032,0.45,2.05,0.002,0.01,0.5382885906040268,3.0512158054711245,0.45843768996960493,0.13182849056603776,0.17607773851590108,0.12591549295774648,0.521764705882353,320.0,120.0,119.0,90.0,6.901639344262295,143.67241379310346,60.0,10.0,50.0,180.0,23.0,1.0,1.0,250,MMA,0.0,0.0,502.3046913580247,590.7519280205655,25.753804347826087,74.567217630854,20.0,183.0,242.0722891566265,SvenGret-1990-4Ch2,1,0
734,0.059,0.34,0.77,0.01,0.01,0.5382885906040268,3.0512158054711245,0.45843768996960493,0.13182849056603776,0.17607773851590108,0.12591549295774648,0.521764705882353,306.0,110.0,66.0,70.0,6.901639344262295,143.67241379310346,30.0,10.0,10.0,180.0,23.0,1.0,1.0,250,MMA,0.0,0.0,400.0,590.7519280205655,25.753804347826087,74.567217630854,-39.43914081145585,87.70883054892602,242.0722891566265,SvenGret-1990-5,1,0
735,0.059,0.34,0.77,0.01,0.01,0.5382885906040268,3.0512158054711245,0.45843768996960493,0.13182849056603776,0.17607773851590108,0.12591549295774648,0.521764705882353,306.0,110.0,66.0,70.0,6.901639344262295,143.67241379310346,30.0,10.0,10.0,180.0,23.0,1.0,1.0,250,MMA,0.0,0.0,502.3046913580247,590.7519280205655,25.753804347826087,74.567217630854,-60.0,43.0,242.0722891566265,SvenGret-1990-5Ch-6,1,0
736,0.059,0.34,0.77,0.01,0.01,0.5382885906040268,3.0512158054711245,0.45843768996960493,0.13182849056603776,0.17607773851590108,0.12591549295774648,0.521764705882353,306.0,110.0,66.0,70.0,6.901639344262295,143.67241379310346,30.0,10.0,10.0,180.0,23.0,1.0,1.0,250,MMA,0.0,0.0,502.3046913580247,590.7519280205655,25.753804347826087,74.567217630854,-40.0,98.0,242.0722891566265,SvenGret-1990-5Ch-4,1,0
737,0.059,0.34,0.77,0.01,0.01,0.5382885906040268,3.0512158054711245,0.45843768996960493,0.13182849056603776,0.17607773851590108,0.12591549295774648,0.521764705882353,306.0,110.0,66.0,70.0,6.901639344262295,143.67241379310346,30.0,10.0,10.0,180.0,23.0,1.0,1.0,250,MMA,0.0,0.0,502.3046913580247,590.7519280205655,25.753804347826087,74.567217630854,-20.0,157.0,242.0722891566265,SvenGret-1990-5Ch-2,1,0
738,0.059,0.34,0.77,0.01,0.01,0.5382885906040268,3.0512158054711245,0.45843768996960493,0.13182849056603776,0.17607773851590108,0.12591549295774648,0.521764705882353,306.0,110.0,66.0,70.0,6.901639344262295,143.67241379310346,30.0,10.0,10.0,180.0,23.0,1.0,1.0,250,MMA,0.0,0.0,502.3046913580247,590.7519280205655,25.753804347826087,74.567217630854,0.0,190.0,242.0722891566265,SvenGret-1990-5Ch0,1,0
739,0.059,0.34,0.77,0.01,0.01,0.5382885906040268,3.0512158054711245,0.45843768996960493,0.13182849056603776,0.17607773851590108,0.12591549295774648,0.521764705882353,306.0,110.0,66.0,70.0,6.901639344262295,143.67241379310346,30.0,10.0,10.0,180.0,23.0,1.0,1.0,250,MMA,0.0,0.0,502.3046913580247,590.7519280205655,25.753804347826087,74.567217630854,20.0,200.0,242.0722891566265,SvenGret-1990-5Ch2,1,0
740,0.059,0.33,1.09,0.008,0.01,0.5382885906040268,3.0512158054711245,0.45843768996960493,0.13182849056603776,0.17607773851590108,0.12591549295774648,0.521764705882353,310.0,100.0,64.0,70.0,6.901639344262295,143.67241379310346,50.0,10.0,50.0,180.0,23.0,1.0,1.0,250,MMA,0.0,0.0,430.0,590.7519280205655,25.753804347826087,74.567217630854,-39.43914081145585,87.70883054892602,242.0722891566265,SvenGret-1990-6,1,0
741,0.059,0.33,1.09,0.008,0.01,0.5382885906040268,3.0512158054711245,0.45843768996960493,0.13182849056603776,0.17607773851590108,0.12591549295774648,0.521764705882353,310.0,100.0,64.0,70.0,6.901639344262295,143.67241379310346,50.0,10.0,50.0,180.0,23.0,1.0,1.0,250,MMA,0.0,0.0,502.3046913580247,590.7519280205655,25.753804347826087,74.567217630854,-60.0,12.0,242.0722891566265,SvenGret-1990-6Ch-6,1,0
742,0.059,0.33,1.09,0.008,0.01,0.5382885906040268,3.0512158054711245,0.45843768996960493,0.13182849056603776,0.17607773851590108,0.12591549295774648,0.521764705882353,310.0,100.0,64.0,70.0,6.901639344262295,143.67241379310346,50.0,10.0,50.0,180.0,23.0,1.0,1.0,250,MMA,0.0,0.0,502.3046913580247,590.7519280205655,25.753804347826087,74.567217630854,-40.0,86.0,242.0722891566265,SvenGret-1990-6Ch-4,1,0
743,0.059,0.33,1.09,0.008,0.01,0.5382885906040268,3.0512158054711245,0.45843768996960493,0.13182849056603776,0.17607773851590108,0.12591549295774648,0.521764705882353,310.0,100.0,64.0,70.0,6.901639344262295,143.67241379310346,50.0,10.0,50.0,180.0,23.0,1.0,1.0,250,MMA,0.0,0.0,502.3046913580247,590.7519280205655,25.753804347826087,74.567217630854,-20.0,124.0,242.0722891566265,SvenGret-1990-6Ch-2,1,0
744,0.059,0.33,1.09,0.008,0.01,0.5382885906040268,3.0512158054711245,0.45843768996960493,0.13182849056603776,0.17607773851590108,0.12591549295774648,0.521764705882353,310.0,100.0,64.0,70.0,6.901639344262295,143.67241379310346,50.0,10.0,50.0,180.0,23.0,1.0,1.0,250,MMA,0.0,0.0,502.3046913580247,590.7519280205655,25.753804347826087,74.567217630854,0.0,176.0,242.0722891566265,SvenGret-1990-6Ch0,1,0
745,0.059,0.33,1.09,0.008,0.01,0.5382885906040268,3.0512158054711245,0.45843768996960493,0.13182849056603776,0.17607773851590108,0.12591549295774648,0.521764705882353,310.0,100.0,64.0,70.0,6.901639344262295,143.67241379310346,50.0,10.0,50.0,180.0,23.0,1.0,1.0,250,MMA,0.0,0.0,502.3046913580247,590.7519280205655,25.753804347826087,74.567217630854,20.0,181.0,242.0722891566265,SvenGret-1990-6Ch2,1,0
746,0.059,0.3,1.44,0.006,0.01,0.5382885906040268,3.0512158054711245,0.45843768996960493,0.13182849056603776,0.17607773851590108,0.12591549295774648,0.521764705882353,305.0,90.0,65.0,70.0,6.901639344262295,143.67241379310346,40.0,10.0,50.0,180.0,23.0,1.0,1.0,250,MMA,0.0,0.0,473.0,590.7519280205655,25.753804347826087,74.567217630854,-39.43914081145585,87.70883054892602,242.0722891566265,SvenGret-1990-7,1,0
747,0.059,0.3,1.44,0.006,0.01,0.5382885906040268,3.0512158054711245,0.45843768996960493,0.13182849056603776,0.17607773851590108,0.12591549295774648,0.521764705882353,305.0,90.0,65.0,70.0,6.901639344262295,143.67241379310346,40.0,10.0,50.0,180.0,23.0,1.0,1.0,250,MMA,0.0,0.0,502.3046913580247,590.7519280205655,25.753804347826087,74.567217630854,-60.0,20.0,242.0722891566265,SvenGret-1990-7Ch-6,1,0
748,0.059,0.3,1.44,0.006,0.01,0.5382885906040268,3.0512158054711245,0.45843768996960493,0.13182849056603776,0.17607773851590108,0.12591549295774648,0.521764705882353,305.0,90.0,65.0,70.0,6.901639344262295,143.67241379310346,40.0,10.0,50.0,180.0,23.0,1.0,1.0,250,MMA,0.0,0.0,502.3046913580247,590.7519280205655,25.753804347826087,74.567217630854,-40.0,129.0,242.0722891566265,SvenGret-1990-7Ch-4,1,0
749,0.059,0.3,1.44,0.006,0.01,0.5382885906040268,3.0512158054711245,0.45843768996960493,0.13182849056603776,0.17607773851590108,0.12591549295774648,0.521764705882353,305.0,90.0,65.0,70.0,6.901639344262295,143.67241379310346,40.0,10.0,50.0,180.0,23.0,1.0,1.0,250,MMA,0.0,0.0,502.3046913580247,590.7519280205655,25.753804347826087,74.567217630854,-20.0,143.0,242.0722891566265,SvenGret-1990-7Ch-2,1,0
750,0.059,0.3,1.44,0.006,0.01,0.5382885906040268,3.0512158054711245,0.45843768996960493,0.13182849056603776,0.17607773851590108,0.12591549295774648,0.521764705882353,305.0,90.0,65.0,70.0,6.901639344262295,143.67241379310346,40.0,10.0,50.0,180.0,23.0,1.0,1.0,250,MMA,0.0,0.0,502.3046913580247,590.7519280205655,25.753804347826087,74.567217630854,0.0,171.0,242.0722891566265,SvenGret-1990-7Ch0,1,0
751,0.059,0.3,1.44,0.006,0.01,0.5382885906040268,3.0512158054711245,0.45843768996960493,0.13182849056603776,0.17607773851590108,0.12591549295774648,0.521764705882353,305.0,90.0,65.0,70.0,6.901639344262295,143.67241379310346,40.0,10.0,50.0,180.0,23.0,1.0,1.0,250,MMA,0.0,0.0,502.3046913580247,590.7519280205655,25.753804347826087,74.567217630854,20.0,179.0,242.0722891566265,SvenGret-1990-7Ch2,1,0
752,0.065,0.33,1.83,0.003,0.01,0.5382885906040268,3.0512158054711245,0.45843768996960493,0.13182849056603776,0.17607773851590108,0.12591549295774648,0.521764705882353,291.0,90.0,76.0,70.0,6.901639344262295,143.67241379310346,40.0,10.0,50.0,180.0,23.0,1.0,1.0,250,MMA,0.0,0.0,496.0,590.7519280205655,25.753804347826087,74.567217630854,-39.43914081145585,87.70883054892602,242.0722891566265,SvenGret-1990-8,1,0
753,0.065,0.33,1.83,0.003,0.01,0.5382885906040268,3.0512158054711245,0.45843768996960493,0.13182849056603776,0.17607773851590108,0.12591549295774648,0.521764705882353,291.0,90.0,76.0,70.0,6.901639344262295,143.67241379310346,40.0,10.0,50.0,180.0,23.0,1.0,1.0,250,MMA,0.0,0.0,502.3046913580247,590.7519280205655,25.753804347826087,74.567217630854,-60.0,88.0,242.0722891566265,SvenGret-1990-8Ch-6,1,0
754,0.065,0.33,1.83,0.003,0.01,0.5382885906040268,3.0512158054711245,0.45843768996960493,0.13182849056603776,0.17607773851590108,0.12591549295774648,0.521764705882353,291.0,90.0,76.0,70.0,6.901639344262295,143.67241379310346,40.0,10.0,50.0,180.0,23.0,1.0,1.0,250,MMA,0.0,0.0,502.3046913580247,590.7519280205655,25.753804347826087,74.567217630854,-40.0,121.0,242.0722891566265,SvenGret-1990-8Ch-4,1,0
755,0.065,0.33,1.83,0.003,0.01,0.5382885906040268,3.0512158054711245,0.45843768996960493,0.13182849056603776,0.17607773851590108,0.12591549295774648,0.521764705882353,291.0,90.0,76.0,70.0,6.901639344262295,143.67241379310346,40.0,10.0,50.0,180.0,23.0,1.0,1.0,250,MMA,0.0,0.0,502.3046913580247,590.7519280205655,25.753804347826087,74.567217630854,-20.0,150.0,242.0722891566265,SvenGret-1990-8Ch-2,1,0
756,0.065,0.33,1.83,0.003,0.01,0.5382885906040268,3.0512158054711245,0.45843768996960493,0.13182849056603776,0.17607773851590108,0.12591549295774648,0.521764705882353,291.0,90.0,76.0,70.0,6.901639344262295,143.67241379310346,40.0,10.0,50.0,180.0,23.0,1.0,1.0,250,MMA,0.0,0.0,502.3046913580247,590.7519280205655,25.753804347826087,74.567217630854,0.0,152.0,242.0722891566265,SvenGret-1990-8Ch0,1,0
757,0.065,0.33,1.83,0.003,0.01,0.5382885906040268,3.0512158054711245,0.45843768996960493,0.13182849056603776,0.17607773851590108,0.12591549295774648,0.521764705882353,291.0,90.0,76.0,70.0,6.901639344262295,143.67241379310346,40.0,10.0,50.0,180.0,23.0,1.0,1.0,250,MMA,0.0,0.0,502.3046913580247,590.7519280205655,25.753804347826087,74.567217630854,20.0,174.0,242.0722891566265,SvenGret-1990-8Ch2,1,0
758,0.09,0.41,0.78,0.013,0.01,0.5382885906040268,3.0512158054711245,0.45843768996960493,0.13182849056603776,0.17607773851590108,0.12591549295774648,0.521764705882353,421.0,140.0,36.0,30.0,6.901639344262295,143.67241379310346,50.0,40.0,40.0,180.0,23.0,1.0,1.0,250,MMA,0.0,0.0,430.0,590.7519280205655,25.753804347826087,74.567217630854,-39.43914081145585,87.70883054892602,242.0722891566265,SvenGret-1990-9,1,0
759,0.09,0.41,0.78,0.013,0.01,0.5382885906040268,3.0512158054711245,0.45843768996960493,0.13182849056603776,0.17607773851590108,0.12591549295774648,0.521764705882353,421.0,140.0,36.0,30.0,6.901639344262295,143.67241379310346,50.0,40.0,40.0,180.0,23.0,1.0,1.0,250,MMA,0.0,0.0,502.3046913580247,590.7519280205655,25.753804347826087,74.567217630854,-60.0,39.0,242.0722891566265,SvenGret-1990-9Ch-6,1,0
760,0.09,0.41,0.78,0.013,0.01,0.5382885906040268,3.0512158054711245,0.45843768996960493,0.13182849056603776,0.17607773851590108,0.12591549295774648,0.521764705882353,421.0,140.0,36.0,30.0,6.901639344262295,143.67241379310346,50.0,40.0,40.0,180.0,23.0,1.0,1.0,250,MMA,0.0,0.0,502.3046913580247,590.7519280205655,25.753804347826087,74.567217630854,-40.0,95.0,242.0722891566265,SvenGret-1990-9Ch-4,1,0
761,0.09,0.41,0.78,0.013,0.01,0.5382885906040268,3.0512158054711245,0.45843768996960493,0.13182849056603776,0.17607773851590108,0.12591549295774648,0.521764705882353,421.0,140.0,36.0,30.0,6.901639344262295,143.67241379310346,50.0,40.0,40.0,180.0,23.0,1.0,1.0,250,MMA,0.0,0.0,502.3046913580247,590.7519280205655,25.753804347826087,74.567217630854,-20.0,160.0,242.0722891566265,SvenGret-1990-9Ch-2,1,0
762,0.09,0.41,0.78,0.013,0.01,0.5382885906040268,3.0512158054711245,0.45843768996960493,0.13182849056603776,0.17607773851590108,0.12591549295774648,0.521764705882353,421.0,140.0,36.0,30.0,6.901639344262295,143.67241379310346,50.0,40.0,40.0,180.0,23.0,1.0,1.0,250,MMA,0.0,0.0,502.3046913580247,590.7519280205655,25.753804347826087,74.567217630854,0.0,148.0,242.0722891566265,SvenGret-1990-9Ch0,1,0
763,0.09,0.41,0.78,0.013,0.01,0.5382885906040268,3.0512158054711245,0.45843768996960493,0.13182849056603776,0.17607773851590108,0.12591549295774648,0.521764705882353,421.0,140.0,36.0,30.0,6.901639344262295,143.67241379310346,50.0,40.0,40.0,180.0,23.0,1.0,1.0,250,MMA,0.0,0.0,502.3046913580247,590.7519280205655,25.753804347826087,74.567217630854,20.0,198.0,242.0722891566265,SvenGret-1990-9Ch2,1,0
764,0.089,0.35,1.18,0.011,0.01,0.5382885906040268,3.0512158054711245,0.45843768996960493,0.13182849056603776,0.17607773851590108,0.12591549295774648,0.521764705882353,404.0,120.0,73.0,80.0,6.901639344262295,143.67241379310346,50.0,30.0,30.0,180.0,23.0,1.0,1.0,250,MMA,0.0,0.0,450.0,590.7519280205655,25.753804347826087,74.567217630854,-39.43914081145585,87.70883054892602,242.0722891566265,SvenGret-1990-10,1,0
765,0.089,0.35,1.18,0.011,0.01,0.5382885906040268,3.0512158054711245,0.45843768996960493,0.13182849056603776,0.17607773851590108,0.12591549295774648,0.521764705882353,404.0,120.0,73.0,80.0,6.901639344262295,143.67241379310346,50.0,30.0,30.0,180.0,23.0,1.0,1.0,250,MMA,0.0,0.0,502.3046913580247,590.7519280205655,25.753804347826087,74.567217630854,-60.0,60.0,242.0722891566265,SvenGret-1990-10Ch-6,1,0
766,0.089,0.35,1.18,0.011,0.01,0.5382885906040268,3.0512158054711245,0.45843768996960493,0.13182849056603776,0.17607773851590108,0.12591549295774648,0.521764705882353,404.0,120.0,73.0,80.0,6.901639344262295,143.67241379310346,50.0,30.0,30.0,180.0,23.0,1.0,1.0,250,MMA,0.0,0.0,502.3046913580247,590.7519280205655,25.753804347826087,74.567217630854,-40.0,117.0,242.0722891566265,SvenGret-1990-10Ch-4,1,0
767,0.089,0.35,1.18,0.011,0.01,0.5382885906040268,3.0512158054711245,0.45843768996960493,0.13182849056603776,0.17607773851590108,0.12591549295774648,0.521764705882353,404.0,120.0,73.0,80.0,6.901639344262295,143.67241379310346,50.0,30.0,30.0,180.0,23.0,1.0,1.0,250,MMA,0.0,0.0,502.3046913580247,590.7519280205655,25.753804347826087,74.567217630854,-20.0,162.0,242.0722891566265,SvenGret-1990-10Ch-2,1,0
768,0.089,0.35,1.18,0.011,0.01,0.5382885906040268,3.0512158054711245,0.45843768996960493,0.13182849056603776,0.17607773851590108,0.12591549295774648,0.521764705882353,404.0,120.0,73.0,80.0,6.901639344262295,143.67241379310346,50.0,30.0,30.0,180.0,23.0,1.0,1.0,250,MMA,0.0,0.0,502.3046913580247,590.7519280205655,25.753804347826087,74.567217630854,0.0,186.0,242.0722891566265,SvenGret-1990-10Ch0,1,0
769,0.089,0.35,1.18,0.011,0.01,0.5382885906040268,3.0512158054711245,0.45843768996960493,0.13182849056603776,0.17607773851590108,0.12591549295774648,0.521764705882353,404.0,120.0,73.0,80.0,6.901639344262295,143.67241379310346,50.0,30.0,30.0,180.0,23.0,1.0,1.0,250,MMA,0.0,0.0,502.3046913580247,590.7519280205655,25.753804347826087,74.567217630854,20.0,188.0,242.0722891566265,SvenGret-1990-10Ch2,1,0
770,0.088,0.37,1.59,0.011,0.01,0.5382885906040268,3.0512158054711245,0.45843768996960493,0.13182849056603776,0.17607773851590108,0.12591549295774648,0.521764705882353,491.0,120.0,77.0,30.0,6.901639344262295,143.67241379310346,50.0,50.0,40.0,180.0,23.0,1.0,1.0,250,MMA,0.0,0.0,478.0,590.7519280205655,25.753804347826087,74.567217630854,-39.43914081145585,87.70883054892602,242.0722891566265,SvenGret-1990-11,1,0
771,0.088,0.37,1.59,0.011,0.01,0.5382885906040268,3.0512158054711245,0.45843768996960493,0.13182849056603776,0.17607773851590108,0.12591549295774648,0.521764705882353,491.0,120.0,77.0,30.0,6.901639344262295,143.67241379310346,50.0,50.0,40.0,180.0,23.0,1.0,1.0,250,MMA,0.0,0.0,502.3046913580247,590.7519280205655,25.753804347826087,74.567217630854,-60.0,81.0,242.0722891566265,SvenGret-1990-11Ch-6,1,0
772,0.088,0.37,1.59,0.011,0.01,0.5382885906040268,3.0512158054711245,0.45843768996960493,0.13182849056603776,0.17607773851590108,0.12591549295774648,0.521764705882353,491.0,120.0,77.0,30.0,6.901639344262295,143.67241379310346,50.0,50.0,40.0,180.0,23.0,1.0,1.0,250,MMA,0.0,0.0,502.3046913580247,590.7519280205655,25.753804347826087,74.567217630854,-40.0,110.0,242.0722891566265,SvenGret-1990-11Ch-4,1,0
773,0.088,0.37,1.59,0.011,0.01,0.5382885906040268,3.0512158054711245,0.45843768996960493,0.13182849056603776,0.17607773851590108,0.12591549295774648,0.521764705882353,491.0,120.0,77.0,30.0,6.901639344262295,143.67241379310346,50.0,50.0,40.0,180.0,23.0,1.0,1.0,250,MMA,0.0,0.0,502.3046913580247,590.7519280205655,25.753804347826087,74.567217630854,-20.0,157.0,242.0722891566265,SvenGret-1990-11Ch-2,1,0
774,0.088,0.37,1.59,0.011,0.01,0.5382885906040268,3.0512158054711245,0.45843768996960493,0.13182849056603776,0.17607773851590108,0.12591549295774648,0.521764705882353,491.0,120.0,77.0,30.0,6.901639344262295,143.67241379310346,50.0,50.0,40.0,180.0,23.0,1.0,1.0,250,MMA,0.0,0.0,502.3046913580247,590.7519280205655,25.753804347826087,74.567217630854,0.0,160.0,242.0722891566265,SvenGret-1990-11Ch0,1,0
775,0.088,0.37,1.59,0.011,0.01,0.5382885906040268,3.0512158054711245,0.45843768996960493,0.13182849056603776,0.17607773851590108,0.12591549295774648,0.521764705882353,491.0,120.0,77.0,30.0,6.901639344262295,143.67241379310346,50.0,50.0,40.0,180.0,23.0,1.0,1.0,250,MMA,0.0,0.0,502.3046913580247,590.7519280205655,25.753804347826087,74.567217630854,20.0,174.0,242.0722891566265,SvenGret-1990-11Ch2,1,0
776,0.098,0.39,2.25,0.008,0.014,0.5382885906040268,3.0512158054711245,0.45843768996960493,0.13182849056603776,0.17607773851590108,0.12591549295774648,0.521764705882353,330.0,130.0,88.0,30.0,6.901639344262295,143.67241379310346,60.0,50.0,50.0,180.0,23.0,1.0,1.0,250,MMA,0.0,0.0,541.0,590.7519280205655,25.753804347826087,74.567217630854,-39.43914081145585,87.70883054892602,242.0722891566265,SvenGret-1990-12,1,0
777,0.098,0.39,2.25,0.008,0.014,0.5382885906040268,3.0512158054711245,0.45843768996960493,0.13182849056603776,0.17607773851590108,0.12591549295774648,0.521764705882353,330.0,130.0,88.0,30.0,6.901639344262295,143.67241379310346,60.0,50.0,50.0,180.0,23.0,1.0,1.0,250,MMA,0.0,0.0,502.3046913580247,590.7519280205655,25.753804347826087,74.567217630854,-60.0,53.0,242.0722891566265,SvenGret-1990-12Ch-6,1,0
778,0.098,0.39,2.25,0.008,0.014,0.5382885906040268,3.0512158054711245,0.45843768996960493,0.13182849056603776,0.17607773851590108,0.12591549295774648,0.521764705882353,330.0,130.0,88.0,30.0,6.901639344262295,143.67241379310346,60.0,50.0,50.0,180.0,23.0,1.0,1.0,250,MMA,0.0,0.0,502.3046913580247,590.7519280205655,25.753804347826087,74.567217630854,-40.0,95.0,242.0722891566265,SvenGret-1990-12Ch-4,1,0
779,0.098,0.39,2.25,0.008,0.014,0.5382885906040268,3.0512158054711245,0.45843768996960493,0.13182849056603776,0.17607773851590108,0.12591549295774648,0.521764705882353,330.0,130.0,88.0,30.0,6.901639344262295,143.67241379310346,60.0,50.0,50.0,180.0,23.0,1.0,1.0,250,MMA,0.0,0.0,502.3046913580247,590.7519280205655,25.753804347826087,74.567217630854,-20.0,126.0,242.0722891566265,SvenGret-1990-12Ch-2,1,0
780,0.098,0.39,2.25,0.008,0.014,0.5382885906040268,3.0512158054711245,0.45843768996960493,0.13182849056603776,0.17607773851590108,0.12591549295774648,0.521764705882353,330.0,130.0,88.0,30.0,6.901639344262295,143.67241379310346,60.0,50.0,50.0,180.0,23.0,1.0,1.0,250,MMA,0.0,0.0,502.3046913580247,590.7519280205655,25.753804347826087,74.567217630854,0.0,148.0,242.0722891566265,SvenGret-1990-12Ch0,1,0
781,0.098,0.39,2.25,0.008,0.014,0.5382885906040268,3.0512158054711245,0.45843768996960493,0.13182849056603776,0.17607773851590108,0.12591549295774648,0.521764705882353,330.0,130.0,88.0,30.0,6.901639344262295,143.67241379310346,60.0,50.0,50.0,180.0,23.0,1.0,1.0,250,MMA,0.0,0.0,502.3046913580247,590.7519280205655,25.753804347826087,74.567217630854,20.0,188.0,242.0722891566265,SvenGret-1990-12Ch2,1,0
782,0.12,0.43,0.86,0.011,0.014,0.5382885906040268,3.0512158054711245,0.45843768996960493,0.13182849056603776,0.17607773851590108,0.12591549295774648,0.521764705882353,329.0,150.0,54.0,50.0,6.901639344262295,143.67241379310346,50.0,30.0,30.0,180.0,23.0,1.0,1.0,250,MMA,0.0,0.0,445.0,590.7519280205655,25.753804347826087,74.567217630854,-39.43914081145585,87.70883054892602,242.0722891566265,SvenGret-1990-13,1,0
783,0.12,0.43,0.86,0.011,0.014,0.5382885906040268,3.0512158054711245,0.45843768996960493,0.13182849056603776,0.17607773851590108,0.12591549295774648,0.521764705882353,329.0,150.0,54.0,50.0,6.901639344262295,143.67241379310346,50.0,30.0,30.0,180.0,23.0,1.0,1.0,250,MMA,0.0,0.0,502.3046913580247,590.7519280205655,25.753804347826087,74.567217630854,-60.0,86.0,242.0722891566265,SvenGret-1990-13Ch-6,1,0
784,0.12,0.43,0.86,0.011,0.014,0.5382885906040268,3.0512158054711245,0.45843768996960493,0.13182849056603776,0.17607773851590108,0.12591549295774648,0.521764705882353,329.0,150.0,54.0,50.0,6.901639344262295,143.67241379310346,50.0,30.0,30.0,180.0,23.0,1.0,1.0,250,MMA,0.0,0.0,502.3046913580247,590.7519280205655,25.753804347826087,74.567217630854,-40.0,114.0,242.0722891566265,SvenGret-1990-13Ch-4,1,0
785,0.12,0.43,0.86,0.011,0.014,0.5382885906040268,3.0512158054711245,0.45843768996960493,0.13182849056603776,0.17607773851590108,0.12591549295774648,0.521764705882353,329.0,150.0,54.0,50.0,6.901639344262295,143.67241379310346,50.0,30.0,30.0,180.0,23.0,1.0,1.0,250,MMA,0.0,0.0,502.3046913580247,590.7519280205655,25.753804347826087,74.567217630854,-20.0,140.0,242.0722891566265,SvenGret-1990-13Ch-2,1,0
786,0.12,0.43,0.86,0.011,0.014,0.5382885906040268,3.0512158054711245,0.45843768996960493,0.13182849056603776,0.17607773851590108,0.12591549295774648,0.521764705882353,329.0,150.0,54.0,50.0,6.901639344262295,143.67241379310346,50.0,30.0,30.0,180.0,23.0,1.0,1.0,250,MMA,0.0,0.0,502.3046913580247,590.7519280205655,25.753804347826087,74.567217630854,0.0,183.0,242.0722891566265,SvenGret-1990-13Ch0,1,0
787,0.12,0.43,0.86,0.011,0.014,0.5382885906040268,3.0512158054711245,0.45843768996960493,0.13182849056603776,0.17607773851590108,0.12591549295774648,0.521764705882353,329.0,150.0,54.0,50.0,6.901639344262295,143.67241379310346,50.0,30.0,30.0,180.0,23.0,1.0,1.0,250,MMA,0.0,0.0,502.3046913580247,590.7519280205655,25.753804347826087,74.567217630854,20.0,190.0,242.0722891566265,SvenGret-1990-13Ch2,1,0
788,0.12,0.44,1.35,0.01,0.014,0.5382885906040268,3.0512158054711245,0.45843768996960493,0.13182849056603776,0.17607773851590108,0.12591549295774648,0.521764705882353,326.0,150.0,55.0,30.0,6.901639344262295,143.67241379310346,60.0,50.0,60.0,180.0,23.0,1.0,1.0,250,MMA,0.0,0.0,516.0,590.7519280205655,25.753804347826087,74.567217630854,-39.43914081145585,87.70883054892602,242.0722891566265,SvenGret-1990-14,1,0
789,0.12,0.44,1.35,0.01,0.014,0.5382885906040268,3.0512158054711245,0.45843768996960493,0.13182849056603776,0.17607773851590108,0.12591549295774648,0.521764705882353,326.0,150.0,55.0,30.0,6.901639344262295,143.67241379310346,60.0,50.0,60.0,180.0,23.0,1.0,1.0,250,MMA,0.0,0.0,502.3046913580247,590.7519280205655,25.753804347826087,74.567217630854,-60.0,100.0,242.0722891566265,SvenGret-1990-14Ch-6,1,0
790,0.12,0.44,1.35,0.01,0.014,0.5382885906040268,3.0512158054711245,0.45843768996960493,0.13182849056603776,0.17607773851590108,0.12591549295774648,0.521764705882353,326.0,150.0,55.0,30.0,6.901639344262295,143.67241379310346,60.0,50.0,60.0,180.0,23.0,1.0,1.0,250,MMA,0.0,0.0,502.3046913580247,590.7519280205655,25.753804347826087,74.567217630854,-40.0,138.0,242.0722891566265,SvenGret-1990-14Ch-4,1,0
791,0.12,0.44,1.35,0.01,0.014,0.5382885906040268,3.0512158054711245,0.45843768996960493,0.13182849056603776,0.17607773851590108,0.12591549295774648,0.521764705882353,326.0,150.0,55.0,30.0,6.901639344262295,143.67241379310346,60.0,50.0,60.0,180.0,23.0,1.0,1.0,250,MMA,0.0,0.0,502.3046913580247,590.7519280205655,25.753804347826087,74.567217630854,-20.0,145.0,242.0722891566265,SvenGret-1990-14Ch-2,1,0
792,0.12,0.44,1.35,0.01,0.014,0.5382885906040268,3.0512158054711245,0.45843768996960493,0.13182849056603776,0.17607773851590108,0.12591549295774648,0.521764705882353,326.0,150.0,55.0,30.0,6.901639344262295,143.67241379310346,60.0,50.0,60.0,180.0,23.0,1.0,1.0,250,MMA,0.0,0.0,502.3046913580247,590.7519280205655,25.753804347826087,74.567217630854,0.0,162.0,242.0722891566265,SvenGret-1990-14Ch0,1,0
793,0.12,0.44,1.35,0.01,0.014,0.5382885906040268,3.0512158054711245,0.45843768996960493,0.13182849056603776,0.17607773851590108,0.12591549295774648,0.521764705882353,326.0,150.0,55.0,30.0,6.901639344262295,143.67241379310346,60.0,50.0,60.0,180.0,23.0,1.0,1.0,250,MMA,0.0,0.0,502.3046913580247,590.7519280205655,25.753804347826087,74.567217630854,20.0,176.0,242.0722891566265,SvenGret-1990-14Ch2,1,0
794,0.13,0.37,1.83,0.01,0.011,0.5382885906040268,3.0512158054711245,0.45843768996960493,0.13182849056603776,0.17607773851590108,0.12591549295774648,0.521764705882353,318.0,130.0,63.0,30.0,6.901639344262295,143.67241379310346,60.0,50.0,50.0,180.0,23.0,1.0,1.0,250,MMA,0.0,0.0,526.0,590.7519280205655,25.753804347826087,74.567217630854,-39.43914081145585,87.70883054892602,242.0722891566265,SvenGret-1990-15,1,0
795,0.13,0.37,1.83,0.01,0.011,0.5382885906040268,3.0512158054711245,0.45843768996960493,0.13182849056603776,0.17607773851590108,0.12591549295774648,0.521764705882353,318.0,130.0,63.0,30.0,6.901639344262295,143.67241379310346,60.0,50.0,50.0,180.0,23.0,1.0,1.0,250,MMA,0.0,0.0,502.3046913580247,590.7519280205655,25.753804347826087,74.567217630854,-60.0,89.0,242.0722891566265,SvenGret-1990-15Ch-6,1,0
796,0.13,0.37,1.83,0.01,0.011,0.5382885906040268,3.0512158054711245,0.45843768996960493,0.13182849056603776,0.17607773851590108,0.12591549295774648,0.521764705882353,318.0,130.0,63.0,30.0,6.901639344262295,143.67241379310346,60.0,50.0,50.0,180.0,23.0,1.0,1.0,250,MMA,0.0,0.0,502.3046913580247,590.7519280205655,25.753804347826087,74.567217630854,-40.0,114.0,242.0722891566265,SvenGret-1990-15Ch-4,1,0
797,0.13,0.37,1.83,0.01,0.011,0.5382885906040268,3.0512158054711245,0.45843768996960493,0.13182849056603776,0.17607773851590108,0.12591549295774648,0.521764705882353,318.0,130.0,63.0,30.0,6.901639344262295,143.67241379310346,60.0,50.0,50.0,180.0,23.0,1.0,1.0,250,MMA,0.0,0.0,502.3046913580247,590.7519280205655,25.753804347826087,74.567217630854,-20.0,136.0,242.0722891566265,SvenGret-1990-15Ch-2,1,0
798,0.13,0.37,1.83,0.01,0.011,0.5382885906040268,3.0512158054711245,0.45843768996960493,0.13182849056603776,0.17607773851590108,0.12591549295774648,0.521764705882353,318.0,130.0,63.0,30.0,6.901639344262295,143.67241379310346,60.0,50.0,50.0,180.0,23.0,1.0,1.0,250,MMA,0.0,0.0,502.3046913580247,590.7519280205655,25.753804347826087,74.567217630854,0.0,167.0,242.0722891566265,SvenGret-1990-15Ch0,1,0
799,0.13,0.37,1.83,0.01,0.011,0.5382885906040268,3.0512158054711245,0.45843768996960493,0.13182849056603776,0.17607773851590108,0.12591549295774648,0.521764705882353,318.0,130.0,63.0,30.0,6.901639344262295,143.67241379310346,60.0,50.0,50.0,180.0,23.0,1.0,1.0,250,MMA,0.0,0.0,502.3046913580247,590.7519280205655,25.753804347826087,74.567217630854,20.0,174.0,242.0722891566265,SvenGret-1990-15Ch2,1,0
800,0.11,0.36,2.18,0.008,0.011,0.5382885906040268,3.0512158054711245,0.45843768996960493,0.13182849056603776,0.17607773851590108,0.12591549295774648,0.521764705882353,342.0,120.0,74.0,30.0,6.901639344262295,143.67241379310346,60.0,70.0,80.0,180.0,23.0,1.0,1.0,250,MMA,0.0,0.0,617.0,590.7519280205655,25.753804347826087,74.567217630854,-39.43914081145585,87.70883054892602,242.0722891566265,SvenGret-1990-16,1,0
