Repository: louisgthier/welding-quality-prediction

# welding-quality-prediction info

# PREPROCESS DATA
Ok les gars ce que j'ai fait pour le moment:
- définition des variables path dans variables.py
- Une fonction pour virer les doubles espaces et espaces de fin de ligne
- Changer les N en NaN

Ce qu'il y a en dessous c'est juste le .tex en markdown

Pour tester l'import, lancez juste data_import.py ça génèrera un fichier dans /data/

# MAP DATA LIBRARY

## Database MAP_DATA_WELD

### 1. Provenance of Data

Tracey Cool\* and H. K. D. H. Bhadeshia, Phase Transformations Group, Department of Materials Science and Metallurgy, University of Cambridge, Cambridge, U.K.

File: data/weld_type_analysis/MMA_group.csv (part 6 of 8)
,Carbon concentration / weight %,Silicon concentration / weight %,Manganese concentration / weight %,Sulphur concentration / weight %,Phosphorus concentration / weight %,Nickel concentration / weight %,Chromium concentration / weight %,Molybdenum concentration / weight %,Vanadium concentration / weight %,Copper concentration / weight %,Cobalt concentration / weight %,Tungsten concentration / weight %,Oxygen concentration / parts per million by weight,Titanium concentration / parts per million by weight,Nitrogen concentration / parts per million by weight,Aluminium concentration / parts per million by weight,Boron concentration / parts per million by weight,Niobium concentration / parts per million by weight,Tin concentration / parts per million by weight,Arsenic concentration / parts per million by weight,Antimony concentration / parts per million by weight,Current / A,Voltage / V,AC or DC,Heat input / kJ mm^{-1},Interpass temperature / °C,Type of weld,Post weld heat treatment temperature / °C,Post weld heat treatment time / hours,Yield strength / MPa,Ultimate tensile strength / MPa,Elongation / %,Reduction of Area / %,Charpy temperature / °C,Charpy impact toughness / J,Hardness / kg mm^{-2},Weld ID,Electrode Positive,Electrode Negative
801,0.11,0.36,2.18,0.008,0.011,0.5382885906040268,3.0512158054711245,0.45843768996960493,0.13182849056603776,0.17607773851590108,0.12591549295774648,0.521764705882353,342.0,120.0,74.0,30.0,6.901639344262295,143.67241379310346,60.0,70.0,80.0,180.0,23.0,1.0,1.0,250,MMA,0.0,0.0,502.3046913580247,590.7519280205655,25.753804347826087,74.567217630854,-60.0,52.0,242.0722891566265,SvenGret-1990-16Ch-6,1,0
802,0.11,0.36,2.18,0.008,0.011,0.5382885906040268,3.0512158054711245,0.45843768996960493,0.13182849056603776,0.17607773851590108,0.12591549295774648,0.521764705882353,342.0,120.0,74.0,30.0,6.901639344262295,143.67241379310346,60.0,70.0,80.0,180.0,23.0,1.0,1.0,250,MMA,0.0,0.0,502.3046913580247,590.7519280205655,25.753804347826087,74.567217630854,-40.0,64.0,242.0722891566265,SvenGret-1990-16Ch-4,1,0
803,0.11,0.36,2.18,0.008,0.011,0.5382885906040268,3.0512158054711245,0.45843768996960493,0.13182849056603776,0.17607773851590108,0.12591549295774648,0.521764705882353,342.0,120.0,74.0,30.0,6.901639344262295,143.67241379310346,60.0,70.0,80.0,180.0,23.0,1.0,1.0,250,MMA,0.0,0.0,502.3046913580247,590.7519280205655,25.753804347826087,74.567217630854,-20.0,107.0,242.0722891566265,SvenGret-1990-16Ch-2,1,0
804,0.11,0.36,2.18,0.008,0.011,0.5382885906040268,3.0512158054711245,0.45843768996960493,0.13182849056603776,0.17607773851590108,0.12591549295774648,0.521764705882353,342.0,120.0,74.0,30.0,6.901639344262295,143.67241379310346,60.0,70.0,80.0,180.0,23.0,1.0,1.0,250,MMA,0.0,0.0,502.3046913580247,590.7519280205655,25.753804347826087,74.567217630854,0.0,129.0,242.0722891566265,SvenGret-1990-16Ch0,1,0
805,0.11,0.36,2.18,0.008,0.011,0.5382885906040268,3.0512158054711245,0.45843768996960493,0.13182849056603776,0.17607773851590108,0.12591549295774648,0.521764705882353,342.0,120.0,74.0,30.0,6.901639344262295,143.67241379310346,60.0,70.0,80.0,180.0,23.0,1.0,1.0,250,MMA,0.0,0.0,502.3046913580247,590.7519280205655,25.753804347826087,74.567217630854,20.0,162.0,242.0722891566265,SvenGret-1990-16Ch2,1,0
822,0.07,0.34,0.95,0.027,0.021,0.0,0.0,0.0,0.006,0.0,0.12591549295774648,0.521764705882353,434.5312066574202,70.0,90.0,35.0,6.901639344262295,60.0,0.0,28.125,90.0,169.1986531986532,23.196127946127945,1.0,2.7,250,MMA,0.0,0.0,456.2,529.8,27.5,73.0,-39.43914081145585,87.70883054892602,180.0,Cunh-1982-7018aw1,1,0
823,0.07,0.34,0.95,0.027,0.021,0.0,0.0,0.0,0.006,0.0,0.12591549295774648,0.521764705882353,434.5312066574202,70.0,90.0,35.0,6.901639344262295,60.0,0.0,28.125,90.0,169.1986531986532,23.196127946127945,1.0,2.7,250,MMA,600.0,2.1,430.7,519.9,29.5,73.5,-39.43914081145585,87.70883054892602,174.0,Cunh-1982-7018ht1,1,0
824,0.06,0.28,0.55,0.024,0.041,1.26,0.0,0.0,0.01,0.02,0.12591549295774648,0.521764705882353,434.5312066574202,70.0,70.0,35.0,6.901639344262295,60.0,0.0,28.125,90.0,169.1986531986532,23.196127946127945,1.0,2.2,250,MMA,0.0,0.0,475.8,564.1,28.0,70.5,-39.43914081145585,87.70883054892602,220.0,Cunh-1982-8018Gaw2,1,0
825,0.06,0.28,0.55,0.024,0.041,1.26,0.0,0.0,0.01,0.02,0.12591549295774648,0.521764705882353,434.5312066574202,70.0,70.0,35.0,6.901639344262295,60.0,0.0,28.125,90.0,169.1986531986532,23.196127946127945,1.0,2.2,250,MMA,600.0,2.1,430.7,529.8,24.5,69.0,-39.43914081145585,87.70883054892602,184.0,Cunh-1982-8018Ght2,1,0
826,0.09,0.42,0.93,0.011,0.058,0.0,0.0,0.02,0.004,0.08,0.12591549295774648,0.521764705882353,434.5312066574202,140.0,160.0,40.0,6.901639344262295,120.0,1000.0,28.125,140.0,169.1986531986532,23.196127946127945,1.0,2.5,250,MMA,0.0,0.0,491.5,573.9,28.0,74.0,-39.43914081145585,87.70883054892602,193.0,Cunh-1982-7016aw3,1,0
827,0.09,0.42,0.93,0.011,0.058,0.0,0.0,0.02,0.004,0.08,0.12591549295774648,0.521764705882353,434.5312066574202,140.0,160.0,40.0,6.901639344262295,120.0,1000.0,28.125,140.0,169.1986531986532,23.196127946127945,1.0,2.5,250,MMA,600.0,2.1,420.9,541.5,24.5,74.5,-39.43914081145585,87.70883054892602,180.0,Cunh-1982-7016ht3,1,0
828,0.08,0.33,0.65,0.015,0.026,0.5,0.35,0.008,0.004,0.02,0.12591549295774648,0.521764705882353,434.5312066574202,200.0,140.0,45.0,6.901639344262295,150.0,60.0,28.125,140.0,169.1986531986532,23.196127946127945,1.0,2.4,250,MMA,0.0,0.0,503.3,591.5,28.0,73.0,-39.43914081145585,87.70883054892602,213.0,Cunh-1982-7018Gaw4,1,0
829,0.08,0.33,0.65,0.015,0.026,0.5,0.35,0.008,0.004,0.02,0.12591549295774648,0.521764705882353,434.5312066574202,200.0,140.0,45.0,6.901639344262295,150.0,60.0,28.125,140.0,169.1986531986532,23.196127946127945,1.0,2.4,250,MMA,600.0,2.1,500.3,600.4,22.7,73.7,-39.43914081145585,87.70883054892602,189.0,Cunh-1982-7018Ght4,1,0
830,0.07,0.61,1.07,0.025,0.026,0.0,0.0,0.0,0.014,0.0,0.12591549295774648,0.521764705882353,434.5312066574202,64.0,94.0,70.0,6.901639344262295,40.0,0.0,28.125,64.0,169.1986531986532,23.196127946127945,1.0,2.8,250,MMA,0.0,0.0,479.7,583.7,24.0,71.5,-39.43914081145585,87.70883054892602,189.0,Cunh-1982-8018Gaw5,1,0
831,0.07,0.61,1.07,0.025,0.026,0.0,0.0,0.0,0.014,0.0,0.12591549295774648,0.521764705882353,434.5312066574202,64.0,94.0,70.0,6.901639344262295,40.0,0.0,28.125,64.0,169.1986531986532,23.196127946127945,1.0,2.8,250,MMA,600.0,2.1,456.2,555.2,24.5,72.0,-39.43914081145585,87.70883054892602,213.0,Cunh-1982-8018Ght5,1,0
832,0.07,0.21,0.75,0.011,0.011,0.0,0.0,0.0,0.0,0.0,0.12591549295774648,0.521764705882353,434.5312066574202,0.0,190.0,69.0,6.901639344262295,0.0,0.0,28.125,0.0,169.1986531986532,23.196127946127945,1.0,2.6,250,MMA,0.0,0.0,463.0,552.3,33.0,75.0,-39.43914081145585,87.70883054892602,181.0,Cunh-1982-7018aw6,1,0
833,0.07,0.21,0.75,0.011,0.011,0.0,0.0,0.0,0.0,0.0,0.12591549295774648,0.521764705882353,434.5312066574202,0.0,190.0,69.0,6.901639344262295,0.0,0.0,28.125,0.0,169.1986531986532,23.196127946127945,1.0,2.6,250,MMA,600.0,2.1,369.8,486.6,25.753804347826087,76.0,-39.43914081145585,87.70883054892602,174.0,Cunh-1982-7018ht6,1,0
834,0.09,0.44,0.9,0.01,0.027,0.0,0.0,0.0,0.0,0.0,0.12591549295774648,0.521764705882353,434.5312066574202,200.0,70.0,88.0,6.901639344262295,0.0,0.0,28.125,0.0,169.1986531986532,23.196127946127945,1.0,1.8,150,MMA,0.0,0.0,486.8,569.3,24.0,71.0,-39.43914081145585,87.70883054892602,183.0,Cunh-1982-7016aw7,1,0
835,0.09,0.44,0.9,0.01,0.027,0.0,0.0,0.0,0.0,0.0,0.12591549295774648,0.521764705882353,434.5312066574202,200.0,70.0,88.0,6.901639344262295,0.0,0.0,28.125,0.0,169.1986531986532,23.196127946127945,1.0,1.8,150,MMA,600.0,2.1,502.3046913580247,590.7519280205655,25.753804347826087,74.567217630854,-39.43914081145585,87.70883054892602,242.0722891566265,Cunh-1982-7016ht7,1,0
836,0.08,0.35,0.65,0.01,0.021,1.2,0.0,0.0,0.02,0.0,0.12591549295774648,0.521764705882353,434.5312066574202,40.0,100.0,150.0,6.901639344262295,0.0,0.0,28.125,0.0,169.1986531986532,23.196127946127945,1.0,1.8,140,MMA,0.0,0.0,453.8,536.3,22.6,72.0,-39.43914081145585,87.70883054892602,184.0,Cunh-1982-8018Gaw8,1,0
837,0.08,0.35,0.65,0.01,0.021,1.2,0.0,0.0,0.02,0.0,0.12591549295774648,0.521764705882353,434.5312066574202,40.0,100.0,150.0,6.901639344262295,0.0,0.0,28.125,0.0,169.1986531986532,23.196127946127945,1.0,1.8,140,MMA,600.0,2.1,502.3046913580247,590.7519280205655,25.753804347826087,74.567217630854,-39.43914081145585,87.70883054892602,242.0722891566265,Cunh-1982-8018Ght8,1,0
838,0.06,0.53,1.15,0.013,0.015,0.0,0.02,0.0,0.0,0.0,0.12591549295774648,0.521764705882353,434.5312066574202,0.0,100.0,57.0,6.901639344262295,0.0,0.0,28.125,80.0,169.1986531986532,23.196127946127945,1.0,1.8,150,MMA,0.0,0.0,553.3,626.9,25.0,70.4,-39.43914081145585,87.70883054892602,194.0,Cunh-1982-8018Gaw9,1,0
839,0.06,0.53,1.15,0.013,0.015,0.0,0.02,0.0,0.0,0.0,0.12591549295774648,0.521764705882353,434.5312066574202,0.0,100.0,57.0,6.901639344262295,0.0,0.0,28.125,80.0,169.1986531986532,23.196127946127945,1.0,1.8,150,MMA,600.0,2.1,502.3046913580247,590.7519280205655,25.753804347826087,74.567217630854,-39.43914081145585,87.70883054892602,242.0722891566265,Cunh-1982-8018Ght9,1,0
840,0.07,0.47,0.85,0.013,0.024,0.0,0.0,0.0,0.01,0.0,0.12591549295774648,0.521764705882353,434.5312066574202,80.0,120.0,43.0,6.901639344262295,0.0,0.0,28.125,0.0,169.1986531986532,23.196127946127945,1.0,1.8,150,MMA,0.0,0.0,478.5,569.3,22.1,72.4,-39.43914081145585,87.70883054892602,180.0,Cunh-1982-7016aw10,1,0
841,0.07,0.47,0.85,0.013,0.024,0.0,0.0,0.0,0.01,0.0,0.12591549295774648,0.521764705882353,434.5312066574202,80.0,120.0,43.0,6.901639344262295,0.0,0.0,28.125,0.0,169.1986531986532,23.196127946127945,1.0,1.8,150,MMA,600.0,2.1,502.3046913580247,590.7519280205655,25.753804347826087,74.567217630854,-39.43914081145585,87.70883054892602,242.0722891566265,Cunh-1982-7016ht10,1,0
842,0.07,0.47,1.1,0.011,0.02,0.0,0.0,0.0,0.01,0.0,0.12591549295774648,0.521764705882353,434.5312066574202,200.0,190.0,53.0,6.901639344262295,0.0,0.0,28.125,0.0,169.1986531986532,23.196127946127945,1.0,1.9,140,MMA,0.0,0.0,561.1,643.5,21.0,64.2,-39.43914081145585,87.70883054892602,216.0,Cunh-1982-7018ht11,1,0
843,0.07,0.47,1.1,0.011,0.02,0.0,0.0,0.0,0.01,0.0,0.12591549295774648,0.521764705882353,434.5312066574202,200.0,190.0,53.0,6.901639344262295,0.0,0.0,28.125,0.0,169.1986531986532,23.196127946127945,1.0,1.9,140,MMA,600.0,2.1,502.3046913580247,590.7519280205655,25.753804347826087,74.567217630854,-39.43914081145585,87.70883054892602,242.0722891566265,Cunh-1982-7018ht11,1,0
844,0.08,0.49,0.9,0.014,0.029,0.0,0.05,0.0,0.0,0.0,0.12591549295774648,0.521764705882353,434.5312066574202,50.0,170.0,108.0,6.901639344262295,0.0,0.0,28.125,0.0,169.1986531986532,23.196127946127945,1.0,1.9,150,MMA,0.0,0.0,486.8,577.5,20.5,70.2,-39.43914081145585,87.70883054892602,191.0,Cunh-1982-7018aw12,1,0
845,0.08,0.49,0.9,0.014,0.029,0.0,0.05,0.0,0.0,0.0,0.12591549295774648,0.521764705882353,434.5312066574202,50.0,170.0,108.0,6.901639344262295,0.0,0.0,28.125,0.0,169.1986531986532,23.196127946127945,1.0,1.9,150,MMA,600.0,2.1,502.3046913580247,590.7519280205655,25.753804347826087,74.567217630854,-39.43914081145585,87.70883054892602,242.0722891566265,Cunh-1982-7018ht12,1,0
894,0.08,0.45,0.96,0.007,0.015,0.21,9.1,0.96,0.19,0.03,0.02,0.521764705882353,540.0,100.0,540.0,100.0,6.901639344262295,900.0,59.666666666666664,28.125,43.56666666666667,181.0,23.0,1.0,1.3,150-200,MMA,0.0,0.0,502.3046913580247,590.7519280205655,25.753804347826087,74.567217630854,-39.43914081145585,87.70883054892602,459.0,PantK-1990-w1,1,0
895,0.1,0.54,0.66,0.006,0.014,0.31,9.0,0.82,0.23,0.02,0.01,0.521764705882353,510.0,100.0,180.0,100.0,6.901639344262295,170.0,59.666666666666664,28.125,43.56666666666667,181.0,22.0,1.0,1.0,150-200,MMA,0.0,0.0,502.3046913580247,590.7519280205655,25.753804347826087,74.567217630854,-39.43914081145585,87.70883054892602,405.0,PantK-1990-w2,1,0
896,0.09,0.46,0.99,0.012,0.021,0.22,9.5,0.96,0.19,0.03,0.01,0.521764705882353,530.0,100.0,450.0,100.0,6.901639344262295,100.0,59.666666666666664,28.125,43.56666666666667,201.0,22.0,1.0,1.4,150-200,MMA,0.0,0.0,502.3046913580247,590.7519280205655,25.753804347826087,74.567217630854,-39.43914081145585,87.70883054892602,451.0,PantK-1990-w3,1,0
897,0.09,0.37,1.03,0.004,0.01,0.05,8.8,1.03,0.25,0.01,0.01,0.521764705882353,470.0,100.0,370.0,100.0,6.901639344262295,800.0,59.666666666666664,28.125,43.56666666666667,180.0,23.0,1.0,1.3,150-200,MMA,0.0,0.0,502.3046913580247,590.7519280205655,25.753804347826087,74.567217630854,-39.43914081145585,87.70883054892602,432.0,PantK-1990-w4.0,1,0
898,0.09,0.37,1.03,0.004,0.01,0.05,8.8,1.03,0.25,0.01,0.01,0.521764705882353,470.0,100.0,370.0,100.0,6.901639344262295,800.0,59.666666666666664,28.125,43.56666666666667,180.0,23.0,1.0,1.3,150-200,MMA,720.0,2.0,502.3046913580247,590.7519280205655,25.753804347826087,74.567217630854,-39.43914081145585,87.70883054892602,264.0,PantK-1990-w4.1,1,0
899,0.09,0.37,1.03,0.004,0.01,0.05,8.8,1.03,0.25,0.01,0.01,0.521764705882353,470.0,100.0,370.0,100.0,6.901639344262295,800.0,59.666666666666664,28.125,43.56666666666667,180.0,23.0,1.0,1.3,150-200,MMA,720.0,8.0,502.3046913580247,590.7519280205655,25.753804347826087,74.567217630854,-39.43914081145585,87.70883054892602,241.0,PantK-1990-w4.2,1,0
900,0.09,0.37,1.03,0.004,0.01,0.05,8.8,1.03,0.25,0.01,0.01,0.521764705882353,470.0,100.0,370.0,100.0,6.901639344262295,800.0,59.666666666666664,28.125,43.56666666666667,180.0,23.0,1.0,1.3,150-200,MMA,740.0,2.0,502.3046913580247,590.7519280205655,25.753804347826087,74.567217630854,-39.43914081145585,87.70883054892602,251.0,PantK-1990-w4.3,1,0
901,0.09,0.37,1.03,0.004,0.01,0.05,8.8,1.03,0.25,0.01,0.01,0.521764705882353,470.0,100.0,370.0,100.0,6.901639344262295,800.0,59.666666666666664,28.125,43.56666666666667,180.0,23.0,1.0,1.3,150-200,MMA,740.0,8.0,502.3046913580247,590.7519280205655,25.753804347826087,74.567217630854,-39.43914081145585,87.70883054892602,225.0,PantK-1990-w4.4,1,0
902,0.09,0.37,1.03,0.004,0.01,0.05,8.8,1.03,0.25,0.01,0.01,0.521764705882353,470.0,100.0,370.0,100.0,6.901639344262295,800.0,59.666666666666664,28.125,43.56666666666667,180.0,23.0,1.0,1.3,150-200,MMA,760.0,2.0,502.3046913580247,590.7519280205655,25.753804347826087,74.567217630854,-39.43914081145585,87.70883054892602,233.0,PantK-1990-w4.5,1,0
903,0.09,0.37,1.03,0.004,0.01,0.05,8.8,1.03,0.25,0.01,0.01,0.521764705882353,470.0,100.0,370.0,100.0,6.901639344262295,800.0,59.666666666666664,28.125,43.56666666666667,180.0,23.0,1.0,1.3,150-200,MMA,760.0,8.0,502.3046913580247,590.7519280205655,25.753804347826087,74.567217630854,-39.43914081145585,87.70883054892602,208.0,PantK-1990-w4.6,1,0
904,0.06,0.34,1.08,0.007,0.014,0.69,9.0,1.03,0.29,0.02,0.01,0.521764705882353,480.0,100.0,110.0,100.0,6.901639344262295,100.0,59.666666666666664,28.125,43.56666666666667,116.0,23.0,1.0,1.3,150-200,MMA,0.0,0.0,502.3046913580247,590.7519280205655,25.753804347826087,74.567217630854,-39.43914081145585,87.70883054892602,373.0,PantK-1990-w5.0,1,0
905,0.06,0.34,1.08,0.007,0.014,0.69,9.0,1.03,0.29,0.02,0.01,0.521764705882353,480.0,100.0,110.0,100.0,6.901639344262295,100.0,59.666666666666664,28.125,43.56666666666667,116.0,23.0,1.0,1.3,150-200,MMA,720.0,2.0,502.3046913580247,590.7519280205655,25.753804347826087,74.567217630854,-39.43914081145585,87.70883054892602,224.0,PantK-1990-w5.1,1,0
906,0.06,0.34,1.08,0.007,0.014,0.69,9.0,1.03,0.29,0.02,0.01,0.521764705882353,480.0,100.0,110.0,100.0,6.901639344262295,100.0,59.666666666666664,28.125,43.56666666666667,116.0,23.0,1.0,1.3,150-200,MMA,720.0,8.0,502.3046913580247,590.7519280205655,25.753804347826087,74.567217630854,-39.43914081145585,87.70883054892602,210.0,PantK-1990-w5.2,1,0
907,0.06,0.34,1.08,0.007,0.014,0.69,9.0,1.03,0.29,0.02,0.01,0.521764705882353,480.0,100.0,110.0,100.0,6.901639344262295,100.0,59.666666666666664,28.125,43.56666666666667,116.0,23.0,1.0,1.3,150-200,MMA,740.0,2.0,502.3046913580247,590.7519280205655,25.753804347826087,74.567217630854,-39.43914081145585,87.70883054892602,212.0,PantK-1990-w5.3,1,0
908,0.06,0.34,1.08,0.007,0.014,0.69,9.0,1.03,0.29,0.02,0.01,0.521764705882353,480.0,100.0,110.0,100.0,6.901639344262295,100.0,59.666666666666664,28.125,43.56666666666667,116.0,23.0,1.0,1.3,150-200,MMA,740.0,8.0,502.3046913580247,590.7519280205655,25.753804347826087,74.567217630854,-39.43914081145585,87.70883054892602,202.0,PantK-1990-w5.4,1,0
909,0.06,0.34,1.08,0.007,0.014,0.69,9.0,1.03,0.29,0.02,0.01,0.521764705882353,480.0,100.0,110.0,100.0,6.901639344262295,100.0,59.666666666666664,28.125,43.56666666666667,116.0,23.0,1.0,1.3,150-200,MMA,760.0,2.0,502.3046913580247,590.7519280205655,25.753804347826087,74.567217630854,-39.43914081145585,87.70883054892602,204.0,PantK-1990-w5.5,1,0
910,0.06,0.34,1.08,0.007,0.014,0.69,9.0,1.03,0.29,0.02,0.01,0.521764705882353,480.0,100.0,110.0,100.0,6.901639344262295,100.0,59.666666666666664,28.125,43.56666666666667,116.0,23.0,1.0,1.3,150-200,MMA,760.0,8.0,502.3046913580247,590.7519280205655,25.753804347826087,74.567217630854,-39.43914081145585,87.70883054892602,201.0,PantK-1990-w5.6,1,0
911,0.07,0.23,1.0,0.002,0.006,0.58,8.3,0.93,0.24,0.01,0.01,0.521764705882353,460.0,100.0,250.0,100.0,6.901639344262295,340.0,59.666666666666664,28.125,43.56666666666667,116.0,23.0,1.0,1.3,150-200,MMA,0.0,0.0,502.3046913580247,590.7519280205655,25.753804347826087,74.567217630854,-39.43914081145585,87.70883054892602,398.0,PantK-1990-w6.0,1,0
912,0.07,0.23,1.0,0.002,0.006,0.58,8.3,0.93,0.24,0.01,0.01,0.521764705882353,460.0,100.0,250.0,100.0,6.901639344262295,340.0,59.666666666666664,28.125,43.56666666666667,116.0,23.0,1.0,1.3,150-200,MMA,720.0,2.0,502.3046913580247,590.7519280205655,25.753804347826087,74.567217630854,-39.43914081145585,87.70883054892602,249.0,PantK-1990-w6.1,1,0
913,0.07,0.23,1.0,0.002,0.006,0.58,8.3,0.93,0.24,0.01,0.01,0.521764705882353,460.0,100.0,250.0,100.0,6.901639344262295,340.0,59.666666666666664,28.125,43.56666666666667,116.0,23.0,1.0,1.3,150-200,MMA,720.0,8.0,502.3046913580247,590.7519280205655,25.753804347826087,74.567217630854,-39.43914081145585,87.70883054892602,226.0,PantK-1990-w6.2,1,0
914,0.07,0.23,1.0,0.002,0.006,0.58,8.3,0.93,0.24,0.01,0.01,0.521764705882353,460.0,100.0,250.0,100.0,6.901639344262295,340.0,59.666666666666664,28.125,43.56666666666667,116.0,23.0,1.0,1.3,150-200,MMA,740.0,2.0,502.3046913580247,590.7519280205655,25.753804347826087,74.567217630854,-39.43914081145585,87.70883054892602,234.0,PantK-1990-w6.3,1,0
915,0.07,0.23,1.0,0.002,0.006,0.58,8.3,0.93,0.24,0.01,0.01,0.521764705882353,460.0,100.0,250.0,100.0,6.901639344262295,340.0,59.666666666666664,28.125,43.56666666666667,116.0,23.0,1.0,1.3,150-200,MMA,740.0,8.0,502.3046913580247,590.7519280205655,25.753804347826087,74.567217630854,-39.43914081145585,87.70883054892602,219.0,PantK-1990-w6.4,1,0
916,0.07,0.23,1.0,0.002,0.006,0.58,8.3,0.93,0.24,0.01,0.01,0.521764705882353,460.0,100.0,250.0,100.0,6.901639344262295,340.0,59.666666666666664,28.125,43.56666666666667,116.0,23.0,1.0,1.3,150-200,MMA,760.0,2.0,502.3046913580247,590.7519280205655,25.753804347826087,74.567217630854,-39.43914081145585,87.70883054892602,224.0,PantK-1990-w6.5,1,0
917,0.07,0.23,1.0,0.002,0.006,0.58,8.3,0.93,0.24,0.01,0.01,0.521764705882353,460.0,100.0,250.0,100.0,6.901639344262295,340.0,59.666666666666664,28.125,43.56666666666667,116.0,23.0,1.0,1.3,150-200,MMA,760.0,8.0,502.3046913580247,590.7519280205655,25.753804347826087,74.567217630854,-39.43914081145585,87.70883054892602,212.0,PantK-1990-w6.6,1,0
918,0.11,0.51,1.1,0.007,0.013,0.08,8.9,1.0,0.18,0.03,0.01,0.521764705882353,500.0,100.0,400.0,100.0,6.901639344262295,900.0,59.666666666666664,28.125,43.56666666666667,115.0,23.0,1.0,1.0,150-200,MMA,0.0,0.0,502.3046913580247,590.7519280205655,25.753804347826087,74.567217630854,-39.43914081145585,87.70883054892602,467.0,PantK-1990-w7.0,1,0
919,0.11,0.51,1.1,0.007,0.013,0.08,8.9,1.0,0.18,0.03,0.01,0.521764705882353,500.0,100.0,400.0,100.0,6.901639344262295,900.0,59.666666666666664,28.125,43.56666666666667,115.0,23.0,1.0,1.0,150-200,MMA,720.0,2.0,502.3046913580247,590.7519280205655,25.753804347826087,74.567217630854,-39.43914081145585,87.70883054892602,277.0,PantK-1990-w7.1,1,0
920,0.11,0.51,1.1,0.007,0.013,0.08,8.9,1.0,0.18,0.03,0.01,0.521764705882353,500.0,100.0,400.0,100.0,6.901639344262295,900.0,59.666666666666664,28.125,43.56666666666667,115.0,23.0,1.0,1.0,150-200,MMA,720.0,8.0,502.3046913580247,590.7519280205655,25.753804347826087,74.567217630854,-39.43914081145585,87.70883054892602,254.0,PantK-1990-w7.2,1,0
921,0.11,0.51,1.1,0.007,0.013,0.08,8.9,1.0,0.18,0.03,0.01,0.521764705882353,500.0,100.0,400.0,100.0,6.901639344262295,900.0,59.666666666666664,28.125,43.56666666666667,115.0,23.0,1.0,1.0,150-200,MMA,740.0,2.0,502.3046913580247,590.7519280205655,25.753804347826087,74.567217630854,-39.43914081145585,87.70883054892602,263.0,PantK-1990-w7.3,1,0
922,0.11,0.51,1.1,0.007,0.013,0.08,8.9,1.0,0.18,0.03,0.01,0.521764705882353,500.0,100.0,400.0,100.0,6.901639344262295,900.0,59.666666666666664,28.125,43.56666666666667,115.0,23.0,1.0,1.0,150-200,MMA,740.0,8.0,502.3046913580247,590.7519280205655,25.753804347826087,74.567217630854,-39.43914081145585,87.70883054892602,237.0,PantK-1990-w7.4,1,0
923,0.11,0.51,1.1,0.007,0.013,0.08,8.9,1.0,0.18,0.03,0.01,0.521764705882353,500.0,100.0,400.0,100.0,6.901639344262295,900.0,59.666666666666664,28.125,43.56666666666667,115.0,23.0,1.0,1.0,150-200,MMA,760.0,2.0,502.3046913580247,590.7519280205655,25.753804347826087,74.567217630854,-39.43914081145585,87.70883054892602,249.0,PantK-1990-w7.5,1,0
924,0.11,0.51,1.1,0.007,0.013,0.08,8.9,1.0,0.18,0.03,0.01,0.521764705882353,500.0,100.0,400.0,100.0,6.901639344262295,900.0,59.666666666666664,28.125,43.56666666666667,115.0,23.0,1.0,1.0,150-200,MMA,760.0,8.0,502.3046913580247,590.7519280205655,25.753804347826087,74.567217630854,-39.43914081145585,87.70883054892602,226.0,PantK-1990-w7.6,1,0
925,0.06,0.32,1.23,0.002,0.002,1.01,8.4,0.89,0.22,0.01,0.01,0.521764705882353,380.0,100.0,80.0,100.0,6.901639344262295,300.0,59.666666666666664,28.125,43.56666666666667,163.0,25.0,1.0,1.2,150-200,MMA,0.0,0.0,502.3046913580247,590.7519280205655,25.753804347826087,74.567217630854,-39.43914081145585,87.70883054892602,362.0,PantK-1990-w8.0,1,0
926,0.06,0.32,1.23,0.002,0.002,1.01,8.4,0.89,0.22,0.01,0.01,0.521764705882353,380.0,100.0,80.0,100.0,6.901639344262295,300.0,59.666666666666664,28.125,43.56666666666667,163.0,25.0,1.0,1.2,150-200,MMA,720.0,2.0,502.3046913580247,590.7519280205655,25.753804347826087,74.567217630854,-39.43914081145585,87.70883054892602,291.0,PantK-1990-w8.1,1,0
927,0.06,0.32,1.23,0.002,0.002,1.01,8.4,0.89,0.22,0.01,0.01,0.521764705882353,380.0,100.0,80.0,100.0,6.901639344262295,300.0,59.666666666666664,28.125,43.56666666666667,163.0,25.0,1.0,1.2,150-200,MMA,720.0,8.0,502.3046913580247,590.7519280205655,25.753804347826087,74.567217630854,-39.43914081145585,87.70883054892602,262.0,PantK-1990-w8.2,1,0
928,0.06,0.32,1.23,0.002,0.002,1.01,8.4,0.89,0.22,0.01,0.01,0.521764705882353,380.0,100.0,80.0,100.0,6.901639344262295,300.0,59.666666666666664,28.125,43.56666666666667,163.0,25.0,1.0,1.2,150-200,MMA,740.0,2.0,502.3046913580247,590.7519280205655,25.753804347826087,74.567217630854,-39.43914081145585,87.70883054892602,266.0,PantK-1990-w8.3,1,0
929,0.06,0.32,1.23,0.002,0.002,1.01,8.4,0.89,0.22,0.01,0.01,0.521764705882353,380.0,100.0,80.0,100.0,6.901639344262295,300.0,59.666666666666664,28.125,43.56666666666667,163.0,25.0,1.0,1.2,150-200,MMA,740.0,8.0,502.3046913580247,590.7519280205655,25.753804347826087,74.567217630854,-39.43914081145585,87.70883054892602,253.0,PantK-1990-w8.4,1,0
930,0.06,0.32,1.23,0.002,0.002,1.01,8.4,0.89,0.22,0.01,0.01,0.521764705882353,380.0,100.0,80.0,100.0,6.901639344262295,300.0,59.666666666666664,28.125,43.56666666666667,163.0,25.0,1.0,1.2,150-200,MMA,760.0,2.0,502.3046913580247,590.7519280205655,25.753804347826087,74.567217630854,-39.43914081145585,87.70883054892602,257.0,PantK-1990-w8.5,1,0
931,0.06,0.32,1.23,0.002,0.002,1.01,8.4,0.89,0.22,0.01,0.01,0.521764705882353,380.0,100.0,80.0,100.0,6.901639344262295,300.0,59.666666666666664,28.125,43.56666666666667,163.0,25.0,1.0,1.2,150-200,MMA,760.0,8.0,502.3046913580247,590.7519280205655,25.753804347826087,74.567217630854,-39.43914081145585,87.70883054892602,246.0,PantK-1990-w8.6,1,0
932,0.1,0.43,0.96,0.003,0.006,0.17,8.6,0.97,0.22,0.02,0.005,0.521764705882353,360.0,0.01,430.0,0.01,6.901639344262295,200.0,59.666666666666664,28.125,43.56666666666667,145.0,20.0,1.0,1.0,200,MMA,750.0,2.0,502.3046913580247,590.7519280205655,25.753804347826087,74.567217630854,-39.43914081145585,87.70883054892602,264.0,PantK-1990-bw1.0,1,0
933,0.1,0.43,0.96,0.003,0.006,0.17,8.6,0.97,0.22,0.02,0.005,0.521764705882353,360.0,0.01,430.0,0.01,6.901639344262295,200.0,59.666666666666664,28.125,43.56666666666667,145.0,20.0,1.0,1.0,200,MMA,750.0,2.0,502.3046913580247,590.7519280205655,25.753804347826087,74.567217630854,-20.0,8.0,242.0722891566265,PantK-1990-bw1.1,1,0
934,0.1,0.43,0.96,0.003,0.006,0.17,8.6,0.97,0.22,0.02,0.005,0.521764705882353,360.0,0.01,430.0,0.01,6.901639344262295,200.0,59.666666666666664,28.125,43.56666666666667,145.0,20.0,1.0,1.0,200,MMA,750.0,2.0,502.3046913580247,590.7519280205655,25.753804347826087,74.567217630854,20.0,23.0,242.0722891566265,PantK-1990-bw1.2,1,0
935,0.1,0.43,0.96,0.003,0.006,0.17,8.6,0.97,0.22,0.02,0.005,0.521764705882353,360.0,0.01,430.0,0.01,6.901639344262295,200.0,59.666666666666664,28.125,43.56666666666667,145.0,20.0,1.0,1.0,200,MMA,750.0,2.0,502.3046913580247,590.7519280205655,25.753804347826087,74.567217630854,40.0,44.0,242.0722891566265,PantK-1990-bw1.3,1,0
936,0.1,0.4,0.98,0.004,0.008,0.17,8.7,0.98,0.22,0.03,0.01,0.521764705882353,410.0,0.01,420.0,0.01,6.901639344262295,300.0,59.666666666666664,28.125,43.56666666666667,145.0,21.0,1.0,1.2,200,MMA,750.0,2.0,502.3046913580247,590.7519280205655,25.753804347826087,74.567217630854,-39.43914081145585,87.70883054892602,269.0,PantK-1990-bw2.0,1,0
937,0.1,0.4,0.98,0.004,0.008,0.17,8.7,0.98,0.22,0.03,0.01,0.521764705882353,410.0,0.01,420.0,0.01,6.901639344262295,300.0,59.666666666666664,28.125,43.56666666666667,145.0,21.0,1.0,1.2,200,MMA,750.0,2.0,502.3046913580247,590.7519280205655,25.753804347826087,74.567217630854,-20.0,8.0,242.0722891566265,PantK-1990-bw2.1,1,0
938,0.1,0.4,0.98,0.004,0.008,0.17,8.7,0.98,0.22,0.03,0.01,0.521764705882353,410.0,0.01,420.0,0.01,6.901639344262295,300.0,59.666666666666664,28.125,43.56666666666667,145.0,21.0,1.0,1.2,200,MMA,750.0,2.0,502.3046913580247,590.7519280205655,25.753804347826087,74.567217630854,20.0,27.0,242.0722891566265,PantK-1990-bw2.2,1,0
939,0.1,0.4,0.98,0.004,0.008,0.17,8.7,0.98,0.22,0.03,0.01,0.521764705882353,410.0,0.01,420.0,0.01,6.901639344262295,300.0,59.666666666666664,28.125,43.56666666666667,145.0,21.0,1.0,1.2,200,MMA,750.0,2.0,502.3046913580247,590.7519280205655,25.753804347826087,74.567217630854,40.0,52.0,242.0722891566265,PantK-1990-bw2.3,1,0
940,0.1,0.42,0.96,0.003,0.006,0.17,8.8,1.01,0.21,0.02,0.005,0.521764705882353,400.0,0.01,430.0,0.01,6.901639344262295,900.0,59.666666666666664,28.125,43.56666666666667,143.0,21.0,1.0,1.1,200,MMA,760.0,8.0,502.3046913580247,590.7519280205655,25.753804347826087,74.567217630854,-39.43914081145585,87.70883054892602,233.0,PantK-1990-bw3.0,1,0
941,0.1,0.42,0.96,0.003,0.006,0.17,8.8,1.01,0.21,0.02,0.005,0.521764705882353,400.0,0.01,430.0,0.01,6.901639344262295,900.0,59.666666666666664,28.125,43.56666666666667,143.0,21.0,1.0,1.1,200,MMA,760.0,8.0,502.3046913580247,590.7519280205655,25.753804347826087,74.567217630854,-20.0,10.0,242.0722891566265,PantK-1990-bw3.1,1,0
942,0.1,0.42,0.96,0.003,0.006,0.17,8.8,1.01,0.21,0.02,0.005,0.521764705882353,400.0,0.01,430.0,0.01,6.901639344262295,900.0,59.666666666666664,28.125,43.56666666666667,143.0,21.0,1.0,1.1,200,MMA,760.0,8.0,502.3046913580247,590.7519280205655,25.753804347826087,74.567217630854,20.0,44.0,242.0722891566265,PantK-1990-bw3.2,1,0
943,0.1,0.42,0.96,0.003,0.006,0.17,8.8,1.01,0.21,0.02,0.005,0.521764705882353,400.0,0.01,430.0,0.01,6.901639344262295,900.0,59.666666666666664,28.125,43.56666666666667,143.0,21.0,1.0,1.1,200,MMA,760.0,8.0,502.3046913580247,590.7519280205655,25.753804347826087,74.567217630854,40.0,83.0,242.0722891566265,PantK-1990-bw3.3,1,0
944,0.1,0.42,0.91,0.004,0.008,0.17,8.9,0.98,0.21,0.03,0.01,0.521764705882353,390.0,0.01,410.0,0.01,6.901639344262295,900.0,59.666666666666664,28.125,43.56666666666667,146.0,22.0,1.0,1.1,200,MMA,760.0,8.0,502.3046913580247,590.7519280205655,25.753804347826087,74.567217630854,-39.43914081145585,87.70883054892602,226.0,PantK-1990-bw4.0,1,0
945,0.1,0.42,0.91,0.004,0.008,0.17,8.9,0.98,0.21,0.03,0.01,0.521764705882353,390.0,0.01,410.0,0.01,6.901639344262295,900.0,59.666666666666664,28.125,43.56666666666667,146.0,22.0,1.0,1.1,200,MMA,760.0,8.0,502.3046913580247,590.7519280205655,25.753804347826087,74.567217630854,-20.0,10.0,242.0722891566265,PantK-1990-bw4.1,1,0
946,0.1,0.42,0.91,0.004,0.008,0.17,8.9,0.98,0.21,0.03,0.01,0.521764705882353,390.0,0.01,410.0,0.01,6.901639344262295,900.0,59.666666666666664,28.125,43.56666666666667,146.0,22.0,1.0,1.1,200,MMA,760.0,8.0,502.3046913580247,590.7519280205655,25.753804347826087,74.567217630854,20.0,44.0,242.0722891566265,PantK-1990-bw4.2,1,0
947,0.1,0.42,0.91,0.004,0.008,0.17,8.9,0.98,0.21,0.03,0.01,0.521764705882353,390.0,0.01,410.0,0.01,6.901639344262295,900.0,59.666666666666664,28.125,43.56666666666667,146.0,22.0,1.0,1.1,200,MMA,760.0,8.0,502.3046913580247,590.7519280205655,25.753804347826087,74.567217630854,40.0,83.0,242.0722891566265,PantK-1990-bw4.3,1,0
948,0.069,0.53,0.58,0.018,0.014,0.5382885906040268,2.6,1.1,0.13182849056603776,0.17607773851590108,0.12591549295774648,0.521764705882353,430.0,69.10666666666667,118.04125177809388,56.02514096185739,6.901639344262295,143.67241379310346,59.666666666666664,28.125,43.56666666666667,150.0,37.5,1.0,1.0,300,MMA,690.0,3.0,593.0,698.0,17.0,67.0,-39.43914081145585,87.70883054892602,231.0,Wolst-1974-A,1,0
949,0.05,0.45,0.73,0.015,0.018,0.5382885906040268,2.8,1.1,0.13182849056603776,0.17607773851590108,0.12591549295774648,0.521764705882353,460.0,69.10666666666667,118.04125177809388,56.02514096185739,6.901639344262295,143.67241379310346,59.666666666666664,28.125,43.56666666666667,150.0,37.5,1.0,1.0,300,MMA,690.0,3.0,591.0,705.0,17.0,70.0,-39.43914081145585,87.70883054892602,230.0,Wolst-1974-B,1,0
950,0.051,0.43,0.76,0.024,0.019,0.5382885906040268,2.8,1.1,0.13182849056603776,0.17607773851590108,0.12591549295774648,0.521764705882353,410.0,69.10666666666667,118.04125177809388,56.02514096185739,6.901639344262295,143.67241379310346,59.666666666666664,28.125,43.56666666666667,150.0,37.5,1.0,1.0,300,MMA,690.0,3.0,614.0,713.0,18.0,67.0,-39.43914081145585,87.70883054892602,241.0,Wolst-1974-C,1,0
951,0.067,0.13,0.94,0.017,0.026,0.5382885906040268,2.9,1.4,0.13182849056603776,0.17607773851590108,0.12591549295774648,0.521764705882353,550.0,69.10666666666667,118.04125177809388,56.02514096185739,6.901639344262295,143.67241379310346,59.666666666666664,28.125,43.56666666666667,150.0,37.5,1.0,1.0,300,MMA,690.0,3.0,546.0,658.0,18.0,65.0,-39.43914081145585,87.70883054892602,222.0,Wolst-1974-E,1,0
952,0.058,0.2,0.55,0.027,0.027,0.5382885906040268,1.8,1.2,0.13182849056603776,0.17607773851590108,0.12591549295774648,0.521764705882353,730.0,69.10666666666667,118.04125177809388,56.02514096185739,6.901639344262295,143.67241379310346,59.666666666666664,28.125,43.56666666666667,150.0,37.5,1.0,1.0,300,MMA,690.0,3.0,464.0,578.0,23.0,71.0,-39.43914081145585,87.70883054892602,205.0,Wolst-1974-F,1,0
953,0.125,0.39,0.88,0.025,0.028,0.5382885906040268,2.5,1.4,0.13182849056603776,0.17607773851590108,0.12591549295774648,0.521764705882353,470.0,69.10666666666667,118.04125177809388,56.02514096185739,6.901639344262295,143.67241379310346,59.666666666666664,28.125,43.56666666666667,150.0,37.5,1.0,1.0,300,MMA,690.0,3.0,646.0,737.0,18.0,63.0,-39.43914081145585,87.70883054892602,253.0,Wolst-1974-G,1,0
954,0.053,0.3,0.84,0.019,0.012,0.5382885906040268,2.1,1.3,0.13182849056603776,0.17607773851590108,0.12591549295774648,0.521764705882353,690.0,69.10666666666667,118.04125177809388,56.02514096185739,6.901639344262295,143.67241379310346,59.666666666666664,28.125,43.56666666666667,150.0,37.5,1.0,1.0,300,MMA,690.0,3.0,536.0,652.0,20.0,73.0,-39.43914081145585,87.70883054892602,220.0,Wolst-1974-K,1,0
955,0.075,0.35,0.8,0.02,0.017,0.5382885906040268,2.3,1.5,0.13182849056603776,0.17607773851590108,0.12591549295774648,0.521764705882353,550.0,69.10666666666667,118.04125177809388,56.02514096185739,6.901639344262295,143.67241379310346,59.666666666666664,28.125,43.56666666666667,150.0,37.5,1.0,1.0,300,MMA,690.0,3.0,546.0,648.0,18.0,17.0,-39.43914081145585,87.70883054892602,220.0,Wolst-1974-N,1,0
956,0.065,0.39,0.77,0.029,0.016,0.5382885906040268,2.4,1.4,0.13182849056603776,0.17607773851590108,0.12591549295774648,0.521764705882353,560.0,69.10666666666667,118.04125177809388,56.02514096185739,6.901639344262295,143.67241379310346,59.666666666666664,28.125,43.56666666666667,150.0,37.5,1.0,1.0,300,MMA,690.0,3.0,581.0,693.0,20.0,69.0,-39.43914081145585,87.70883054892602,230.0,Wolst-1974-Y,1,0
957,0.061,0.32,0.27,0.022,0.016,0.5382885906040268,2.2,1.2,0.13182849056603776,0.17607773851590108,0.12591549295774648,0.521764705882353,690.0,69.10666666666667,118.04125177809388,56.02514096185739,6.901639344262295,143.67241379310346,59.666666666666664,28.125,43.56666666666667,150.0,37.5,1.0,1.0,300,MMA,690.0,3.0,537.0,648.0,22.0,65.0,-39.43914081145585,87.70883054892602,220.0,Wolst-1974-AM1,1,0
958,0.043,0.34,0.45,0.019,0.017,0.5382885906040268,2.2,1.4,0.13182849056603776,0.17607773851590108,0.12591549295774648,0.521764705882353,580.0,69.10666666666667,118.04125177809388,56.02514096185739,6.901639344262295,143.67241379310346,59.666666666666664,28.125,43.56666666666667,150.0,37.5,1.0,1.0,300,MMA,690.0,3.0,527.0,635.0,20.0,67.0,-39.43914081145585,87.70883054892602,219.0,Wolst-1974-AM2,1,0
959,0.066,0.41,0.67,0.018,0.029,0.5382885906040268,2.5,1.2,0.13182849056603776,0.17607773851590108,0.12591549295774648,0.521764705882353,620.0,69.10666666666667,118.04125177809388,56.02514096185739,6.901639344262295,143.67241379310346,59.666666666666664,28.125,43.56666666666667,150.0,37.5,1.0,1.0,300,MMA,690.0,3.0,561.0,666.0,20.0,68.0,-39.43914081145585,87.70883054892602,226.0,Wolst-1974-AM3,1,0
960,0.1,0.44,0.8,0.021,0.02,0.5382885906040268,2.5,1.2,0.13182849056603776,0.17607773851590108,0.12591549295774648,0.521764705882353,520.0,69.10666666666667,118.04125177809388,56.02514096185739,6.901639344262295,143.67241379310346,59.666666666666664,28.125,43.56666666666667,150.0,37.5,1.0,1.0,300,MMA,690.0,3.0,576.0,678.0,17.0,70.0,-39.43914081145585,87.70883054892602,230.0,Wolst-1974-AM4,1,0
961,0.044,0.04,0.45,0.014,0.017,0.5382885906040268,2.3,0.45843768996960493,0.13182849056603776,0.17607773851590108,0.12591549295774648,0.521764705882353,1650.0,69.10666666666667,118.04125177809388,56.02514096185739,6.901639344262295,143.67241379310346,59.666666666666664,28.125,43.56666666666667,150.0,37.5,1.0,1.0,300,MMA,690.0,3.0,392.0,524.0,22.0,67.0,-39.43914081145585,87.70883054892602,182.0,Wolst-1974-AS0,1,0
962,0.05,0.07,0.48,0.007,0.018,0.5382885906040268,2.2,0.45843768996960493,0.13182849056603776,0.17607773851590108,0.12591549295774648,0.521764705882353,1440.0,69.10666666666667,118.04125177809388,56.02514096185739,6.901639344262295,143.67241379310346,59.666666666666664,28.125,43.56666666666667,150.0,37.5,1.0,1.0,300,MMA,690.0,3.0,473.0,578.0,21.0,71.0,-39.43914081145585,87.70883054892602,199.0,Wolst-1974-AS1,1,0
963,0.05,0.18,0.63,0.015,0.018,0.5382885906040268,2.0,0.45843768996960493,0.13182849056603776,0.17607773851590108,0.12591549295774648,0.521764705882353,750.0,69.10666666666667,118.04125177809388,56.02514096185739,6.901639344262295,143.67241379310346,59.666666666666664,28.125,43.56666666666667,150.0,37.5,1.0,1.0,300,MMA,690.0,3.0,543.0,649.0,20.0,71.0,-39.43914081145585,87.70883054892602,217.0,Wolst-1974-AS2,1,0
964,0.049,0.39,0.78,0.022,0.018,0.5382885906040268,2.2,1.1,0.13182849056603776,0.17607773851590108,0.12591549295774648,0.521764705882353,680.0,69.10666666666667,118.04125177809388,56.02514096185739,6.901639344262295,143.67241379310346,59.666666666666664,28.125,43.56666666666667,150.0,37.5,1.0,1.0,300,MMA,690.0,3.0,546.0,661.0,20.0,69.0,-39.43914081145585,87.70883054892602,226.0,Wolst-1974-AT0.25,1,0
965,0.075,0.41,0.77,0.021,0.018,0.5382885906040268,2.2,1.1,0.13182849056603776,0.17607773851590108,0.12591549295774648,0.521764705882353,1150.0,69.10666666666667,118.04125177809388,56.02514096185739,6.901639344262295,143.67241379310346,59.666666666666664,28.125,43.56666666666667,150.0,37.5,1.0,1.0,300,MMA,690.0,3.0,562.0,669.0,20.0,70.0,-39.43914081145585,87.70883054892602,226.0,Wolst-1974-AT0.5,1,0
966,0.045,0.45,0.8,0.012,0.02,0.5382885906040268,2.4,1.0,0.13182849056603776,0.17607773851590108,0.12591549295774648,0.521764705882353,1180.0,69.10666666666667,118.04125177809388,56.02514096185739,6.901639344262295,143.67241379310346,59.666666666666664,28.125,43.56666666666667,150.0,37.5,1.0,1.0,300,MMA,690.0,3.0,603.0,705.0,19.0,66.0,-39.43914081145585,87.70883054892602,239.0,Wolst-1974-AT0.75,1,0
967,0.036,0.55,0.84,0.013,0.02,0.5382885906040268,2.5,1.0,0.13182849056603776,0.17607773851590108,0.12591549295774648,0.521764705882353,1070.0,69.10666666666667,118.04125177809388,56.02514096185739,6.901639344262295,143.67241379310346,59.666666666666664,28.125,43.56666666666667,150.0,37.5,1.0,1.0,300,MMA,690.0,3.0,619.0,727.0,20.0,66.0,-39.43914081145585,87.70883054892602,240.0,Wolst-1974-AT1.5,1,0
968,0.058,0.61,0.93,0.014,0.017,0.5382885906040268,2.5,1.1,0.13182849056603776,0.17607773851590108,0.12591549295774648,0.521764705882353,1020.0,69.10666666666667,118.04125177809388,56.02514096185739,6.901639344262295,143.67241379310346,59.666666666666664,28.125,43.56666666666667,150.0,37.5,1.0,1.0,300,MMA,690.0,3.0,638.0,736.0,17.0,66.0,-39.43914081145585,87.70883054892602,241.0,Wolst-1974-AT2.0,1,0
969,0.09,0.2,1.25,0.011,0.022,0.5382885906040268,2.4,0.9,0.13182849056603776,0.17607773851590108,0.12591549295774648,0.521764705882353,690.0,69.10666666666667,118.04125177809388,56.02514096185739,6.901639344262295,143.67241379310346,59.666666666666664,28.125,43.56666666666667,150.0,37.5,1.0,1.0,300,MMA,690.0,3.0,594.0,680.0,20.0,66.0,-39.43914081145585,87.70883054892602,231.0,Wolst-1974-S20,1,0
973,0.09,0.59,1.1,0.013,0.02,0.5382885906040268,2.4,0.8,0.13182849056603776,0.17607773851590108,0.12591549295774648,0.521764705882353,540.0,69.10666666666667,118.04125177809388,56.02514096185739,6.901639344262295,143.67241379310346,59.666666666666664,28.125,43.56666666666667,150.0,37.5,1.0,1.0,300,MMA,690.0,3.0,648.0,743.0,18.0,58.0,-39.43914081145585,87.70883054892602,247.0,Wolst-1974-S40,1,0
980,0.029,0.55,1.08,0.011,0.008,0.0,0.0,0.0,0.0,0.0,0.0,0.0,342.0,69.10666666666667,72.0,20.0,6.901639344262295,0.0,59.666666666666664,28.125,43.56666666666667,190.0,23.0,1.0,1.0925,250,MMA,200.0,1.0,437.0,509.0,31.4,80.0,-39.43914081145585,87.70883054892602,242.0722891566265,RC81033,1,0
981,0.061,0.53,1.01,0.009,0.01,0.0,0.0,0.0,0.0,0.0,0.0,0.0,307.0,69.10666666666667,79.0,10.0,6.901639344262295,0.0,59.666666666666664,28.125,43.56666666666667,190.0,23.0,1.0,1.0925,250,MMA,200.0,1.0,449.0,525.0,30.6,78.0,-39.43914081145585,87.70883054892602,242.0722891566265,RC81033,1,0
982,0.08,0.58,1.15,0.01,0.01,0.0,0.0,0.0,0.0,0.0,0.0,0.0,310.0,69.10666666666667,52.0,10.0,6.901639344262295,0.0,59.666666666666664,28.125,43.56666666666667,190.0,23.0,1.0,1.0925,250,MMA,200.0,1.0,492.0,573.0,27.6,75.0,-39.43914081145585,87.70883054892602,242.0722891566265,RC81033,1,0
983,0.1,0.55,1.02,0.01,0.01,0.0,0.0,0.0,0.0,0.0,0.0,0.0,262.0,69.10666666666667,62.0,10.0,6.901639344262295,0.0,59.666666666666664,28.125,43.56666666666667,190.0,23.0,1.0,1.0925,250,MMA,200.0,1.0,507.0,575.0,27.6,73.0,-39.43914081145585,87.70883054892602,242.0722891566265,RC81033,1,0
984,0.073,0.34,0.64,0.008,0.007,0.0,0.0,0.0,0.0005,0.0,0.12591549295774648,0.521764705882353,450.0,7.0,63.0,5.0,5.0,5.0,59.666666666666664,28.125,43.56666666666667,169.1986531986532,23.196127946127945,1.0,1.0,200,MMA,250.0,14.0,404.0,494.0,32.4,76.0,-39.43914081145585,87.70883054892602,242.0722891566265,EvansLetter-Ao+,0,0
985,0.073,0.34,0.64,0.008,0.007,0.0,0.0,0.0,0.0005,0.0,0.12591549295774648,0.521764705882353,450.0,7.0,63.0,5.0,5.0,5.0,59.666666666666664,28.125,43.56666666666667,169.1986531986532,23.196127946127945,1.0,1.0,200,MMA,250.0,14.0,502.3046913580247,590.7519280205655,25.753804347826087,74.567217630854,-46.0,100.0,242.0722891566265,EvansLetter-Ao+ch1,0,0
986,0.073,0.34,0.64,0.008,0.007,0.0,0.0,0.0,0.0005,0.0,0.12591549295774648,0.521764705882353,450.0,7.0,63.0,5.0,5.0,5.0,59.666666666666664,28.125,43.56666666666667,169.1986531986532,23.196127946127945,1.0,1.0,200,MMA,250.0,14.0,502.3046913580247,590.7519280205655,25.753804347826087,74.567217630854,-70.0,28.0,242.0722891566265,EvansLetter-Ao+ch2,0,0
987,0.064,0.3,0.63,0.006,0.008,0.92,0.0,0.0,0.0005,0.0,0.12591549295774648,0.521764705882353,473.0,5.0,70.0,5.0,5.0,5.0,59.666666666666664,28.125,43.56666666666667,169.1986531986532,23.196127946127945,1.0,1.0,200,MMA,250.0,14.0,423.0,501.0,31.8,77.0,-39.43914081145585,87.70883054892602,242.0722891566265,EvansLetter-Ao+1Ni,0,0
