Repository: louisgthier/welding-quality-prediction

# welding-quality-prediction info

# PREPROCESS DATA
Ok les gars ce que j'ai fait pour le moment:
- définition des variables path dans variables.py
- Une fonction pour virer les doubles espaces et espaces de fin de ligne
- Changer les N en NaN

Ce qu'il y a en dessous c'est juste le .tex en markdown

Pour tester l'import, lancez juste data_import.py ça génèrera un fichier dans /data/

# MAP DATA LIBRARY

## Database MAP_DATA_WELD

### 1. Provenance of Data

Tracey Cool\* and H. K. D. H. Bhadeshia, Phase Transformations Group, Department of Materials Science and Metallurgy, University of Cambridge, Cambridge, U.K.

File: data/weld_type_analysis/MMA_group.csv (part 7 of 8)
,Carbon concentration / weight %,Silicon concentration / weight %,Manganese concentration / weight %,Sulphur concentration / weight %,Phosphorus concentration / weight %,Nickel concentration / weight %,Chromium concentration / weight %,Molybdenum concentration / weight %,Vanadium concentration / weight %,Copper concentration / weight %,Cobalt concentration / weight %,Tungsten concentration / weight %,Oxygen concentration / parts per million by weight,Titanium concentration / parts per million by weight,Nitrogen concentration / parts per million by weight,Aluminium concentration / parts per million by weight,Boron concentration / parts per million by weight,Niobium concentration / parts per million by weight,Tin concentration / parts per million by weight,Arsenic concentration / parts per million by weight,Antimony concentration / parts per million by weight,Current / A,Voltage / V,AC or DC,Heat input / kJ mm^{-1},Interpass temperature / °C,Type of weld,Post weld heat treatment temperature / °C,Post weld heat treatment time / hours,Yield strength / MPa,Ultimate tensile strength / MPa,Elongation / %,Reduction of Area / %,Charpy temperature / °C,Charpy impact toughness / J,Hardness / kg mm^{-2},Weld ID,Electrode Positive,Electrode Negative
988,0.064,0.3,0.63,0.006,0.008,0.92,0.0,0.0,0.0005,0.0,0.12591549295774648,0.521764705882353,473.0,5.0,70.0,5.0,5.0,5.0,59.666666666666664,28.125,43.56666666666667,169.1986531986532,23.196127946127945,1.0,1.0,200,MMA,250.0,14.0,502.3046913580247,590.7519280205655,25.753804347826087,74.567217630854,-63.0,100.0,242.0722891566265,EvansLetter-Ao+1Nich1,0,0
989,0.064,0.3,0.63,0.006,0.008,0.92,0.0,0.0,0.0005,0.0,0.12591549295774648,0.521764705882353,473.0,5.0,70.0,5.0,5.0,5.0,59.666666666666664,28.125,43.56666666666667,169.1986531986532,23.196127946127945,1.0,1.0,200,MMA,250.0,14.0,502.3046913580247,590.7519280205655,25.753804347826087,74.567217630854,-88.0,28.0,242.0722891566265,EvansLetter-Ao+1Nich2,0,0
990,0.065,0.26,0.61,0.007,0.007,2.14,0.0,0.0,0.0005,0.0,0.12591549295774648,0.521764705882353,488.0,5.0,86.0,5.0,5.0,5.0,59.666666666666664,28.125,43.56666666666667,169.1986531986532,23.196127946127945,1.0,1.0,200,MMA,250.0,14.0,443.0,528.0,32.4,76.0,-39.43914081145585,87.70883054892602,242.0722891566265,EvansLetter-Ao+2Ni,0,0
991,0.065,0.26,0.61,0.007,0.007,2.14,0.0,0.0,0.0005,0.0,0.12591549295774648,0.521764705882353,488.0,5.0,86.0,5.0,5.0,5.0,59.666666666666664,28.125,43.56666666666667,169.1986531986532,23.196127946127945,1.0,1.0,200,MMA,250.0,14.0,502.3046913580247,590.7519280205655,25.753804347826087,74.567217630854,-65.0,100.0,242.0722891566265,EvansLetter-Ao+2Nich1,0,0
992,0.065,0.26,0.61,0.007,0.007,2.14,0.0,0.0,0.0005,0.0,0.12591549295774648,0.521764705882353,488.0,5.0,86.0,5.0,5.0,5.0,59.666666666666664,28.125,43.56666666666667,169.1986531986532,23.196127946127945,1.0,1.0,200,MMA,250.0,14.0,502.3046913580247,590.7519280205655,25.753804347826087,74.567217630854,-95.0,28.0,242.0722891566265,EvansLetter-Ao+2Nich2,0,0
993,0.062,0.29,0.62,0.007,0.007,3.01,0.0,0.0,0.0005,0.0,0.12591549295774648,0.521764705882353,500.0,6.0,72.0,5.0,5.0,5.0,59.666666666666664,28.125,43.56666666666667,169.1986531986532,23.196127946127945,1.0,1.0,200,MMA,250.0,14.0,457.0,543.0,27.6,77.0,-39.43914081145585,87.70883054892602,242.0722891566265,EvansLetter-Ao+3Ni,0,0
994,0.062,0.29,0.62,0.007,0.007,3.01,0.0,0.0,0.0005,0.0,0.12591549295774648,0.521764705882353,500.0,6.0,72.0,5.0,5.0,5.0,59.666666666666664,28.125,43.56666666666667,169.1986531986532,23.196127946127945,1.0,1.0,200,MMA,250.0,14.0,502.3046913580247,590.7519280205655,25.753804347826087,74.567217630854,-65.0,100.0,242.0722891566265,EvansLetter-Ao+3Nich1,0,0
995,0.062,0.29,0.62,0.007,0.007,3.01,0.0,0.0,0.0005,0.0,0.12591549295774648,0.521764705882353,500.0,6.0,72.0,5.0,5.0,5.0,59.666666666666664,28.125,43.56666666666667,169.1986531986532,23.196127946127945,1.0,1.0,200,MMA,250.0,14.0,502.3046913580247,590.7519280205655,25.753804347826087,74.567217630854,-98.0,28.0,242.0722891566265,EvansLetter-Ao+3Nich2,0,0
996,0.07,0.31,0.66,0.006,0.008,0.0,0.0,0.24,0.0005,0.0,0.12591549295774648,0.521764705882353,430.0,5.0,79.0,5.0,5.0,5.0,59.666666666666664,28.125,43.56666666666667,169.1986531986532,23.196127946127945,1.0,1.0,200,MMA,250.0,14.0,433.0,518.0,26.0,78.9,-39.43914081145585,87.70883054892602,242.0722891566265,EvansLetter-Ao+.25Mo,0,0
997,0.07,0.31,0.66,0.006,0.008,0.0,0.0,0.24,0.0005,0.0,0.12591549295774648,0.521764705882353,430.0,5.0,79.0,5.0,5.0,5.0,59.666666666666664,28.125,43.56666666666667,169.1986531986532,23.196127946127945,1.0,1.0,200,MMA,250.0,14.0,502.3046913580247,590.7519280205655,25.753804347826087,74.567217630854,-61.0,100.0,242.0722891566265,EvansLetter-Ao+.25Moch1,0,0
998,0.07,0.31,0.66,0.006,0.008,0.0,0.0,0.24,0.0005,0.0,0.12591549295774648,0.521764705882353,430.0,5.0,79.0,5.0,5.0,5.0,59.666666666666664,28.125,43.56666666666667,169.1986531986532,23.196127946127945,1.0,1.0,200,MMA,250.0,14.0,502.3046913580247,590.7519280205655,25.753804347826087,74.567217630854,-87.0,28.0,242.0722891566265,EvansLetter-Ao+.25Moch2,0,0
999,0.073,0.34,0.66,0.007,0.007,0.0,0.0,0.5,0.0005,0.0,0.12591549295774648,0.521764705882353,454.0,5.0,75.0,5.0,5.0,5.0,59.666666666666664,28.125,43.56666666666667,169.1986531986532,23.196127946127945,1.0,1.0,200,MMA,250.0,14.0,470.0,559.0,24.6,75.0,-39.43914081145585,87.70883054892602,242.0722891566265,EvansLetter-Ao+.5Mo,0,0
1000,0.073,0.34,0.66,0.007,0.007,0.0,0.0,0.5,0.0005,0.0,0.12591549295774648,0.521764705882353,454.0,5.0,75.0,5.0,5.0,5.0,59.666666666666664,28.125,43.56666666666667,169.1986531986532,23.196127946127945,1.0,1.0,200,MMA,250.0,14.0,502.3046913580247,590.7519280205655,25.753804347826087,74.567217630854,-42.0,100.0,242.0722891566265,EvansLetter-Ao+.5Moch1,0,0
1001,0.073,0.34,0.66,0.007,0.007,0.0,0.0,0.5,0.0005,0.0,0.12591549295774648,0.521764705882353,454.0,5.0,75.0,5.0,5.0,5.0,59.666666666666664,28.125,43.56666666666667,169.1986531986532,23.196127946127945,1.0,1.0,200,MMA,250.0,14.0,502.3046913580247,590.7519280205655,25.753804347826087,74.567217630854,-76.0,28.0,242.0722891566265,EvansLetter-Ao+.5Moch2,0,0
1002,0.075,0.3,0.63,0.008,0.008,0.0,0.0,1.03,0.0005,0.0,0.12591549295774648,0.521764705882353,438.0,5.0,80.0,5.0,5.0,5.0,59.666666666666664,28.125,43.56666666666667,169.1986531986532,23.196127946127945,1.0,1.0,200,MMA,250.0,14.0,528.0,619.0,20.6,73.0,-39.43914081145585,87.70883054892602,242.0722891566265,EvansLetter-Ao+1Mo,0,0
1003,0.075,0.3,0.63,0.008,0.008,0.0,0.0,1.03,0.0005,0.0,0.12591549295774648,0.521764705882353,438.0,5.0,80.0,5.0,5.0,5.0,59.666666666666664,28.125,43.56666666666667,169.1986531986532,23.196127946127945,1.0,1.0,200,MMA,250.0,14.0,502.3046913580247,590.7519280205655,25.753804347826087,74.567217630854,7.0,100.0,242.0722891566265,EvansLetter-Ao+1Moch1,0,0
1004,0.075,0.3,0.63,0.008,0.008,0.0,0.0,1.03,0.0005,0.0,0.12591549295774648,0.521764705882353,438.0,5.0,80.0,5.0,5.0,5.0,59.666666666666664,28.125,43.56666666666667,169.1986531986532,23.196127946127945,1.0,1.0,200,MMA,250.0,14.0,502.3046913580247,590.7519280205655,25.753804347826087,74.567217630854,-57.0,28.0,242.0722891566265,EvansLetter-Ao+1Moch2,0,0
1005,0.07,0.35,0.65,0.008,0.01,0.0,1.01,0.0,0.0005,0.0,0.12591549295774648,0.521764705882353,504.0,5.0,78.0,5.0,5.0,5.0,59.666666666666664,28.125,43.56666666666667,169.1986531986532,23.196127946127945,1.0,1.0,200,MMA,250.0,14.0,481.0,559.0,22.0,75.0,-39.43914081145585,87.70883054892602,242.0722891566265,EvansLetter-Ao+1Cr,0,0
1006,0.07,0.35,0.65,0.008,0.01,0.0,1.01,0.0,0.0005,0.0,0.12591549295774648,0.521764705882353,504.0,5.0,78.0,5.0,5.0,5.0,59.666666666666664,28.125,43.56666666666667,169.1986531986532,23.196127946127945,1.0,1.0,200,MMA,250.0,14.0,502.3046913580247,590.7519280205655,25.753804347826087,74.567217630854,-40.0,100.0,242.0722891566265,EvansLetter-Ao+1Crch1,0,0
1007,0.07,0.35,0.65,0.008,0.01,0.0,1.01,0.0,0.0005,0.0,0.12591549295774648,0.521764705882353,504.0,5.0,78.0,5.0,5.0,5.0,59.666666666666664,28.125,43.56666666666667,169.1986531986532,23.196127946127945,1.0,1.0,200,MMA,250.0,14.0,502.3046913580247,590.7519280205655,25.753804347826087,74.567217630854,-68.0,28.0,242.0722891566265,EvansLetter-Ao+1Crch2,0,0
1008,0.074,0.25,0.58,0.008,0.01,0.0,1.59,0.0,0.0005,0.0,0.12591549295774648,0.521764705882353,500.0,4.0,89.0,5.0,5.0,5.0,59.666666666666664,28.125,43.56666666666667,169.1986531986532,23.196127946127945,1.0,1.0,200,MMA,250.0,14.0,494.0,593.0,19.0,71.9,-39.43914081145585,87.70883054892602,242.0722891566265,EvansLetter-Ao+1.5Cr,0,0
1009,0.074,0.25,0.58,0.008,0.01,0.0,1.59,0.0,0.0005,0.0,0.12591549295774648,0.521764705882353,500.0,4.0,89.0,5.0,5.0,5.0,59.666666666666664,28.125,43.56666666666667,169.1986531986532,23.196127946127945,1.0,1.0,200,MMA,250.0,14.0,502.3046913580247,590.7519280205655,25.753804347826087,74.567217630854,-22.0,100.0,242.0722891566265,EvansLetter-Ao+1.5Crch1,0,0
1010,0.074,0.25,0.58,0.008,0.01,0.0,1.59,0.0,0.0005,0.0,0.12591549295774648,0.521764705882353,500.0,4.0,89.0,5.0,5.0,5.0,59.666666666666664,28.125,43.56666666666667,169.1986531986532,23.196127946127945,1.0,1.0,200,MMA,250.0,14.0,502.3046913580247,590.7519280205655,25.753804347826087,74.567217630854,-48.0,28.0,242.0722891566265,EvansLetter-Ao+1.5Crch2,0,0
1011,0.076,0.28,0.64,0.008,0.008,0.0,2.1,0.0,0.0005,0.0,0.12591549295774648,0.521764705882353,492.0,8.0,81.0,5.0,5.0,5.0,59.666666666666664,28.125,43.56666666666667,169.1986531986532,23.196127946127945,1.0,1.0,200,MMA,250.0,14.0,565.0,660.0,25.753804347826087,68.6,-39.43914081145585,87.70883054892602,242.0722891566265,EvansLetter-Ao+2Cr,0,0
1012,0.076,0.28,0.64,0.008,0.008,0.0,2.1,0.0,0.0005,0.0,0.12591549295774648,0.521764705882353,492.0,8.0,81.0,5.0,5.0,5.0,59.666666666666664,28.125,43.56666666666667,169.1986531986532,23.196127946127945,1.0,1.0,200,MMA,250.0,14.0,502.3046913580247,590.7519280205655,25.753804347826087,74.567217630854,26.0,100.0,242.0722891566265,EvansLetter-Ao+2Crch1,0,0
1013,0.076,0.28,0.64,0.008,0.008,0.0,2.1,0.0,0.0005,0.0,0.12591549295774648,0.521764705882353,492.0,8.0,81.0,5.0,5.0,5.0,59.666666666666664,28.125,43.56666666666667,169.1986531986532,23.196127946127945,1.0,1.0,200,MMA,250.0,14.0,502.3046913580247,590.7519280205655,25.753804347826087,74.567217630854,-40.0,28.0,242.0722891566265,EvansLetter-Ao+2Crch2,0,0
1014,0.068,0.28,0.62,0.008,0.007,0.0,0.0,0.0,0.0005,0.5,0.12591549295774648,0.521764705882353,477.0,5.0,73.0,5.0,5.0,5.0,59.666666666666664,28.125,43.56666666666667,169.1986531986532,23.196127946127945,1.0,1.0,200,MMA,250.0,14.0,391.0,468.0,29.4,77.0,-39.43914081145585,87.70883054892602,242.0722891566265,EvansLetter-Ao+.5Cu,0,0
1015,0.068,0.28,0.62,0.008,0.007,0.0,0.0,0.0,0.0005,0.5,0.12591549295774648,0.521764705882353,477.0,5.0,73.0,5.0,5.0,5.0,59.666666666666664,28.125,43.56666666666667,169.1986531986532,23.196127946127945,1.0,1.0,200,MMA,250.0,14.0,502.3046913580247,590.7519280205655,25.753804347826087,74.567217630854,-63.0,100.0,242.0722891566265,EvansLetter-Ao+.5Cuch1,0,0
1016,0.068,0.28,0.62,0.008,0.007,0.0,0.0,0.0,0.0005,0.5,0.12591549295774648,0.521764705882353,477.0,5.0,73.0,5.0,5.0,5.0,59.666666666666664,28.125,43.56666666666667,169.1986531986532,23.196127946127945,1.0,1.0,200,MMA,250.0,14.0,502.3046913580247,590.7519280205655,25.753804347826087,74.567217630854,-86.0,28.0,242.0722891566265,EvansLetter-Ao+.5Cuch2,0,0
1017,0.065,0.3,0.62,0.007,0.009,0.0,0.0,0.0,0.0005,1.03,0.12591549295774648,0.521764705882353,519.0,4.0,72.0,5.0,5.0,5.0,59.666666666666664,28.125,43.56666666666667,169.1986531986532,23.196127946127945,1.0,1.0,200,MMA,250.0,14.0,439.0,509.0,31.6,78.9,-39.43914081145585,87.70883054892602,242.0722891566265,EvansLetter-Ao+1Cu,0,0
1018,0.065,0.3,0.62,0.007,0.009,0.0,0.0,0.0,0.0005,1.03,0.12591549295774648,0.521764705882353,519.0,4.0,72.0,5.0,5.0,5.0,59.666666666666664,28.125,43.56666666666667,169.1986531986532,23.196127946127945,1.0,1.0,200,MMA,250.0,14.0,502.3046913580247,590.7519280205655,25.753804347826087,74.567217630854,-54.0,100.0,242.0722891566265,EvansLetter-Ao+1Cuch1,0,0
1019,0.065,0.3,0.62,0.007,0.009,0.0,0.0,0.0,0.0005,1.03,0.12591549295774648,0.521764705882353,519.0,4.0,72.0,5.0,5.0,5.0,59.666666666666664,28.125,43.56666666666667,169.1986531986532,23.196127946127945,1.0,1.0,200,MMA,250.0,14.0,502.3046913580247,590.7519280205655,25.753804347826087,74.567217630854,-87.0,28.0,242.0722891566265,EvansLetter-Ao+1Cuch2,0,0
1020,0.064,0.32,0.64,0.007,0.008,0.0,0.0,0.0,0.0005,1.6,0.12591549295774648,0.521764705882353,498.0,4.0,60.0,5.0,5.0,5.0,59.666666666666664,28.125,43.56666666666667,169.1986531986532,23.196127946127945,1.0,1.0,200,MMA,250.0,14.0,504.0,565.0,26.6,73.0,-39.43914081145585,87.70883054892602,242.0722891566265,EvansLetter-Ao+1.6Cu,0,0
1021,0.064,0.32,0.64,0.007,0.008,0.0,0.0,0.0,0.0005,1.6,0.12591549295774648,0.521764705882353,498.0,4.0,60.0,5.0,5.0,5.0,59.666666666666664,28.125,43.56666666666667,169.1986531986532,23.196127946127945,1.0,1.0,200,MMA,250.0,14.0,502.3046913580247,590.7519280205655,25.753804347826087,74.567217630854,-24.0,100.0,242.0722891566265,EvansLetter-Ao+1.6Cuch1,0,0
1022,0.064,0.32,0.64,0.007,0.008,0.0,0.0,0.0,0.0005,1.6,0.12591549295774648,0.521764705882353,498.0,4.0,60.0,5.0,5.0,5.0,59.666666666666664,28.125,43.56666666666667,169.1986531986532,23.196127946127945,1.0,1.0,200,MMA,250.0,14.0,502.3046913580247,590.7519280205655,25.753804347826087,74.567217630854,-70.0,28.0,242.0722891566265,EvansLetter-Ao+1.6Cuch2,0,0
1023,0.073,0.35,0.64,0.005,0.004,0.0,0.0,0.0,0.0005,0.0,0.12591549295774648,0.521764705882353,428.0,38.0,77.0,5.0,5.0,5.0,59.666666666666664,28.125,43.56666666666667,169.1986531986532,23.196127946127945,1.0,1.0,200,MMA,250.0,14.0,402.0,494.0,33.3,77.5,-39.43914081145585,87.70883054892602,242.0722891566265,EvansLetter-A+,0,0
1024,0.073,0.35,0.64,0.005,0.004,0.0,0.0,0.0,0.0005,0.0,0.12591549295774648,0.521764705882353,428.0,38.0,77.0,5.0,5.0,5.0,59.666666666666664,28.125,43.56666666666667,169.1986531986532,23.196127946127945,1.0,1.0,200,MMA,250.0,14.0,502.3046913580247,590.7519280205655,25.753804347826087,74.567217630854,-45.0,100.0,242.0722891566265,EvansLetter-A+ch1,0,0
1025,0.073,0.35,0.64,0.005,0.004,0.0,0.0,0.0,0.0005,0.0,0.12591549295774648,0.521764705882353,428.0,38.0,77.0,5.0,5.0,5.0,59.666666666666664,28.125,43.56666666666667,169.1986531986532,23.196127946127945,1.0,1.0,200,MMA,250.0,14.0,502.3046913580247,590.7519280205655,25.753804347826087,74.567217630854,-70.0,28.0,242.0722891566265,EvansLetter-A+ch2,0,0
1026,0.063,0.31,0.65,0.006,0.009,0.88,0.0,0.0,0.0005,0.0,0.12591549295774648,0.521764705882353,472.0,38.0,85.0,5.0,5.0,5.0,59.666666666666664,28.125,43.56666666666667,169.1986531986532,23.196127946127945,1.0,1.0,200,MMA,250.0,14.0,423.0,501.0,31.8,77.0,-39.43914081145585,87.70883054892602,242.0722891566265,EvansLetter-A+1Ni,0,0
1027,0.063,0.31,0.65,0.006,0.009,0.88,0.0,0.0,0.0005,0.0,0.12591549295774648,0.521764705882353,472.0,38.0,85.0,5.0,5.0,5.0,59.666666666666664,28.125,43.56666666666667,169.1986531986532,23.196127946127945,1.0,1.0,200,MMA,250.0,14.0,502.3046913580247,590.7519280205655,25.753804347826087,74.567217630854,-63.0,100.0,242.0722891566265,EvansLetter-A+1Nich1,0,0
1028,0.063,0.31,0.65,0.006,0.009,0.88,0.0,0.0,0.0005,0.0,0.12591549295774648,0.521764705882353,472.0,38.0,85.0,5.0,5.0,5.0,59.666666666666664,28.125,43.56666666666667,169.1986531986532,23.196127946127945,1.0,1.0,200,MMA,250.0,14.0,502.3046913580247,590.7519280205655,25.753804347826087,74.567217630854,-88.0,28.0,242.0722891566265,EvansLetter-A+1Nich2,0,0
1029,0.064,0.27,0.61,0.007,0.007,2.17,0.0,0.0,0.0005,0.0,0.12591549295774648,0.521764705882353,454.0,32.0,91.0,5.0,5.0,5.0,59.666666666666664,28.125,43.56666666666667,169.1986531986532,23.196127946127945,1.0,1.0,200,MMA,250.0,14.0,461.0,537.0,28.0,78.9,-39.43914081145585,87.70883054892602,242.0722891566265,EvansLetter-A+2Ni,0,0
1030,0.064,0.27,0.61,0.007,0.007,2.17,0.0,0.0,0.0005,0.0,0.12591549295774648,0.521764705882353,454.0,32.0,91.0,5.0,5.0,5.0,59.666666666666664,28.125,43.56666666666667,169.1986531986532,23.196127946127945,1.0,1.0,200,MMA,250.0,14.0,502.3046913580247,590.7519280205655,25.753804347826087,74.567217630854,-83.0,100.0,242.0722891566265,EvansLetter-A+2Nich1,0,0
1031,0.064,0.27,0.61,0.007,0.007,2.17,0.0,0.0,0.0005,0.0,0.12591549295774648,0.521764705882353,454.0,32.0,91.0,5.0,5.0,5.0,59.666666666666664,28.125,43.56666666666667,169.1986531986532,23.196127946127945,1.0,1.0,200,MMA,250.0,14.0,502.3046913580247,590.7519280205655,25.753804347826087,74.567217630854,-113.0,28.0,242.0722891566265,EvansLetter-A+2Nich2,0,0
1032,0.067,0.3,0.65,0.007,0.007,3.03,0.0,0.0,0.0005,0.0,0.12591549295774648,0.521764705882353,460.0,36.0,72.0,5.0,5.0,5.0,59.666666666666664,28.125,43.56666666666667,169.1986531986532,23.196127946127945,1.0,1.0,200,MMA,250.0,14.0,477.0,557.0,29.4,78.0,-39.43914081145585,87.70883054892602,242.0722891566265,EvansLetter-A+3Ni,0,0
1033,0.067,0.3,0.65,0.007,0.007,3.03,0.0,0.0,0.0005,0.0,0.12591549295774648,0.521764705882353,460.0,36.0,72.0,5.0,5.0,5.0,59.666666666666664,28.125,43.56666666666667,169.1986531986532,23.196127946127945,1.0,1.0,200,MMA,250.0,14.0,502.3046913580247,590.7519280205655,25.753804347826087,74.567217630854,-85.0,100.0,242.0722891566265,EvansLetter-A+3Nich1,0,0
1034,0.067,0.3,0.65,0.007,0.007,3.03,0.0,0.0,0.0005,0.0,0.12591549295774648,0.521764705882353,460.0,36.0,72.0,5.0,5.0,5.0,59.666666666666664,28.125,43.56666666666667,169.1986531986532,23.196127946127945,1.0,1.0,200,MMA,250.0,14.0,502.3046913580247,590.7519280205655,25.753804347826087,74.567217630854,-114.0,28.0,242.0722891566265,EvansLetter-A+3Nich2,0,0
1035,0.069,0.33,0.68,0.006,0.008,0.0,0.0,0.24,0.0005,0.0,0.12591549295774648,0.521764705882353,395.0,36.0,67.0,5.0,5.0,5.0,59.666666666666664,28.125,43.56666666666667,169.1986531986532,23.196127946127945,1.0,1.0,200,MMA,250.0,14.0,436.0,519.0,24.6,78.6,-39.43914081145585,87.70883054892602,242.0722891566265,EvansLetter-A+.25Mo,0,0
1036,0.069,0.33,0.68,0.006,0.008,0.0,0.0,0.24,0.0005,0.0,0.12591549295774648,0.521764705882353,395.0,36.0,67.0,5.0,5.0,5.0,59.666666666666664,28.125,43.56666666666667,169.1986531986532,23.196127946127945,1.0,1.0,200,MMA,250.0,14.0,502.3046913580247,590.7519280205655,25.753804347826087,74.567217630854,-58.0,100.0,242.0722891566265,EvansLetter-A+.25Moch1,0,0
1037,0.069,0.33,0.68,0.006,0.008,0.0,0.0,0.24,0.0005,0.0,0.12591549295774648,0.521764705882353,395.0,36.0,67.0,5.0,5.0,5.0,59.666666666666664,28.125,43.56666666666667,169.1986531986532,23.196127946127945,1.0,1.0,200,MMA,250.0,14.0,502.3046913580247,590.7519280205655,25.753804347826087,74.567217630854,-82.0,28.0,242.0722891566265,EvansLetter-A+.25Moch2,0,0
1038,0.073,0.34,0.66,0.007,0.007,0.0,0.0,0.5,0.0005,0.0,0.12591549295774648,0.521764705882353,433.0,42.0,70.0,5.0,5.0,5.0,59.666666666666664,28.125,43.56666666666667,169.1986531986532,23.196127946127945,1.0,1.0,200,MMA,250.0,14.0,483.0,565.0,27.2,78.0,-39.43914081145585,87.70883054892602,242.0722891566265,EvansLetter-A+.5Mo,0,0
1039,0.073,0.34,0.66,0.007,0.007,0.0,0.0,0.5,0.0005,0.0,0.12591549295774648,0.521764705882353,433.0,42.0,70.0,5.0,5.0,5.0,59.666666666666664,28.125,43.56666666666667,169.1986531986532,23.196127946127945,1.0,1.0,200,MMA,250.0,14.0,502.3046913580247,590.7519280205655,25.753804347826087,74.567217630854,-48.0,100.0,242.0722891566265,EvansLetter-A+.5Moch1,0,0
1040,0.073,0.34,0.66,0.007,0.007,0.0,0.0,0.5,0.0005,0.0,0.12591549295774648,0.521764705882353,433.0,42.0,70.0,5.0,5.0,5.0,59.666666666666664,28.125,43.56666666666667,169.1986531986532,23.196127946127945,1.0,1.0,200,MMA,250.0,14.0,502.3046913580247,590.7519280205655,25.753804347826087,74.567217630854,-65.0,28.0,242.0722891566265,EvansLetter-A+.5Moch2,0,0
1041,0.072,0.32,0.66,0.007,0.007,0.0,0.0,1.03,0.0005,0.0,0.12591549295774648,0.521764705882353,411.0,40.0,76.0,5.0,5.0,5.0,59.666666666666664,28.125,43.56666666666667,169.1986531986532,23.196127946127945,1.0,1.0,200,MMA,250.0,14.0,565.0,644.0,23.6,76.0,-39.43914081145585,87.70883054892602,242.0722891566265,EvansLetter-A+1Mo,0,0
1042,0.072,0.32,0.66,0.007,0.007,0.0,0.0,1.03,0.0005,0.0,0.12591549295774648,0.521764705882353,411.0,40.0,76.0,5.0,5.0,5.0,59.666666666666664,28.125,43.56666666666667,169.1986531986532,23.196127946127945,1.0,1.0,200,MMA,250.0,14.0,502.3046913580247,590.7519280205655,25.753804347826087,74.567217630854,-33.0,100.0,242.0722891566265,EvansLetter-A+1Moch1,0,0
1043,0.072,0.32,0.66,0.007,0.007,0.0,0.0,1.03,0.0005,0.0,0.12591549295774648,0.521764705882353,411.0,40.0,76.0,5.0,5.0,5.0,59.666666666666664,28.125,43.56666666666667,169.1986531986532,23.196127946127945,1.0,1.0,200,MMA,250.0,14.0,502.3046913580247,590.7519280205655,25.753804347826087,74.567217630854,-66.0,28.0,242.0722891566265,EvansLetter-A+1Moch2,0,0
1044,0.077,0.32,0.66,0.008,0.01,0.0,1.03,0.0,0.0005,0.0,0.12591549295774648,0.521764705882353,457.0,34.0,75.0,5.0,5.0,5.0,59.666666666666664,28.125,43.56666666666667,169.1986531986532,23.196127946127945,1.0,1.0,200,MMA,250.0,14.0,490.0,558.0,21.0,77.9,-39.43914081145585,87.70883054892602,242.0722891566265,EvansLetter-A+1Cr,0,0
1045,0.077,0.32,0.66,0.008,0.01,0.0,1.03,0.0,0.0005,0.0,0.12591549295774648,0.521764705882353,457.0,34.0,75.0,5.0,5.0,5.0,59.666666666666664,28.125,43.56666666666667,169.1986531986532,23.196127946127945,1.0,1.0,200,MMA,250.0,14.0,502.3046913580247,590.7519280205655,25.753804347826087,74.567217630854,-35.0,100.0,242.0722891566265,EvansLetter-A+1Crch1,0,0
1046,0.077,0.32,0.66,0.008,0.01,0.0,1.03,0.0,0.0005,0.0,0.12591549295774648,0.521764705882353,457.0,34.0,75.0,5.0,5.0,5.0,59.666666666666664,28.125,43.56666666666667,169.1986531986532,23.196127946127945,1.0,1.0,200,MMA,250.0,14.0,502.3046913580247,590.7519280205655,25.753804347826087,74.567217630854,-54.0,28.0,242.0722891566265,EvansLetter-A+1Crch2,0,0
1047,0.078,0.26,0.62,0.007,0.005,0.0,1.6,0.0,0.0005,0.0,0.12591549295774648,0.521764705882353,472.0,29.0,100.0,5.0,5.0,5.0,59.666666666666664,28.125,43.56666666666667,169.1986531986532,23.196127946127945,1.0,1.0,200,MMA,250.0,14.0,509.0,596.0,17.0,74.0,-39.43914081145585,87.70883054892602,242.0722891566265,EvansLetter-A+1.5Cr,0,0
1048,0.078,0.26,0.62,0.007,0.005,0.0,1.6,0.0,0.0005,0.0,0.12591549295774648,0.521764705882353,472.0,29.0,100.0,5.0,5.0,5.0,59.666666666666664,28.125,43.56666666666667,169.1986531986532,23.196127946127945,1.0,1.0,200,MMA,250.0,14.0,502.3046913580247,590.7519280205655,25.753804347826087,74.567217630854,-8.0,100.0,242.0722891566265,EvansLetter-A+1.5Crch1,0,0
1049,0.078,0.26,0.62,0.007,0.005,0.0,1.6,0.0,0.0005,0.0,0.12591549295774648,0.521764705882353,472.0,29.0,100.0,5.0,5.0,5.0,59.666666666666664,28.125,43.56666666666667,169.1986531986532,23.196127946127945,1.0,1.0,200,MMA,250.0,14.0,502.3046913580247,590.7519280205655,25.753804347826087,74.567217630854,-35.0,28.0,242.0722891566265,EvansLetter-A+1.5Crch2,0,0
1050,0.078,0.28,0.64,0.008,0.007,0.0,2.15,0.0,0.0005,0.0,0.12591549295774648,0.521764705882353,482.0,42.0,95.0,5.0,5.0,5.0,59.666666666666664,28.125,43.56666666666667,169.1986531986532,23.196127946127945,1.0,1.0,200,MMA,250.0,14.0,598.0,685.0,18.0,68.6,-39.43914081145585,87.70883054892602,242.0722891566265,EvansLetter-A+2Cr,0,0
1051,0.078,0.28,0.64,0.008,0.007,0.0,2.15,0.0,0.0005,0.0,0.12591549295774648,0.521764705882353,482.0,42.0,95.0,5.0,5.0,5.0,59.666666666666664,28.125,43.56666666666667,169.1986531986532,23.196127946127945,1.0,1.0,200,MMA,250.0,14.0,502.3046913580247,590.7519280205655,25.753804347826087,74.567217630854,8.0,100.0,242.0722891566265,EvansLetter-A+2Crch1,0,0
1052,0.078,0.28,0.64,0.008,0.007,0.0,2.15,0.0,0.0005,0.0,0.12591549295774648,0.521764705882353,482.0,42.0,95.0,5.0,5.0,5.0,59.666666666666664,28.125,43.56666666666667,169.1986531986532,23.196127946127945,1.0,1.0,200,MMA,250.0,14.0,502.3046913580247,590.7519280205655,25.753804347826087,74.567217630854,-33.0,28.0,242.0722891566265,EvansLetter-A+2Crch2,0,0
1053,0.063,0.3,0.64,0.008,0.008,0.0,0.0,0.0,0.0005,0.53,0.12591549295774648,0.521764705882353,453.0,43.0,74.0,5.0,5.0,5.0,59.666666666666664,28.125,43.56666666666667,169.1986531986532,23.196127946127945,1.0,1.0,200,MMA,250.0,14.0,417.0,498.0,29.2,78.9,-39.43914081145585,87.70883054892602,242.0722891566265,EvansLetter-A+0.5Cu,0,0
1054,0.063,0.3,0.64,0.008,0.008,0.0,0.0,0.0,0.0005,0.53,0.12591549295774648,0.521764705882353,453.0,43.0,74.0,5.0,5.0,5.0,59.666666666666664,28.125,43.56666666666667,169.1986531986532,23.196127946127945,1.0,1.0,200,MMA,250.0,14.0,502.3046913580247,590.7519280205655,25.753804347826087,74.567217630854,-62.0,100.0,242.0722891566265,EvansLetter-A+0.5Cuch1,0,0
1055,0.063,0.3,0.64,0.008,0.008,0.0,0.0,0.0,0.0005,0.53,0.12591549295774648,0.521764705882353,453.0,43.0,74.0,5.0,5.0,5.0,59.666666666666664,28.125,43.56666666666667,169.1986531986532,23.196127946127945,1.0,1.0,200,MMA,250.0,14.0,502.3046913580247,590.7519280205655,25.753804347826087,74.567217630854,-94.0,28.0,242.0722891566265,EvansLetter-A+0.5Cuch2,0,0
1056,0.064,0.3,0.63,0.007,0.007,0.0,0.0,0.0,0.0005,1.05,0.12591549295774648,0.521764705882353,456.0,42.0,65.0,5.0,5.0,5.0,59.666666666666664,28.125,43.56666666666667,169.1986531986532,23.196127946127945,1.0,1.0,200,MMA,250.0,14.0,429.0,497.0,26.6,77.0,-39.43914081145585,87.70883054892602,242.0722891566265,EvansLetter-A+1Cu,0,0
1057,0.064,0.3,0.63,0.007,0.007,0.0,0.0,0.0,0.0005,1.05,0.12591549295774648,0.521764705882353,456.0,42.0,65.0,5.0,5.0,5.0,59.666666666666664,28.125,43.56666666666667,169.1986531986532,23.196127946127945,1.0,1.0,200,MMA,250.0,14.0,502.3046913580247,590.7519280205655,25.753804347826087,74.567217630854,-58.0,100.0,242.0722891566265,EvansLetter-A+1Cuch1,0,0
1058,0.064,0.3,0.63,0.007,0.007,0.0,0.0,0.0,0.0005,1.05,0.12591549295774648,0.521764705882353,456.0,42.0,65.0,5.0,5.0,5.0,59.666666666666664,28.125,43.56666666666667,169.1986531986532,23.196127946127945,1.0,1.0,200,MMA,250.0,14.0,502.3046913580247,590.7519280205655,25.753804347826087,74.567217630854,-94.0,28.0,242.0722891566265,EvansLetter-A+1Cuch2,0,0
1059,0.066,0.37,0.67,0.006,0.008,0.0,0.0,0.0,0.0005,1.44,0.12591549295774648,0.521764705882353,453.0,51.0,55.0,5.0,5.0,5.0,59.666666666666664,28.125,43.56666666666667,169.1986531986532,23.196127946127945,1.0,1.0,200,MMA,250.0,14.0,516.0,568.0,28.8,75.0,-39.43914081145585,87.70883054892602,242.0722891566265,EvansLetter-A+1.5Cu,0,0
1060,0.066,0.37,0.67,0.006,0.008,0.0,0.0,0.0,0.0005,1.44,0.12591549295774648,0.521764705882353,453.0,51.0,55.0,5.0,5.0,5.0,59.666666666666664,28.125,43.56666666666667,169.1986531986532,23.196127946127945,1.0,1.0,200,MMA,250.0,14.0,502.3046913580247,590.7519280205655,25.753804347826087,74.567217630854,-43.0,100.0,242.0722891566265,EvansLetter-A+1.5Cuch1,0,0
1061,0.066,0.37,0.67,0.006,0.008,0.0,0.0,0.0,0.0005,1.44,0.12591549295774648,0.521764705882353,453.0,51.0,55.0,5.0,5.0,5.0,59.666666666666664,28.125,43.56666666666667,169.1986531986532,23.196127946127945,1.0,1.0,200,MMA,250.0,14.0,502.3046913580247,590.7519280205655,25.753804347826087,74.567217630854,-77.0,28.0,242.0722891566265,EvansLetter-A+1.5Cuch2,0,0
1062,0.078,0.26,1.43,0.006,0.006,0.0,0.0,0.0,0.0005,0.0,0.12591549295774648,0.521764705882353,481.0,5.0,86.0,5.0,5.0,5.0,59.666666666666664,28.125,43.56666666666667,169.1986531986532,23.196127946127945,1.0,1.0,200,MMA,250.0,14.0,434.0,526.0,29.2,78.0,-39.43914081145585,87.70883054892602,242.0722891566265,EvansLetterCo+,0,0
1063,0.078,0.26,1.43,0.006,0.006,0.0,0.0,0.0,0.0005,0.0,0.12591549295774648,0.521764705882353,481.0,5.0,86.0,5.0,5.0,5.0,59.666666666666664,28.125,43.56666666666667,169.1986531986532,23.196127946127945,1.0,1.0,200,MMA,250.0,14.0,502.3046913580247,590.7519280205655,25.753804347826087,74.567217630854,-18.0,100.0,242.0722891566265,EvansLetterCo+ch1,0,0
1064,0.078,0.26,1.43,0.006,0.006,0.0,0.0,0.0,0.0005,0.0,0.12591549295774648,0.521764705882353,481.0,5.0,86.0,5.0,5.0,5.0,59.666666666666664,28.125,43.56666666666667,169.1986531986532,23.196127946127945,1.0,1.0,200,MMA,250.0,14.0,502.3046913580247,590.7519280205655,25.753804347826087,74.567217630854,-43.0,28.0,242.0722891566265,EvansLetterCo+ch2,0,0
1065,0.073,0.28,1.39,0.007,0.007,0.95,0.0,0.0,0.0005,0.0,0.12591549295774648,0.521764705882353,454.0,5.0,76.0,5.0,5.0,5.0,59.666666666666664,28.125,43.56666666666667,169.1986531986532,23.196127946127945,1.0,1.0,200,MMA,250.0,14.0,470.0,550.0,26.0,78.0,-39.43914081145585,87.70883054892602,242.0722891566265,EvansLetterCo+1Ni,0,0
1066,0.073,0.28,1.39,0.007,0.007,0.95,0.0,0.0,0.0005,0.0,0.12591549295774648,0.521764705882353,454.0,5.0,76.0,5.0,5.0,5.0,59.666666666666664,28.125,43.56666666666667,169.1986531986532,23.196127946127945,1.0,1.0,200,MMA,250.0,14.0,502.3046913580247,590.7519280205655,25.753804347826087,74.567217630854,-13.0,100.0,242.0722891566265,EvansLetterCo+1Nich1,0,0
1067,0.073,0.28,1.39,0.007,0.007,0.95,0.0,0.0,0.0005,0.0,0.12591549295774648,0.521764705882353,454.0,5.0,76.0,5.0,5.0,5.0,59.666666666666664,28.125,43.56666666666667,169.1986531986532,23.196127946127945,1.0,1.0,200,MMA,250.0,14.0,502.3046913580247,590.7519280205655,25.753804347826087,74.567217630854,-48.0,28.0,242.0722891566265,EvansLetterCo+1Nich2,0,0
1068,0.071,0.26,1.48,0.007,0.012,2.28,0.0,0.0,0.0005,0.0,0.12591549295774648,0.521764705882353,460.0,5.0,87.0,5.0,5.0,5.0,59.666666666666664,28.125,43.56666666666667,169.1986531986532,23.196127946127945,1.0,1.0,200,MMA,250.0,14.0,512.0,605.0,21.7,75.0,-39.43914081145585,87.70883054892602,242.0722891566265,EvansLetterCo+2Ni,0,0
1069,0.071,0.26,1.48,0.007,0.012,2.28,0.0,0.0,0.0005,0.0,0.12591549295774648,0.521764705882353,460.0,5.0,87.0,5.0,5.0,5.0,59.666666666666664,28.125,43.56666666666667,169.1986531986532,23.196127946127945,1.0,1.0,200,MMA,250.0,14.0,502.3046913580247,590.7519280205655,25.753804347826087,74.567217630854,-20.0,100.0,242.0722891566265,EvansLetterCo+2Nich1,0,0
1070,0.071,0.26,1.48,0.007,0.012,2.28,0.0,0.0,0.0005,0.0,0.12591549295774648,0.521764705882353,460.0,5.0,87.0,5.0,5.0,5.0,59.666666666666664,28.125,43.56666666666667,169.1986531986532,23.196127946127945,1.0,1.0,200,MMA,250.0,14.0,502.3046913580247,590.7519280205655,25.753804347826087,74.567217630854,-61.0,28.0,242.0722891566265,EvansLetterCo+2Nich2,0,0
1071,0.073,0.24,1.43,0.008,0.006,3.12,0.0,0.0,0.0005,0.0,0.12591549295774648,0.521764705882353,460.0,5.0,77.0,5.0,5.0,5.0,59.666666666666664,28.125,43.56666666666667,169.1986531986532,23.196127946127945,1.0,1.0,200,MMA,250.0,14.0,573.0,666.0,16.0,70.8,-39.43914081145585,87.70883054892602,242.0722891566265,EvansLetterCo+3Ni,0,0
1072,0.073,0.24,1.43,0.008,0.006,3.12,0.0,0.0,0.0005,0.0,0.12591549295774648,0.521764705882353,460.0,5.0,77.0,5.0,5.0,5.0,59.666666666666664,28.125,43.56666666666667,169.1986531986532,23.196127946127945,1.0,1.0,200,MMA,250.0,14.0,502.3046913580247,590.7519280205655,25.753804347826087,74.567217630854,-12.0,100.0,242.0722891566265,EvansLetterCo+3Nich1,0,0
1073,0.073,0.24,1.43,0.008,0.006,3.12,0.0,0.0,0.0005,0.0,0.12591549295774648,0.521764705882353,460.0,5.0,77.0,5.0,5.0,5.0,59.666666666666664,28.125,43.56666666666667,169.1986531986532,23.196127946127945,1.0,1.0,200,MMA,250.0,14.0,502.3046913580247,590.7519280205655,25.753804347826087,74.567217630854,-64.0,28.0,242.0722891566265,EvansLetterCo+3Nich2,0,0
1074,0.076,0.28,1.53,0.008,0.006,0.0,0.0,0.25,0.0005,0.0,0.12591549295774648,0.521764705882353,444.0,5.0,84.0,5.0,5.0,5.0,59.666666666666664,28.125,43.56666666666667,169.1986531986532,23.196127946127945,1.0,1.0,200,MMA,250.0,14.0,474.0,570.0,20.4,77.0,-39.43914081145585,87.70883054892602,242.0722891566265,EvansLetterCo+.25Mo,0,0
1075,0.076,0.28,1.53,0.008,0.006,0.0,0.0,0.25,0.0005,0.0,0.12591549295774648,0.521764705882353,444.0,5.0,84.0,5.0,5.0,5.0,59.666666666666664,28.125,43.56666666666667,169.1986531986532,23.196127946127945,1.0,1.0,200,MMA,250.0,14.0,502.3046913580247,590.7519280205655,25.753804347826087,74.567217630854,-24.0,100.0,242.0722891566265,EvansLetterCo+.25Moch1,0,0
1076,0.076,0.28,1.53,0.008,0.006,0.0,0.0,0.25,0.0005,0.0,0.12591549295774648,0.521764705882353,444.0,5.0,84.0,5.0,5.0,5.0,59.666666666666664,28.125,43.56666666666667,169.1986531986532,23.196127946127945,1.0,1.0,200,MMA,250.0,14.0,502.3046913580247,590.7519280205655,25.753804347826087,74.567217630854,-61.0,28.0,242.0722891566265,EvansLetterCo+.25Moch2,0,0
1077,0.076,0.25,1.45,0.008,0.006,0.0,0.0,0.5,0.0005,0.0,0.12591549295774648,0.521764705882353,457.0,5.0,78.0,5.0,5.0,5.0,59.666666666666664,28.125,43.56666666666667,169.1986531986532,23.196127946127945,1.0,1.0,200,MMA,250.0,14.0,523.0,610.0,19.4,75.0,-39.43914081145585,87.70883054892602,242.0722891566265,EvansLetterCo+.5Mo,0,0
1078,0.076,0.25,1.45,0.008,0.006,0.0,0.0,0.5,0.0005,0.0,0.12591549295774648,0.521764705882353,457.0,5.0,78.0,5.0,5.0,5.0,59.666666666666664,28.125,43.56666666666667,169.1986531986532,23.196127946127945,1.0,1.0,200,MMA,250.0,14.0,502.3046913580247,590.7519280205655,25.753804347826087,74.567217630854,-4.0,100.0,242.0722891566265,EvansLetterCo+.5Moch1,0,0
1079,0.076,0.25,1.45,0.008,0.006,0.0,0.0,0.5,0.0005,0.0,0.12591549295774648,0.521764705882353,457.0,5.0,78.0,5.0,5.0,5.0,59.666666666666664,28.125,43.56666666666667,169.1986531986532,23.196127946127945,1.0,1.0,200,MMA,250.0,14.0,502.3046913580247,590.7519280205655,25.753804347826087,74.567217630854,-50.0,28.0,242.0722891566265,EvansLetterCo+.5Moch2,0,0
1080,0.076,0.24,1.41,0.008,0.006,0.0,0.0,1.11,0.0005,0.0,0.12591549295774648,0.521764705882353,447.0,5.0,85.0,5.0,5.0,5.0,59.666666666666664,28.125,43.56666666666667,169.1986531986532,23.196127946127945,1.0,1.0,200,MMA,250.0,14.0,594.0,699.0,19.2,68.6,-39.43914081145585,87.70883054892602,242.0722891566265,EvansLetterCo+1Mo,0,0
1081,0.076,0.24,1.41,0.008,0.006,0.0,0.0,1.11,0.0005,0.0,0.12591549295774648,0.521764705882353,447.0,5.0,85.0,5.0,5.0,5.0,59.666666666666664,28.125,43.56666666666667,169.1986531986532,23.196127946127945,1.0,1.0,200,MMA,250.0,14.0,502.3046913580247,590.7519280205655,25.753804347826087,74.567217630854,26.0,100.0,242.0722891566265,EvansLetterCo+1Moch1,0,0
1082,0.076,0.24,1.41,0.008,0.006,0.0,0.0,1.11,0.0005,0.0,0.12591549295774648,0.521764705882353,447.0,5.0,85.0,5.0,5.0,5.0,59.666666666666664,28.125,43.56666666666667,169.1986531986532,23.196127946127945,1.0,1.0,200,MMA,250.0,14.0,502.3046913580247,590.7519280205655,25.753804347826087,74.567217630854,-50.0,28.0,242.0722891566265,EvansLetterCo+1Moch2,0,0
1083,0.08,0.28,1.48,0.007,0.006,0.0,1.07,0.0,0.0005,0.0,0.12591549295774648,0.521764705882353,436.0,5.0,94.0,5.0,5.0,5.0,59.666666666666664,28.125,43.56666666666667,169.1986531986532,23.196127946127945,1.0,1.0,200,MMA,250.0,14.0,570.0,658.0,18.0,68.6,-39.43914081145585,87.70883054892602,242.0722891566265,EvansLetterCo+1Cr,0,0
1084,0.08,0.28,1.48,0.007,0.006,0.0,1.07,0.0,0.0005,0.0,0.12591549295774648,0.521764705882353,436.0,5.0,94.0,5.0,5.0,5.0,59.666666666666664,28.125,43.56666666666667,169.1986531986532,23.196127946127945,1.0,1.0,200,MMA,250.0,14.0,502.3046913580247,590.7519280205655,25.753804347826087,74.567217630854,-20.0,100.0,242.0722891566265,EvansLetterCo+1Crch1,0,0
1085,0.08,0.28,1.48,0.007,0.006,0.0,1.07,0.0,0.0005,0.0,0.12591549295774648,0.521764705882353,436.0,5.0,94.0,5.0,5.0,5.0,59.666666666666664,28.125,43.56666666666667,169.1986531986532,23.196127946127945,1.0,1.0,200,MMA,250.0,14.0,502.3046913580247,590.7519280205655,25.753804347826087,74.567217630854,-70.0,28.0,242.0722891566265,EvansLetterCo+1Crch2,0,0
1086,0.075,0.28,1.48,0.007,0.005,0.0,1.55,0.0,0.0005,0.0,0.12591549295774648,0.521764705882353,466.0,5.0,86.0,5.0,5.0,5.0,59.666666666666664,28.125,43.56666666666667,169.1986531986532,23.196127946127945,1.0,1.0,200,MMA,250.0,14.0,591.0,687.0,17.8,69.7,-39.43914081145585,87.70883054892602,242.0722891566265,EvansLetterCo+1.5Cr,0,0
1087,0.075,0.28,1.48,0.007,0.005,0.0,1.55,0.0,0.0005,0.0,0.12591549295774648,0.521764705882353,466.0,5.0,86.0,5.0,5.0,5.0,59.666666666666664,28.125,43.56666666666667,169.1986531986532,23.196127946127945,1.0,1.0,200,MMA,250.0,14.0,502.3046913580247,590.7519280205655,25.753804347826087,74.567217630854,6.0,100.0,242.0722891566265,EvansLetterCo+1.5Crch1,0,0
1088,0.075,0.28,1.48,0.007,0.005,0.0,1.55,0.0,0.0005,0.0,0.12591549295774648,0.521764705882353,466.0,5.0,86.0,5.0,5.0,5.0,59.666666666666664,28.125,43.56666666666667,169.1986531986532,23.196127946127945,1.0,1.0,200,MMA,250.0,14.0,502.3046913580247,590.7519280205655,25.753804347826087,74.567217630854,-55.0,28.0,242.0722891566265,EvansLetterCo+1.5Crch2,0,0
1089,0.076,0.28,1.44,0.007,0.007,0.0,1.96,0.0,0.0005,0.0,0.12591549295774648,0.521764705882353,476.0,5.0,84.0,5.0,5.0,5.0,59.666666666666664,28.125,43.56666666666667,169.1986531986532,23.196127946127945,1.0,1.0,200,MMA,250.0,14.0,637.0,730.0,18.5,68.6,-39.43914081145585,87.70883054892602,242.0722891566265,EvansLetterCo+2Cr,0,0
1090,0.076,0.28,1.44,0.007,0.007,0.0,1.96,0.0,0.0005,0.0,0.12591549295774648,0.521764705882353,476.0,5.0,84.0,5.0,5.0,5.0,59.666666666666664,28.125,43.56666666666667,169.1986531986532,23.196127946127945,1.0,1.0,200,MMA,250.0,14.0,502.3046913580247,590.7519280205655,25.753804347826087,74.567217630854,24.0,100.0,242.0722891566265,EvansLetterCo+2Crch1,0,0
1091,0.076,0.28,1.44,0.007,0.007,0.0,1.96,0.0,0.0005,0.0,0.12591549295774648,0.521764705882353,476.0,5.0,84.0,5.0,5.0,5.0,59.666666666666664,28.125,43.56666666666667,169.1986531986532,23.196127946127945,1.0,1.0,200,MMA,250.0,14.0,502.3046913580247,590.7519280205655,25.753804347826087,74.567217630854,-50.0,28.0,242.0722891566265,EvansLetterCo+2Crch2,0,0
1092,0.08,0.24,1.47,0.007,0.007,0.0,0.0,0.0,0.0005,0.55,0.12591549295774648,0.521764705882353,455.0,5.0,96.0,5.0,5.0,5.0,59.666666666666664,28.125,43.56666666666667,169.1986531986532,23.196127946127945,1.0,1.0,200,MMA,250.0,14.0,453.0,535.0,26.6,78.9,-39.43914081145585,87.70883054892602,242.0722891566265,EvansLetterCo+0.5Cu,0,0
1093,0.08,0.24,1.47,0.007,0.007,0.0,0.0,0.0,0.0005,0.55,0.12591549295774648,0.521764705882353,455.0,5.0,96.0,5.0,5.0,5.0,59.666666666666664,28.125,43.56666666666667,169.1986531986532,23.196127946127945,1.0,1.0,200,MMA,250.0,14.0,502.3046913580247,590.7519280205655,25.753804347826087,74.567217630854,-10.0,100.0,242.0722891566265,EvansLetterCo+0.5Cuch1,0,0
1094,0.08,0.24,1.47,0.007,0.007,0.0,0.0,0.0,0.0005,0.55,0.12591549295774648,0.521764705882353,455.0,5.0,96.0,5.0,5.0,5.0,59.666666666666664,28.125,43.56666666666667,169.1986531986532,23.196127946127945,1.0,1.0,200,MMA,250.0,14.0,502.3046913580247,590.7519280205655,25.753804347826087,74.567217630854,-36.0,28.0,242.0722891566265,EvansLetterCo+0.5Cuch2,0,0
1095,0.075,0.24,1.41,0.006,0.008,0.0,0.0,0.0,0.0005,1.06,0.12591549295774648,0.521764705882353,484.0,5.0,89.0,5.0,5.0,5.0,59.666666666666664,28.125,43.56666666666667,169.1986531986532,23.196127946127945,1.0,1.0,200,MMA,250.0,14.0,492.0,566.0,25.0,75.0,-39.43914081145585,87.70883054892602,242.0722891566265,EvansLetterCo+1Cu,0,0
1096,0.075,0.24,1.41,0.006,0.008,0.0,0.0,0.0,0.0005,1.06,0.12591549295774648,0.521764705882353,484.0,5.0,89.0,5.0,5.0,5.0,59.666666666666664,28.125,43.56666666666667,169.1986531986532,23.196127946127945,1.0,1.0,200,MMA,250.0,14.0,502.3046913580247,590.7519280205655,25.753804347826087,74.567217630854,-4.0,100.0,242.0722891566265,EvansLetterCo+1Chch1,0,0
1097,0.075,0.24,1.41,0.006,0.008,0.0,0.0,0.0,0.0005,1.06,0.12591549295774648,0.521764705882353,484.0,5.0,89.0,5.0,5.0,5.0,59.666666666666664,28.125,43.56666666666667,169.1986531986532,23.196127946127945,1.0,1.0,200,MMA,250.0,14.0,502.3046913580247,590.7519280205655,25.753804347826087,74.567217630854,-48.0,28.0,242.0722891566265,EvansLetterCo+1Cuch2,0,0
1098,0.074,0.22,1.36,0.008,0.01,0.0,0.0,0.0,0.0005,1.63,0.12591549295774648,0.521764705882353,484.0,5.0,110.0,5.0,5.0,5.0,59.666666666666664,28.125,43.56666666666667,169.1986531986532,23.196127946127945,1.0,1.0,200,MMA,250.0,14.0,559.0,638.0,23.2,70.8,-39.43914081145585,87.70883054892602,242.0722891566265,EvansLetterCo+1.5Cu,0,0
1099,0.074,0.22,1.36,0.008,0.01,0.0,0.0,0.0,0.0005,1.63,0.12591549295774648,0.521764705882353,484.0,5.0,110.0,5.0,5.0,5.0,59.666666666666664,28.125,43.56666666666667,169.1986531986532,23.196127946127945,1.0,1.0,200,MMA,250.0,14.0,502.3046913580247,590.7519280205655,25.753804347826087,74.567217630854,23.0,100.0,242.0722891566265,EvansLetterCo+1.5Cuch1,0,0
1100,0.074,0.22,1.36,0.008,0.01,0.0,0.0,0.0,0.0005,1.63,0.12591549295774648,0.521764705882353,484.0,5.0,110.0,5.0,5.0,5.0,59.666666666666664,28.125,43.56666666666667,169.1986531986532,23.196127946127945,1.0,1.0,200,MMA,250.0,14.0,502.3046913580247,590.7519280205655,25.753804347826087,74.567217630854,-30.0,28.0,242.0722891566265,EvansLetterCo+1.5Cuch2,0,0
1101,0.074,0.28,1.46,0.008,0.008,0.0,0.0,0.0,0.0005,0.0,0.12591549295774648,0.521764705882353,443.0,35.0,79.0,5.0,5.0,5.0,59.666666666666664,28.125,43.56666666666667,169.1986531986532,23.196127946127945,1.0,1.0,200,MMA,250.0,14.0,460.0,533.0,27.6,78.9,-39.43914081145585,87.70883054892602,242.0722891566265,EvansLetterC+,0,0
1102,0.074,0.28,1.46,0.008,0.008,0.0,0.0,0.0,0.0005,0.0,0.12591549295774648,0.521764705882353,443.0,35.0,79.0,5.0,5.0,5.0,59.666666666666664,28.125,43.56666666666667,169.1986531986532,23.196127946127945,1.0,1.0,200,MMA,250.0,14.0,502.3046913580247,590.7519280205655,25.753804347826087,74.567217630854,-68.0,100.0,242.0722891566265,EvansLetterC+ch1,0,0
