Repository: louisgthier/welding-quality-prediction

# welding-quality-prediction info

# PREPROCESS DATA
Ok les gars ce que j'ai fait pour le moment:
- définition des variables path dans variables.py
- Une fonction pour virer les doubles espaces et espaces de fin de ligne
- Changer les N en NaN

Ce qu'il y a en dessous c'est juste le .tex en markdown

Pour tester l'import, lancez juste data_import.py ça génèrera un fichier dans /data/

# MAP DATA LIBRARY

## Database MAP_DATA_WELD

### 1. Provenance of Data

Tracey Cool\* and H. K. D. H. Bhadeshia, Phase Transformations Group, Department of Materials Science and Metallurgy, University of Cambridge, Cambridge, U.K.

File: data/weld_type_analysis/MMA_group.csv (part 8 of 8)
,Carbon concentration / weight %,Silicon concentration / weight %,Manganese concentration / weight %,Sulphur concentration / weight %,Phosphorus concentration / weight %,Nickel concentration / weight %,Chromium concentration / weight %,Molybdenum concentration / weight %,Vanadium concentration / weight %,Copper concentration / weight %,Cobalt concentration / weight %,Tungsten concentration / weight %,Oxygen concentration / parts per million by weight,Titanium concentration / parts per million by weight,Nitrogen concentration / parts per million by weight,Aluminium concentration / parts per million by weight,Boron concentration / parts per million by weight,Niobium concentration / parts per million by weight,Tin concentration / parts per million by weight,Arsenic concentration / parts per million by weight,Antimony concentration / parts per million by weight,Current / A,Voltage / V,AC or DC,Heat input / kJ mm^{-1},Interpass temperature / °C,Type of weld,Post weld heat treatment temperature / °C,Post weld heat treatment time / hours,Yield strength / MPa,Ultimate tensile strength / MPa,Elongation / %,Reduction of Area / %,Charpy temperature / °C,Charpy impact toughness / J,Hardness / kg mm^{-2},Weld ID,Electrode Positive,Electrode Negative
1103,0.074,0.28,1.46,0.008,0.008,0.0,0.0,0.0,0.0005,0.0,0.12591549295774648,0.521764705882353,443.0,35.0,79.0,5.0,5.0,5.0,59.666666666666664,28.125,43.56666666666667,169.1986531986532,23.196127946127945,1.0,1.0,200,MMA,250.0,14.0,502.3046913580247,590.7519280205655,25.753804347826087,74.567217630854,-88.0,28.0,242.0722891566265,EvansLetterC+ch2,0,0
1104,0.076,0.25,1.48,0.008,0.006,0.95,0.0,0.0,0.0005,0.0,0.12591549295774648,0.521764705882353,417.0,33.0,81.0,5.0,5.0,5.0,59.666666666666664,28.125,43.56666666666667,169.1986531986532,23.196127946127945,1.0,1.0,200,MMA,250.0,14.0,498.0,551.0,27.2,78.9,-39.43914081145585,87.70883054892602,242.0722891566265,EvansLetterC+1Ni,0,0
1105,0.076,0.25,1.48,0.008,0.006,0.95,0.0,0.0,0.0005,0.0,0.12591549295774648,0.521764705882353,417.0,33.0,81.0,5.0,5.0,5.0,59.666666666666664,28.125,43.56666666666667,169.1986531986532,23.196127946127945,1.0,1.0,200,MMA,250.0,14.0,502.3046913580247,590.7519280205655,25.753804347826087,74.567217630854,-62.0,100.0,242.0722891566265,EvansLetterC+1Nich1,0,0
1106,0.076,0.25,1.48,0.008,0.006,0.95,0.0,0.0,0.0005,0.0,0.12591549295774648,0.521764705882353,417.0,33.0,81.0,5.0,5.0,5.0,59.666666666666664,28.125,43.56666666666667,169.1986531986532,23.196127946127945,1.0,1.0,200,MMA,250.0,14.0,502.3046913580247,590.7519280205655,25.753804347826087,74.567217630854,-94.0,28.0,242.0722891566265,EvansLetterC+1Nich2,0,0
1107,0.068,0.27,1.46,0.008,0.007,2.24,0.0,0.0,0.0005,0.0,0.12591549295774648,0.521764705882353,436.0,34.0,78.0,5.0,5.0,5.0,59.666666666666664,28.125,43.56666666666667,169.1986531986532,23.196127946127945,1.0,1.0,200,MMA,250.0,14.0,555.0,622.0,25.6,78.0,-39.43914081145585,87.70883054892602,242.0722891566265,EvansLetterC+2Ni,0,0
1108,0.068,0.27,1.46,0.008,0.007,2.24,0.0,0.0,0.0005,0.0,0.12591549295774648,0.521764705882353,436.0,34.0,78.0,5.0,5.0,5.0,59.666666666666664,28.125,43.56666666666667,169.1986531986532,23.196127946127945,1.0,1.0,200,MMA,250.0,14.0,502.3046913580247,590.7519280205655,25.753804347826087,74.567217630854,-58.0,100.0,242.0722891566265,EvansLetterC+2Nich1,0,0
1109,0.068,0.27,1.46,0.008,0.007,2.24,0.0,0.0,0.0005,0.0,0.12591549295774648,0.521764705882353,436.0,34.0,78.0,5.0,5.0,5.0,59.666666666666664,28.125,43.56666666666667,169.1986531986532,23.196127946127945,1.0,1.0,200,MMA,250.0,14.0,502.3046913580247,590.7519280205655,25.753804347826087,74.567217630854,-102.0,28.0,242.0722891566265,EvansLetterC+2Nich2,0,0
1110,0.075,0.26,1.46,0.008,0.006,3.15,0.0,0.0,0.0005,0.0,0.12591549295774648,0.521764705882353,418.0,32.0,72.0,5.0,5.0,5.0,59.666666666666664,28.125,43.56666666666667,169.1986531986532,23.196127946127945,1.0,1.0,200,MMA,250.0,14.0,604.0,680.0,20.0,71.9,-39.43914081145585,87.70883054892602,242.0722891566265,EvansLetterC+3Ni,0,0
1111,0.075,0.26,1.46,0.008,0.006,3.15,0.0,0.0,0.0005,0.0,0.12591549295774648,0.521764705882353,418.0,32.0,72.0,5.0,5.0,5.0,59.666666666666664,28.125,43.56666666666667,169.1986531986532,23.196127946127945,1.0,1.0,200,MMA,250.0,14.0,502.3046913580247,590.7519280205655,25.753804347826087,74.567217630854,-49.0,100.0,242.0722891566265,EvansLetterC+3Nich1,0,0
1112,0.075,0.26,1.46,0.008,0.006,3.15,0.0,0.0,0.0005,0.0,0.12591549295774648,0.521764705882353,418.0,32.0,72.0,5.0,5.0,5.0,59.666666666666664,28.125,43.56666666666667,169.1986531986532,23.196127946127945,1.0,1.0,200,MMA,250.0,14.0,502.3046913580247,590.7519280205655,25.753804347826087,74.567217630854,-95.0,28.0,242.0722891566265,EvansLetterC+3Nich2,0,0
1113,0.076,0.26,1.49,0.008,0.008,0.0,0.0,0.25,5.0,0.0,0.12591549295774648,0.521764705882353,412.0,34.0,89.0,5.0,5.0,5.0,59.666666666666664,28.125,43.56666666666667,169.1986531986532,23.196127946127945,1.0,1.0,200,MMA,250.0,14.0,560.0,600.0,25.0,77.0,-39.43914081145585,87.70883054892602,242.0722891566265,EvansLetterC+.25Mo,0,0
1114,0.076,0.26,1.49,0.008,0.008,0.0,0.0,0.25,5.0,0.0,0.12591549295774648,0.521764705882353,412.0,34.0,89.0,5.0,5.0,5.0,59.666666666666664,28.125,43.56666666666667,169.1986531986532,23.196127946127945,1.0,1.0,200,MMA,250.0,14.0,502.3046913580247,590.7519280205655,25.753804347826087,74.567217630854,-69.0,100.0,242.0722891566265,EvansLetterC+.25Moch1,0,0
1115,0.076,0.26,1.49,0.008,0.008,0.0,0.0,0.25,5.0,0.0,0.12591549295774648,0.521764705882353,412.0,34.0,89.0,5.0,5.0,5.0,59.666666666666664,28.125,43.56666666666667,169.1986531986532,23.196127946127945,1.0,1.0,200,MMA,250.0,14.0,502.3046913580247,590.7519280205655,25.753804347826087,74.567217630854,-86.0,28.0,242.0722891566265,EvansLetterC+.25Moch2,0,0
1116,0.075,0.26,1.46,0.008,0.007,0.0,0.0,0.5,5.0,0.0,0.12591549295774648,0.521764705882353,429.0,31.0,86.0,5.0,5.0,5.0,59.666666666666664,28.125,43.56666666666667,169.1986531986532,23.196127946127945,1.0,1.0,200,MMA,250.0,14.0,596.0,642.0,21.0,74.0,-39.43914081145585,87.70883054892602,242.0722891566265,EvansLetterC+.5Mo,0,0
1117,0.075,0.26,1.46,0.008,0.007,0.0,0.0,0.5,5.0,0.0,0.12591549295774648,0.521764705882353,429.0,31.0,86.0,5.0,5.0,5.0,59.666666666666664,28.125,43.56666666666667,169.1986531986532,23.196127946127945,1.0,1.0,200,MMA,250.0,14.0,502.3046913580247,590.7519280205655,25.753804347826087,74.567217630854,-56.0,100.0,242.0722891566265,EvansLetterC+.5Moch1,0,0
1118,0.075,0.26,1.46,0.008,0.007,0.0,0.0,0.5,5.0,0.0,0.12591549295774648,0.521764705882353,429.0,31.0,86.0,5.0,5.0,5.0,59.666666666666664,28.125,43.56666666666667,169.1986531986532,23.196127946127945,1.0,1.0,200,MMA,250.0,14.0,502.3046913580247,590.7519280205655,25.753804347826087,74.567217630854,-90.0,28.0,242.0722891566265,EvansLetterC+.5Moch2,0,0
1119,0.075,0.25,1.44,0.008,0.008,0.0,0.0,1.07,5.0,0.0,0.12591549295774648,0.521764705882353,432.0,31.0,83.0,5.0,5.0,5.0,59.666666666666664,28.125,43.56666666666667,169.1986531986532,23.196127946127945,1.0,1.0,200,MMA,250.0,14.0,650.0,720.0,20.0,70.8,-39.43914081145585,87.70883054892602,242.0722891566265,EvansLetterC+1Mo,0,0
1120,0.075,0.25,1.44,0.008,0.008,0.0,0.0,1.07,5.0,0.0,0.12591549295774648,0.521764705882353,432.0,31.0,83.0,5.0,5.0,5.0,59.666666666666664,28.125,43.56666666666667,169.1986531986532,23.196127946127945,1.0,1.0,200,MMA,250.0,14.0,502.3046913580247,590.7519280205655,25.753804347826087,74.567217630854,-39.0,100.0,242.0722891566265,EvansLetterC+1Moch1,0,0
1121,0.075,0.25,1.44,0.008,0.008,0.0,0.0,1.07,5.0,0.0,0.12591549295774648,0.521764705882353,432.0,31.0,83.0,5.0,5.0,5.0,59.666666666666664,28.125,43.56666666666667,169.1986531986532,23.196127946127945,1.0,1.0,200,MMA,250.0,14.0,502.3046913580247,590.7519280205655,25.753804347826087,74.567217630854,-85.0,28.0,242.0722891566265,EvansLetterC+1Moch2,0,0
1122,0.079,0.3,1.56,0.007,0.011,0.0,1.03,0.0,0.0005,0.0,0.12591549295774648,0.521764705882353,431.0,27.0,98.0,5.0,5.0,5.0,59.666666666666664,28.125,43.56666666666667,169.1986531986532,23.196127946127945,1.0,1.0,200,MMA,250.0,14.0,624.0,672.0,20.0,73.0,-39.43914081145585,87.70883054892602,242.0722891566265,EvansLetterC+1Cr,0,0
1123,0.079,0.3,1.56,0.007,0.011,0.0,1.03,0.0,0.0005,0.0,0.12591549295774648,0.521764705882353,431.0,27.0,98.0,5.0,5.0,5.0,59.666666666666664,28.125,43.56666666666667,169.1986531986532,23.196127946127945,1.0,1.0,200,MMA,250.0,14.0,502.3046913580247,590.7519280205655,25.753804347826087,74.567217630854,-58.0,100.0,242.0722891566265,EvansLetterC+1Crch1,0,0
1124,0.079,0.3,1.56,0.007,0.011,0.0,1.03,0.0,0.0005,0.0,0.12591549295774648,0.521764705882353,431.0,27.0,98.0,5.0,5.0,5.0,59.666666666666664,28.125,43.56666666666667,169.1986531986532,23.196127946127945,1.0,1.0,200,MMA,250.0,14.0,502.3046913580247,590.7519280205655,25.753804347826087,74.567217630854,-84.0,28.0,242.0722891566265,EvansLetterC+1Crch2,0,0
1125,0.073,0.29,1.53,0.007,0.01,0.0,1.53,0.0,0.0005,0.0,0.12591549295774648,0.521764705882353,438.0,27.0,79.0,5.0,5.0,5.0,59.666666666666664,28.125,43.56666666666667,169.1986531986532,23.196127946127945,1.0,1.0,200,MMA,250.0,14.0,650.0,710.0,18.4,73.0,-39.43914081145585,87.70883054892602,242.0722891566265,EvansLetterC+1.5Cr,0,0
1126,0.073,0.29,1.53,0.007,0.01,0.0,1.53,0.0,0.0005,0.0,0.12591549295774648,0.521764705882353,438.0,27.0,79.0,5.0,5.0,5.0,59.666666666666664,28.125,43.56666666666667,169.1986531986532,23.196127946127945,1.0,1.0,200,MMA,250.0,14.0,502.3046913580247,590.7519280205655,25.753804347826087,74.567217630854,-38.0,100.0,242.0722891566265,EvansLetterC+1.5Crch1,0,0
1127,0.073,0.29,1.53,0.007,0.01,0.0,1.53,0.0,0.0005,0.0,0.12591549295774648,0.521764705882353,438.0,27.0,79.0,5.0,5.0,5.0,59.666666666666664,28.125,43.56666666666667,169.1986531986532,23.196127946127945,1.0,1.0,200,MMA,250.0,14.0,502.3046913580247,590.7519280205655,25.753804347826087,74.567217630854,-79.0,28.0,242.0722891566265,EvansLetterC+1.5Crch2,0,0
1128,0.078,0.29,1.48,0.007,0.01,0.0,1.96,0.0,0.0005,0.0,0.12591549295774648,0.521764705882353,438.0,28.0,82.0,5.0,5.0,5.0,59.666666666666664,28.125,43.56666666666667,169.1986531986532,23.196127946127945,1.0,1.0,200,MMA,250.0,14.0,706.0,772.0,16.0,67.5,-39.43914081145585,87.70883054892602,242.0722891566265,EvansLetterC+2Cr,0,0
1129,0.078,0.29,1.48,0.007,0.01,0.0,1.96,0.0,0.0005,0.0,0.12591549295774648,0.521764705882353,438.0,28.0,82.0,5.0,5.0,5.0,59.666666666666664,28.125,43.56666666666667,169.1986531986532,23.196127946127945,1.0,1.0,200,MMA,250.0,14.0,502.3046913580247,590.7519280205655,25.753804347826087,74.567217630854,-6.0,100.0,242.0722891566265,EvansLetterC+2Crch1,0,0
1130,0.078,0.29,1.48,0.007,0.01,0.0,1.96,0.0,0.0005,0.0,0.12591549295774648,0.521764705882353,438.0,28.0,82.0,5.0,5.0,5.0,59.666666666666664,28.125,43.56666666666667,169.1986531986532,23.196127946127945,1.0,1.0,200,MMA,250.0,14.0,502.3046913580247,590.7519280205655,25.753804347826087,74.567217630854,-70.0,28.0,242.0722891566265,EvansLetterC+2Crch2,0,0
1131,0.076,0.27,1.48,0.007,0.008,0.0,0.0,0.0,0.0005,0.53,0.12591549295774648,0.521764705882353,454.0,22.0,81.0,5.0,5.0,5.0,59.666666666666664,28.125,43.56666666666667,169.1986531986532,23.196127946127945,1.0,1.0,200,MMA,250.0,14.0,495.0,557.0,27.6,78.9,-39.43914081145585,87.70883054892602,242.0722891566265,EvansLetterC+.5Cu,0,0
1132,0.076,0.27,1.48,0.007,0.008,0.0,0.0,0.0,0.0005,0.53,0.12591549295774648,0.521764705882353,454.0,22.0,81.0,5.0,5.0,5.0,59.666666666666664,28.125,43.56666666666667,169.1986531986532,23.196127946127945,1.0,1.0,200,MMA,250.0,14.0,502.3046913580247,590.7519280205655,25.753804347826087,74.567217630854,-57.0,100.0,242.0722891566265,EvansLetterC+.5Cuch1,0,0
1133,0.076,0.27,1.48,0.007,0.008,0.0,0.0,0.0,0.0005,0.53,0.12591549295774648,0.521764705882353,454.0,22.0,81.0,5.0,5.0,5.0,59.666666666666664,28.125,43.56666666666667,169.1986531986532,23.196127946127945,1.0,1.0,200,MMA,250.0,14.0,502.3046913580247,590.7519280205655,25.753804347826087,74.567217630854,-93.0,28.0,242.0722891566265,EvansLetterC+.5Cuch2,0,0
1134,0.077,0.25,1.43,0.007,0.008,0.0,0.0,0.0,0.0005,1.08,0.12591549295774648,0.521764705882353,456.0,19.0,92.0,5.0,5.0,5.0,59.666666666666664,28.125,43.56666666666667,169.1986531986532,23.196127946127945,1.0,1.0,200,MMA,250.0,14.0,487.0,563.0,27.4,77.4,-39.43914081145585,87.70883054892602,242.0722891566265,EvansLetterC+1Cu,0,0
1135,0.077,0.25,1.43,0.007,0.008,0.0,0.0,0.0,0.0005,1.08,0.12591549295774648,0.521764705882353,456.0,19.0,92.0,5.0,5.0,5.0,59.666666666666664,28.125,43.56666666666667,169.1986531986532,23.196127946127945,1.0,1.0,200,MMA,250.0,14.0,502.3046913580247,590.7519280205655,25.753804347826087,74.567217630854,-48.0,100.0,242.0722891566265,EvansLetterC+1Cuch1,0,0
1136,0.077,0.25,1.43,0.007,0.008,0.0,0.0,0.0,0.0005,1.08,0.12591549295774648,0.521764705882353,456.0,19.0,92.0,5.0,5.0,5.0,59.666666666666664,28.125,43.56666666666667,169.1986531986532,23.196127946127945,1.0,1.0,200,MMA,250.0,14.0,502.3046913580247,590.7519280205655,25.753804347826087,74.567217630854,-85.0,28.0,242.0722891566265,EvansLetterC+1Cuch2,0,0
1137,0.069,0.25,1.37,0.007,0.009,0.0,0.0,0.0,0.0005,1.6,0.12591549295774648,0.521764705882353,475.0,23.0,75.0,5.0,5.0,5.0,59.666666666666664,28.125,43.56666666666667,169.1986531986532,23.196127946127945,1.0,1.0,200,MMA,250.0,14.0,570.0,625.0,25.8,75.0,-39.43914081145585,87.70883054892602,242.0722891566265,EvansLetterC+1.5Cu,0,0
1138,0.069,0.25,1.37,0.007,0.009,0.0,0.0,0.0,0.0005,1.6,0.12591549295774648,0.521764705882353,475.0,23.0,75.0,5.0,5.0,5.0,59.666666666666664,28.125,43.56666666666667,169.1986531986532,23.196127946127945,1.0,1.0,200,MMA,250.0,14.0,502.3046913580247,590.7519280205655,25.753804347826087,74.567217630854,-15.0,100.0,242.0722891566265,EvansLetterC+1.5Cuch1,0,0
1139,0.069,0.25,1.37,0.007,0.009,0.0,0.0,0.0,0.0005,1.6,0.12591549295774648,0.521764705882353,475.0,23.0,75.0,5.0,5.0,5.0,59.666666666666664,28.125,43.56666666666667,169.1986531986532,23.196127946127945,1.0,1.0,200,MMA,250.0,14.0,502.3046913580247,590.7519280205655,25.753804347826087,74.567217630854,-67.0,28.0,242.0722891566265,EvansLetterC+1.5Cuch2,0,0
