Repository: louisgthier/welding-quality-prediction

# welding-quality-prediction info

# PREPROCESS DATA
Ok les gars ce que j'ai fait pour le moment:
- définition des variables path dans variables.py
- Une fonction pour virer les doubles espaces et espaces de fin de ligne
- Changer les N en NaN

Ce qu'il y a en dessous c'est juste le .tex en markdown

Pour tester l'import, lancez juste data_import.py ça génèrera un fichier dans /data/

# A FAIRE POUR LE PROJET 
Les objectifs du projet sont les suivants :
	Faire une analyse descriptive de la base de données pour bien la maîtriser et identifier les tâches de preprocessing pertinentes à réaliser. Toute action de preprocessing devra être explicitée, décrite et justifiée. Réfléchir aux unités de mesures des variables, à la nécessité de normaliser ou non les données, appliquer une ACP pour développer de l’intuition sur la problématique, etc. 
	Identifier quelles sont les variables représentatives de la qualité de soudure et bien les comprendre. Réfléchir à la façon de prédire la qualité de soudure à partir de ces variables identifiées. Cela implique de réfléchir à une stratégie et il est attendu de bien l’expliciter et la justifier.
	Appliquer différentes approches de ML vues en cours et en TD sur ce dataset pour prédire la qualité de soudure. Pensez à réaliser un protocole de validation croisée rigoureux. Enfin, le dataset n’étant pas complétement labélisé, nous vous invitons à effectuer un travail bibliographique sur des méthodes de ML avancées de type semi-supervisées. Vous êtes invités à en appliquer au minimum une en justifiant votre choix et la pertinence de celle-ci. 
	Faire une analyse comparative des performances des différents modèles et méthodes appliqués.

# MAP DATA LIBRARY

## Database MAP_DATA_WELD

### 1. Provenance of Data

Tracey Cool\* and H. K. D. H. Bhadeshia, Phase Transformations Group, Department of Materials Science and Metallurgy, University of Cambridge, Cambridge, U.K.

*Tracey Cool (TC) is now with the Materials Engineering Department, Parsons Power Generation Systems Ltd, Heaton Works, Shields Road, Newcastle Upon Tyne, NE6 2YL*

### 3. Description

The tar file contains data for the chemical composition of the steels studied, and their room temperature mechanical properties. These data have been collated from available literature. The presence of an "N" indicates that the value was not reported in the publication. This is *not* meant to be an indication that the value is zero. Although many columns are presented here, those which only have a small amount of data have been removed for the analysis described in [1] and [2]. This enabled more input lines to be used for neural network analysis.

#### Column Descriptions:
- **Column 1:** Carbon concentration / weight %
- **Column 2:** Silicon concentration / weight %
- **Column 3:** Manganese concentration / weight %
- **Column 4:** Sulphur concentration / weight %
- **Column 5:** Phosphorus concentration / weight %
- **Column 6:** Nickel concentration / weight %
- **Column 7:** Chromium concentration / weight %
- **Column 8:** Molybdenum concentration / weight %
- **Column 9:** Vanadium concentration / weight %
- **Column 10:** Copper concentration / weight %
- **Column 11:** Cobalt concentration / weight %
- **Column 12:** Tungsten concentration / weight %
- **Column 13:** Oxygen concentration / parts per million by weight
- **Column 14:** Titanium concentration / parts per million by weight
- **Column 15:** Nitrogen concentration / parts per million by weight
- **Column 16:** Aluminium concentration / parts per million by weight
- **Column 17:** Boron concentration / parts per million by weight
- **Column 18:** Niobium concentration / parts per million by weight
- **Column 19:** Tin concentration / parts per million by weight
- **Column 20:** Arsenic concentration / parts per million by weight
- **Column 21:** Antimony concentration / parts per million by weight
- **Column 22:** Current / A
- **Column 23:** Voltage / V
- **Column 24:** AC or DC
- **Column 25:** Electrode positive or negative
- **Column 26:** Heat input / kJ mm⁻¹
- **Column 27:** Interpass temperature / °C
- **Column 28:** Type of weld (ShMA = MMA = manual metal arc, SA = SMA = submerged arc, FCA = flux cored arc, GTAA gas tungsten arc automatic, GMAA gas metal arc automatic, SAW-NG = submerged arc narrow gap, GMA-NG = gas metal arc narrow gap, ES = electroslag, TSA = tandem submerged arc)
- **Column 29:** Post weld heat treatment temperature / °C
- **Column 30:** Post weld heat treatment time / hours
- **Column 31:** Yield strength / MPa
- **Column 32:** Ultimate tensile strength / MPa
- **Column 33:** Elongation / %
- **Column 34:** Reduction of Area / %
- **Column 35:** Charpy temperature / °C
- **Column 36:** Charpy impact toughness / J
- **Column 37:** Hardness / kg mm⁻²
- **Column 38:** 50% FATT
- **Column 39:** Primary ferrite in microstructure / %
- **Column 40:** Ferrite with second phase / %
- **Column 41:** Acicular ferrite / %
- **Column 42:** Martens

File: data/weld_type_analysis/MMA_group.csv (part 1 of 5)
,Carbon concentration / weight %,Silicon concentration / weight %,Manganese concentration / weight %,Sulphur concentration / weight %,Phosphorus concentration / weight %,Nickel concentration / weight %,Chromium concentration / weight %,Molybdenum concentration / weight %,Vanadium concentration / weight %,Copper concentration / weight %,Cobalt concentration / weight %,Tungsten concentration / weight %,Oxygen concentration / parts per million by weight,Titanium concentration / parts per million by weight,Nitrogen concentration / parts per million by weight,Aluminium concentration / parts per million by weight,Boron concentration / parts per million by weight,Niobium concentration / parts per million by weight,Tin concentration / parts per million by weight,Arsenic concentration / parts per million by weight,Antimony concentration / parts per million by weight,Current / A,Voltage / V,AC or DC,Electrode positive or negative,Heat input / kJ mm^{-1},Interpass temperature / °C,Type of weld,Post weld heat treatment temperature / °C,Post weld heat treatment time / hours,Yield strength / MPa,Ultimate tensile strength / MPa,Elongation / %,Reduction of Area / %,Charpy temperature / °C,Charpy impact toughness / J,Hardness / kg mm^{-2},50% FATT,Weld ID,Nitrogen residual concentration,Hardness scale
0,0.037,0.3,0.65,0.008,0.012,0.0,,,,,,,,,,,,,,,,170.0,21.0,DC,+,1.0,200,MMA,250.0,14.0,392.0,466.0,31.9,80.6,,,,,Evans-Ni/CMn-1990/1991-0Aaw,,
1,0.037,0.3,0.65,0.008,0.012,0.0,,,,,,,,,,,,,,,,170.0,21.0,DC,+,1.0,200,MMA,0.0,0.0,,,,,-28.0,100.0,,,Evans-Ni/CMn-1990/1991-0Aawch,,
2,0.037,0.3,0.65,0.008,0.012,0.0,,,,,,,,,,,,,,,,170.0,21.0,DC,+,1.0,200,MMA,580.0,2.0,370.0,456.0,35.2,80.6,-38.0,100.0,,,Evans-Ni/CMn-1990/1991-0Aht,,
3,0.037,0.31,1.03,0.007,0.014,0.0,,,,,,,,,,,,,,,,170.0,21.0,DC,+,1.0,200,MMA,250.0,14.0,413.0,498.0,31.2,80.6,,,,,Evans-Ni/CMn-1990/1991-0Baw,,
4,0.037,0.31,1.03,0.007,0.014,0.0,,,,,,,,,,,,,,,,170.0,21.0,DC,+,1.0,200,MMA,0.0,0.0,,,,,-48.0,100.0,,,Evans-Ni/CMn-1990/1991-0Bawch,,
5,0.037,0.31,1.03,0.007,0.014,0.0,,,,,,,,,,,,,,,,170.0,21.0,DC,+,1.0,200,MMA,580.0,2.0,402.0,490.0,31.0,80.6,-44.0,100.0,,,Evans-Ni/CMn-1990/1991-0Bht,,
6,0.044,0.35,1.43,0.007,0.014,0.0,,,,,,,,,,,,,,,,170.0,21.0,DC,+,1.0,200,MMA,250.0,14.0,468.0,551.0,29.4,78.7,,,,,Evans-Ni/CMn-1990/1991-0Caw,,
7,0.044,0.35,1.43,0.007,0.014,0.0,,,,,,,,,,,,,,,,170.0,21.0,DC,+,1.0,200,MMA,0.0,0.0,,,,,-53.0,100.0,,,Evans-Ni/CMn-1990/1991-0Cawch,,
8,0.044,0.35,1.43,0.007,0.014,0.0,,,,,,,,,,,,,,,,170.0,21.0,DC,+,1.0,200,MMA,580.0,2.0,436.0,529.0,31.6,78.8,-58.0,100.0,,,Evans-Ni/CMn-1990/1991-0Cht,,
9,0.045,0.33,1.85,0.007,0.016,0.0,,,,,,,,,,,,,,,,170.0,21.0,DC,+,1.0,200,MMA,250.0,14.0,514.0,588.0,28.0,76.8,,,,,Evans-Ni/CMn-1990/1991-0Daw,,
10,0.045,0.33,1.85,0.007,0.016,0.0,,,,,,,,,,,,,,,,170.0,21.0,DC,+,1.0,200,MMA,0.0,0.0,,,,,-38.0,100.0,,,Evans-Ni/CMn-1990/1991-0Dawch,,
11,0.045,0.33,1.85,0.007,0.016,0.0,,,,,,,,,,,,,,,,170.0,21.0,DC,+,1.0,200,MMA,580.0,2.0,479.0,576.0,27.4,76.9,-40.0,100.0,,,Evans-Ni/CMn-1990/1991-0Dht,,
12,0.039,0.32,0.66,0.006,0.011,0.53,,,,,,,,,,,,,,,,170.0,21.0,DC,+,1.0,200,MMA,250.0,14.0,411.0,484.0,32.6,79.3,,,,,Evans-Ni/CMn-1990/1991-0.5Aaw,,
13,0.039,0.32,0.66,0.006,0.011,0.53,,,,,,,,,,,,,,,,170.0,21.0,DC,+,1.0,200,MMA,580.0,2.0,401.0,475.0,34.2,80.6,,,,,Evans-Ni/CMn-1990/1991-0.5Aht,,
14,0.041,0.33,1.01,0.006,0.011,0.49,,,,,,,,,,,,,,,,170.0,21.0,DC,+,1.0,200,MMA,250.0,14.0,464.0,522.0,29.6,77.8,,,,,Evans-Ni/CMn-1990/1991-0.5Baw,,
15,0.041,0.33,1.01,0.006,0.011,0.49,,,,,,,,,,,,,,,,170.0,21.0,DC,+,1.0,200,MMA,0.0,0.0,,,,,,,,,Evans-Ni/CMn-1990/1991-0.5Bawmic,,
16,0.041,0.33,1.01,0.006,0.011,0.49,,,,,,,,,,,,,,,,170.0,21.0,DC,+,1.0,200,MMA,580.0,2.0,426.0,506.0,31.6,79.7,,,,,Evans-Ni/CMn-1990/1991-0.5Bht,,
17,0.051,0.32,1.4,0.007,0.014,0.47,,,,,,,,,,,,,,,,170.0,21.0,DC,+,1.0,200,MMA,250.0,14.0,509.0,568.0,28.6,76.9,,,,,Evans-Ni/CMn-1990/1991-0.5Caw,,
18,0.051,0.32,1.4,0.007,0.014,0.47,,,,,,,,,,,,,,,,170.0,21.0,DC,+,1.0,200,MMA,580.0,2.0,450.0,536.0,28.2,78.8,,,,,Evans-Ni/CMn-1990/1991-0.5Cht,,
19,0.049,0.33,1.85,0.006,0.014,0.51,,,,,,,,,,,,,,,,170.0,21.0,DC,+,1.0,200,MMA,250.0,14.0,547.0,618.0,26.0,74.9,,,,,Evans-Ni/CMn-1990/1991-0.5Daw,,
20,0.049,0.33,1.85,0.006,0.014,0.51,,,,,,,,,,,,,,,,170.0,21.0,DC,+,1.0,200,MMA,0.0,0.0,,,,,,,,,Evans-Ni/CMn-1990/1991-0.5Dawmic,,
21,0.049,0.33,1.85,0.006,0.014,0.51,,,,,,,,,,,,,,,,170.0,21.0,DC,+,1.0,200,MMA,580.0,2.0,526.0,612.0,26.8,72.9,,,,,Evans-Ni/CMn-1990/1991-0.5Dht,,
22,0.038,0.31,0.63,0.007,0.012,1.09,,,,,,,,,,,,,,,,170.0,21.0,DC,+,1.0,200,MMA,250.0,14.0,423.0,497.0,30.6,78.8,,,,,Evans-Ni/CMn-1990/1991-1Aaw,,
23,0.038,0.31,0.63,0.007,0.012,1.09,,,,,,,,,,,,,,,,170.0,21.0,DC,+,1.0,200,MMA,0.0,0.0,,,,,-38.0,100.0,,,Evans-Ni/CMn-1990/1991-1Aawch,,
24,0.038,0.31,0.63,0.007,0.012,1.09,,,,,,,,,,,,,,,,170.0,21.0,DC,+,1.0,200,MMA,580.0,2.0,411.0,493.0,33.6,79.7,-40.0,100.0,,,Evans-Ni/CMn-1990/1991-1Aht,,
25,0.043,0.33,1.0,0.006,0.013,1.1,,,,,,,,,,,,,,,,170.0,21.0,DC,+,1.0,200,MMA,250.0,14.0,475.0,541.0,29.6,77.9,,,,,Evans-Ni/CMn-1990/1991-1Baw,,
26,0.043,0.33,1.0,0.006,0.013,1.1,,,,,,,,,,,,,,,,170.0,21.0,DC,+,1.0,200,MMA,0.0,0.0,,,,,-55.0,100.0,,,Evans-Ni/CMn-1990/1991-1Bawch,,
27,0.043,0.33,1.0,0.006,0.013,1.1,,,,,,,,,,,,,,,,170.0,21.0,DC,+,1.0,200,MMA,580.0,2.0,443.0,521.0,31.8,77.8,-51.0,100.0,,,Evans-Ni/CMn-1990/1991-1Bht,,
28,0.049,0.35,1.37,0.007,0.013,1.06,,,,,,,,,,,,,,,,170.0,21.0,DC,+,1.0,200,MMA,250.0,14.0,498.0,569.0,28.4,78.8,,,,,Evans-Ni/CMn-1990/1991-1Caw,,
29,0.049,0.35,1.37,0.007,0.013,1.06,,,,,,,,,,,,,,,,170.0,21.0,DC,+,1.0,200,MMA,0.0,0.0,,,,,-58.0,100.0,,,Evans-Ni/CMn-1990/1991-1Cawch,,
30,0.049,0.35,1.37,0.007,0.013,1.06,,,,,,,,,,,,,,,,170.0,21.0,DC,+,1.0,200,MMA,580.0,2.0,470.0,557.0,30.2,76.0,-20.0,100.0,,,Evans-Ni/CMn-1990/1991-1Cht,,
31,0.053,0.35,1.83,0.007,0.012,1.06,,,,,,,,,,,,,,,,170.0,21.0,DC,+,1.0,200,MMA,250.0,14.0,566.0,641.0,26.4,76.0,,,,,Evans-Ni/CMn-1990/1991-1Daw,,
32,0.053,0.35,1.83,0.007,0.012,1.06,,,,,,,,,,,,,,,,170.0,21.0,DC,+,1.0,200,MMA,0.0,0.0,,,,,-39.0,100.0,,,Evans-Ni/CMn-1990/1991-1Dawch,,
33,0.053,0.35,1.83,0.007,0.012,1.06,,,,,,,,,,,,,,,,170.0,21.0,DC,+,1.0,200,MMA,580.0,2.0,521.0,612.0,26.0,74.0,1.0,100.0,,,Evans-Ni/CMn-1990/1991-1Dht,,
34,0.041,0.3,0.62,0.007,0.01,2.38,,,,,,,,,,,,,,,,170.0,21.0,DC,+,1.0,200,MMA,250.0,14.0,466.0,538.0,30.6,77.8,,,,,Evans-Ni/CMn-1990/1991-2.25Aaw,,
35,0.041,0.3,0.62,0.007,0.01,2.38,,,,,,,,,,,,,,,,170.0,21.0,DC,+,1.0,200,MMA,0.0,0.0,,,,,-50.0,100.0,,,Evans-Ni/CMn-1990/1991-2.25Aawch,,
36,0.041,0.3,0.62,0.007,0.01,2.38,,,,,,,,,,,,,,,,170.0,21.0,DC,+,1.0,200,MMA,580.0,2.0,431.0,518.0,32.2,76.9,-41.0,100.0,,,Evans-Ni/CMn-1990/1991-2.25Aht,,
37,0.044,0.31,0.96,0.006,0.013,2.38,,,,,,,,,,,,,,,,170.0,21.0,DC,+,1.0,200,MMA,250.0,14.0,489.0,567.0,30.6,76.9,,,,,Evans-Ni/CMn-1990/1991-2.25Baw,,
38,0.044,0.31,0.96,0.006,0.013,2.38,,,,,,,,,,,,,,,,170.0,21.0,DC,+,1.0,200,MMA,0.0,0.0,,,,,-59.0,100.0,,,Evans-Ni/CMn-1990/1991-2.25Bawch,,
39,0.044,0.31,0.96,0.006,0.013,2.38,,,,,,,,,,,,,,,,170.0,21.0,DC,+,1.0,200,MMA,580.0,2.0,481.0,561.0,29.1,76.9,-44.0,100.0,,,Evans-Ni/CMn-1990/1991-2.25Bht,,
40,0.049,0.32,1.41,0.007,0.014,2.32,,,,,,,,,,,,,,,,170.0,21.0,DC,+,1.0,200,MMA,250.0,14.0,567.0,635.0,23.6,72.7,,,,,Evans-Ni/CMn-1990/1991-2.25Caw,,
41,0.049,0.32,1.41,0.007,0.014,2.32,,,,,,,,,,,,,,,,170.0,21.0,DC,+,1.0,200,MMA,0.0,0.0,,,,,-38.0,100.0,,,Evans-Ni/CMn-1990/1991-2.25Cawch,,
42,0.049,0.32,1.41,0.007,0.014,2.32,,,,,,,,,,,,,,,,170.0,21.0,DC,+,1.0,200,MMA,580.0,2.0,530.0,615.0,26.6,73.0,-20.0,100.0,,,Evans-Ni/CMn-1990/1991-2.25Cht,,
43,0.046,0.32,1.81,0.007,0.015,2.33,,,,,,,,,,,,,,,,170.0,21.0,DC,+,1.0,200,MMA,250.0,14.0,621.0,684.0,23.5,73.9,,,,,Evans-Ni/CMn-1990/1991-2.25Daw,,
44,0.046,0.32,1.81,0.007,0.015,2.33,,,,,,,,,,,,,,,,170.0,21.0,DC,+,1.0,200,MMA,0.0,0.0,,,,,-30.0,100.0,,,Evans-Ni/CMn-1990/1991-2.25Dawch,,
45,0.046,0.32,1.81,0.007,0.015,2.33,,,,,,,,,,,,,,,,170.0,21.0,DC,+,1.0,200,MMA,580.0,2.0,574.0,665.0,26.4,70.7,,,,,Evans-Ni/CMn-1990/1991-2.25Dht,,
46,0.037,0.3,0.65,0.009,0.011,3.5,,,,,,,,,,,,,,,,170.0,21.0,DC,+,1.0,200,MMA,250.0,14.0,479.0,561.0,30.4,76.6,,,,,Evans-Ni/CMn-1990/1991-3.5Aaw,,
47,0.037,0.3,0.65,0.009,0.011,3.5,,,,,,,,,,,,,,,,170.0,21.0,DC,+,1.0,200,MMA,0.0,0.0,,,,,-26.0,100.0,,,Evans-Ni/CMn-1990/1991-3.5Aawch,,
48,0.037,0.3,0.65,0.009,0.011,3.5,,,,,,,,,,,,,,,,170.0,21.0,DC,+,1.0,200,MMA,580.0,2.0,482.0,560.0,31.4,48.8,-63.0,100.0,,,Evans-Ni/CMn-1990/1991-3.5Aht,,
49,0.041,0.31,0.98,0.008,0.012,3.46,,,,,,,,,,,,,,,,170.0,21.0,DC,+,1.0,200,MMA,250.0,14.0,525.0,605.0,27.6,76.0,,,,,Evans-Ni/CMn-1990/1991-3.5Baw,,
50,0.041,0.31,0.98,0.008,0.012,3.46,,,,,,,,,,,,,,,,170.0,21.0,DC,+,1.0,200,MMA,0.0,0.0,,,,,-48.0,100.0,,,Evans-Ni/CMn-1990/1991-3.5Bawch,,
51,0.041,0.31,0.98,0.008,0.012,3.46,,,,,,,,,,,,,,,,170.0,21.0,DC,+,1.0,200,MMA,580.0,2.0,521.0,599.0,28.4,74.0,-38.0,100.0,,,Evans-Ni/CMn-1990/1991-3.5Bht,,
52,0.048,0.33,1.4,0.007,0.013,3.47,,,,,,,,,,,,,,,,170.0,21.0,DC,+,1.0,200,MMA,250.0,14.0,621.0,682.0,25.4,72.9,,,,,Evans-Ni/CMn-1990/1991-3.5Caw,,
53,0.048,0.33,1.4,0.007,0.013,3.47,,,,,,,,,,,,,,,,170.0,21.0,DC,+,1.0,200,MMA,0.0,0.0,,,,,-18.0,100.0,,,Evans-Ni/CMn-1990/1991-3.5Cawch,,
54,0.048,0.33,1.4,0.007,0.013,3.47,,,,,,,,,,,,,,,,170.0,21.0,DC,+,1.0,200,MMA,580.0,2.0,584.0,677.0,26.6,70.8,56.0,100.0,,,Evans-Ni/CMn-1990/1991-3.5Cht,,
55,0.051,0.36,1.79,0.007,0.013,3.42,,,,,,,,,,,,,,,,170.0,21.0,DC,+,1.0,200,MMA,250.0,14.0,692.0,753.0,22.2,69.7,,,,,Evans-Ni/CMn-1990/1991-3.5Daw,,
56,0.051,0.36,1.79,0.007,0.013,3.42,,,,,,,,,,,,,,,,170.0,21.0,DC,+,1.0,200,MMA,0.0,0.0,,,,,24.0,100.0,,,Evans-Ni/CMn-1990/1991-3.5Dawch,,
57,0.051,0.36,1.79,0.007,0.013,3.42,,,,,,,,,,,,,,,,170.0,21.0,DC,+,1.0,200,MMA,580.0,2.0,662.0,745.0,24.0,67.5,,,,,Evans-Ni/CMn-1990/1991-3.5Dht,,
58,0.074,0.36,1.51,0.008,0.011,,,,,0.02,,,400.0,40.0,,,,,,,,170.0,21.0,DC,+,1.0,150,MMA,0.0,0.0,484.0,560.0,26.0,78.8,,,,,Es-Souni&-Cu/CMn-1990--aw***WELDINGPROCEDURE***EvansWeldingJVol59No3(1980)67,,
59,0.074,0.36,1.51,0.008,0.011,,,,,0.02,,,400.0,40.0,,,,,,,,170.0,21.0,DC,+,1.0,150,MMA,580.0,2.0,471.0,563.0,31.2,77.0,,,,,Es-Souni&-Cu/CMn-1990--ht,,
60,0.075,0.36,1.48,0.007,0.006,,,,,0.11,,,390.0,40.0,,,,,,,,170.0,21.0,DC,+,1.0,150,MMA,0.0,0.0,502.0,578.0,27.6,77.0,,,,,Es-Souni&-Cu/CMn-1990-0.2aw,,
61,0.075,0.36,1.48,0.007,0.006,,,,,0.11,,,390.0,40.0,,,,,,,,170.0,21.0,DC,+,1.0,150,MMA,580.0,2.0,462.0,548.0,29.8,77.9,,,,,Es-Souni&-Cu/CMn-1990-0.2ht,,
62,0.074,0.32,1.42,0.008,0.007,,,,,0.19,,,380.0,40.0,,,,,,,,170.0,21.0,DC,+,1.0,150,MMA,0.0,0.0,488.0,566.0,28.2,77.0,,,,,Es-Souni&-Cu/CMn-1990-0.4aw,,
63,0.074,0.32,1.42,0.008,0.007,,,,,0.19,,,380.0,40.0,,,,,,,,170.0,21.0,DC,+,1.0,150,MMA,580.0,2.0,453.0,549.0,31.2,78.8,,,,,Es-Souni&-Cu/CMn-1990-0.4ht,,
64,0.076,0.33,1.48,0.007,0.006,,,,,0.35,,,400.0,40.0,,,,,,,,170.0,21.0,DC,+,1.0,150,MMA,0.0,0.0,504.0,586.0,27.6,77.0,,,,,Es-Souni&-Cu/CMn-1990-0.8aw,,
65,0.076,0.33,1.48,0.007,0.006,,,,,0.35,,,400.0,40.0,,,,,,,,170.0,21.0,DC,+,1.0,150,MMA,580.0,2.0,482.0,572.0,28.2,77.9,,,,,Es-Souni&-Cu/CMn-1990-0.8ht,,
66,0.068,0.32,1.49,0.006,0.006,,,,,0.66,,,390.0,40.0,,,,,,,,170.0,21.0,DC,+,1.0,150,MMA,0.0,0.0,513.0,593.0,28.6,77.0,,,,,Es-Souni&-Cu/CMn-1990-1.6aw,,
67,0.068,0.32,1.49,0.006,0.006,,,,,0.66,,,390.0,40.0,,,,,,,,170.0,21.0,DC,+,1.0,150,MMA,580.0,2.0,499.0,607.0,28.6,74.0,,,,,Es-Souni&-Cu/CMn-1990-1.6ht,,
68,0.076,0.36,1.49,0.006,0.006,,,,,1.4,,,410.0,40.0,,,,,,,,170.0,21.0,DC,+,1.0,150,MMA,0.0,0.0,568.0,647.0,27.4,73.0,,,,,Es-Souni&-Cu/CMn-1990-3.2aw,,
69,0.076,0.36,1.49,0.006,0.006,,,,,1.4,,,410.0,40.0,,,,,,,,170.0,21.0,DC,+,1.0,150,MMA,580.0,2.0,583.0,673.0,24.2,73.0,,,,,Es-Souni&-Cu/CMn-1990-3.2ht,,
70,0.074,0.29,1.49,0.006,0.013,,,,,,,,471.0,5.0,72.0,6.0,,,,,,170.0,21.0,DC,+,1.0,200,MMA,250.0,14.0,431.0,527.0,29.6,78.0,,,,,Evans-AlTi-1994-5/6ht,,
71,0.074,0.29,1.49,0.006,0.013,,,,,,,,471.0,5.0,72.0,6.0,,,,,,170.0,21.0,DC,+,1.0,200,MMA,0.0,0.0,,,,,-41.0,28.0,,,Evans-AlTi-1994-5/6awch1,,
72,0.074,0.29,1.49,0.006,0.013,,,,,,,,471.0,5.0,72.0,6.0,,,,,,170.0,21.0,DC,+,1.0,200,MMA,0.0,0.0,,,,,-19.0,100.0,,,Evans-AlTi-1994-5/6awch2,,
73,0.074,0.29,1.49,0.006,0.013,,,,,,,,471.0,5.0,72.0,6.0,,,,,,170.0,21.0,DC,+,1.0,200,MMA,0.0,0.0,,,,,,,,,Evans-AlTi-1994-5/6awmic,,
74,0.081,0.29,1.43,0.006,0.013,,,,,,,,461.0,5.0,54.0,60.0,,,,,,170.0,21.0,DC,+,1.0,200,MMA,250.0,14.0,444.0,542.0,27.6,72.9,,,,,Evans-AlTi-1994-5/60ht,,
75,0.081,0.29,1.43,0.006,0.013,,,,,,,,461.0,5.0,54.0,60.0,,,,,,170.0,21.0,DC,+,1.0,200,MMA,0.0,0.0,,,,,-39.0,28.0,,,Evans-AlTi-1994-5/60awch1,,
76,0.081,0.29,1.43,0.006,0.013,,,,,,,,461.0,5.0,54.0,60.0,,,,,,170.0,21.0,DC,+,1.0,200,MMA,0.0,0.0,,,,,-15.0,100.0,,,Evans-AlTi-1994-5/60awch2,,
77,0.081,0.29,1.43,0.006,0.013,,,,,,,,461.0,5.0,54.0,60.0,,,,,,170.0,21.0,DC,+,1.0,200,MMA,0.0,0.0,,,,,,,,,Evans-AlTi-1994-5/60awmic,,
78,0.076,0.34,1.36,0.005,0.011,,,,,,,,476.0,5.0,57.0,150.0,,,,,,170.0,21.0,DC,+,1.0,200,MMA,250.0,14.0,437.0,527.0,24.6,78.9,,,,,Evans-AlTi-1994-5/150ht,,
79,0.076,0.34,1.36,0.005,0.011,,,,,,,,476.0,5.0,57.0,150.0,,,,,,170.0,21.0,DC,+,1.0,200,MMA,0.0,0.0,,,,,-58.0,28.0,,,Evans-AlTi-1994-5/150ch1,,
80,0.076,0.34,1.36,0.005,0.011,,,,,,,,476.0,5.0,57.0,150.0,,,,,,170.0,21.0,DC,+,1.0,200,MMA,0.0,0.0,,,,,-20.0,100.0,,,Evans-AlTi-1994-5/150ch2,,
81,0.076,0.34,1.36,0.005,0.011,,,,,,,,476.0,5.0,57.0,150.0,,,,,,170.0,21.0,DC,+,1.0,200,MMA,0.0,0.0,,,,,,,,,Evans-AlTi-1994-5/150mic,,
82,0.079,0.39,1.37,0.005,0.011,,,,,,,,446.0,5.0,47.0,250.0,,,,,,170.0,21.0,DC,+,1.0,200,MMA,250.0,14.0,437.0,538.0,25.2,78.9,,,,,Evans-AlTi-1994-5/250ht,,
83,0.079,0.39,1.37,0.005,0.011,,,,,,,,446.0,5.0,47.0,250.0,,,,,,170.0,21.0,DC,+,1.0,200,MMA,0.0,0.0,,,,,-56.0,28.0,,,Evans-AlTi-1994-5/250ch1,,
84,0.079,0.39,1.37,0.005,0.011,,,,,,,,446.0,5.0,47.0,250.0,,,,,,170.0,21.0,DC,+,1.0,200,MMA,0.0,0.0,,,,,-25.0,100.0,,,Evans-AlTi-1994-5/250ch2,,
85,0.079,0.39,1.37,0.005,0.011,,,,,,,,446.0,5.0,47.0,250.0,,,,,,170.0,21.0,DC,+,1.0,200,MMA,0.0,0.0,,,,,,,,,Evans-AlTi-1994-5/250mic,,
86,0.078,0.44,1.4,0.004,0.011,,,,,,,,436.0,5.0,44.0,420.0,,,,,,170.0,21.0,DC,+,1.0,200,MMA,250.0,14.0,469.0,545.0,24.4,77.0,,,,,Evans-AlTi-1994-5/420ht,,
87,0.078,0.44,1.4,0.004,0.011,,,,,,,,436.0,5.0,44.0,420.0,,,,,,170.0,21.0,DC,+,1.0,200,MMA,0.0,0.0,,,,,-62.0,28.0,,,Evans-AlTi-1994-5/420ch1,,
88,0.078,0.44,1.4,0.004,0.011,,,,,,,,436.0,5.0,44.0,420.0,,,,,,170.0,21.0,DC,+,1.0,200,MMA,0.0,0.0,,,,,-30.0,100.0,,,Evans-AlTi-1994-5/420ch2,,
89,0.078,0.44,1.4,0.004,0.011,,,,,,,,436.0,5.0,44.0,420.0,,,,,,170.0,21.0,DC,+,1.0,200,MMA,0.0,0.0,,,,,,,,,Evans-AlTi-1994-5/420mic,,
90,0.081,0.48,1.42,0.004,0.006,,,,,,,,444.0,4.0,46.0,660.0,,,,,,170.0,21.0,DC,+,1.0,200,MMA,250.0,14.0,466.0,551.0,26.2,78.9,,,,,Evans-AlTi-1994-5/660ht,,
91,0.081,0.48,1.42,0.004,0.006,,,,,,,,444.0,4.0,46.0,660.0,,,,,,170.0,21.0,DC,+,1.0,200,MMA,0.0,0.0,,,,,-76.0,28.0,,,Evans-AlTi-1994-5/660ch1,,
92,0.081,0.48,1.42,0.004,0.006,,,,,,,,444.0,4.0,46.0,660.0,,,,,,170.0,21.0,DC,+,1.0,200,MMA,0.0,0.0,,,,,-29.0,100.0,,,Evans-AlTi-1994-5/660ch2,,
93,0.081,0.48,1.42,0.004,0.006,,,,,,,,444.0,4.0,46.0,660.0,,,,,,170.0,21.0,DC,+,1.0,200,MMA,0.0,0.0,,,,,,,,,Evans-AlTi-1994-5/660mic,,
94,0.069,0.3,1.36,0.007,0.009,,,,,,,,432.0,37.0,68.0,5.0,,,,,,170.0,21.0,DC,+,1.0,200,MMA,250.0,14.0,468.0,529.0,32.6,80.7,,,,,Evans-AlTi-1994-40/5ht,,
95,0.069,0.3,1.36,0.007,0.009,,,,,,,,432.0,37.0,68.0,5.0,,,,,,170.0,21.0,DC,+,1.0,200,MMA,0.0,0.0,,,,,-99.0,28.0,,,Evans-AlTi-1994-40/5ch1,,
96,0.069,0.3,1.36,0.007,0.009,,,,,,,,432.0,37.0,68.0,5.0,,,,,,170.0,21.0,DC,+,1.0,200,MMA,0.0,0.0,,,,,-72.0,100.0,,,Evans-AlTi-1994-40/5ch2,,
97,0.069,0.3,1.36,0.007,0.009,,,,,,,,432.0,37.0,68.0,5.0,,,,,,170.0,21.0,DC,+,1.0,200,MMA,0.0,0.0,,,,,,,,,Evans-AlTi-1994-40/5mic,,
98,0.08,0.33,1.41,0.006,0.009,,,,,,,,432.0,43.0,55.0,78.0,,,,,,170.0,21.0,DC,+,1.0,200,MMA,250.0,14.0,478.0,540.0,31.2,80.7,,,,,Evans-AlTi-1994-40/78ht,,
99,0.08,0.33,1.41,0.006,0.009,,,,,,,,432.0,43.0,55.0,78.0,,,,,,170.0,21.0,DC,+,1.0,200,MMA,0.0,0.0,,,,,-77.0,28.0,,,Evans-AlTi-1994-40/78ch1,,
100,0.08,0.33,1.41,0.006,0.009,,,,,,,,432.0,43.0,55.0,78.0,,,,,,170.0,21.0,DC,+,1.0,200,MMA,0.0,0.0,,,,,-55.0,100.0,,,Evans-AlTi-1994-40/78ch2,,
101,0.08,0.33,1.41,0.006,0.009,,,,,,,,432.0,43.0,55.0,78.0,,,,,,170.0,21.0,DC,+,1.0,200,MMA,0.0,0.0,,,,,,,,,Evans-AlTi-1994-40/78mic,,
102,0.076,0.37,1.36,0.005,0.009,,,,,,,,422.0,36.0,53.0,190.0,,,,,,170.0,21.0,DC,+,1.0,200,MMA,250.0,14.0,485.0,549.0,31.4,79.8,,,,,Evans-AlTi-1994-40/190ht,,
103,0.076,0.37,1.36,0.005,0.009,,,,,,,,422.0,36.0,53.0,190.0,,,,,,170.0,21.0,DC,+,1.0,200,MMA,0.0,0.0,,,,,-86.0,28.0,,,Evans-AlTi-1994-40/190ch1,,
104,0.076,0.37,1.36,0.005,0.009,,,,,,,,422.0,36.0,53.0,190.0,,,,,,170.0,21.0,DC,+,1.0,200,MMA,0.0,0.0,,,,,-58.0,100.0,,,Evans-AlTi-1994-40/190ch2,,
105,0.076,0.37,1.36,0.005,0.009,,,,,,,,422.0,36.0,53.0,190.0,,,,,,170.0,21.0,DC,+,1.0,200,MMA,0.0,0.0,,,,,,,,,Evans-AlTi-1994-40/190mic,,
106,0.078,0.44,1.31,0.005,0.008,,,,,,,,431.0,36.0,50.0,340.0,,,,,,170.0,21.0,DC,+,1.0,200,MMA,250.0,14.0,491.0,564.0,28.2,78.9,,,,,Evans-AlTi-1994-40/340ht,,
107,0.078,0.44,1.31,0.005,0.008,,,,,,,,431.0,36.0,50.0,340.0,,,,,,170.0,21.0,DC,+,1.0,200,MMA,0.0,0.0,,,,,-88.0,28.0,,,Evans-AlTi-1994-40/340ch1,,
108,0.078,0.44,1.31,0.005,0.008,,,,,,,,431.0,36.0,50.0,340.0,,,,,,170.0,21.0,DC,+,1.0,200,MMA,0.0,0.0,,,,,-63.0,100.0,,,Evans-AlTi-1994-40/340ch2,,
109,0.078,0.44,1.31,0.005,0.008,,,,,,,,431.0,36.0,50.0,340.0,,,,,,170.0,21.0,DC,+,1.0,200,MMA,0.0,0.0,,,,,,,,,Evans-AlTi-1994-40/340mic,,
110,0.076,0.51,1.3,0.005,0.008,,,,,,,,423.0,43.0,48.0,490.0,,,,,,170.0,21.0,DC,+,1.0,200,MMA,250.0,14.0,485.0,560.0,25.2,78.9,,,,,Evans-AlTi-1994-40/490ht,,
111,0.076,0.51,1.3,0.005,0.008,,,,,,,,423.0,43.0,48.0,490.0,,,,,,170.0,21.0,DC,+,1.0,200,MMA,0.0,0.0,,,,,-90.0,28.0,,,Evans-AlTi-1994-40/490ch1,,
112,0.076,0.51,1.3,0.005,0.008,,,,,,,,423.0,43.0,48.0,490.0,,,,,,170.0,21.0,DC,+,1.0,200,MMA,0.0,0.0,,,,,-55.0,100.0,,,Evans-AlTi-1994-40/490ch2,,
113,0.076,0.51,1.3,0.005,0.008,,,,,,,,423.0,43.0,48.0,490.0,,,,,,170.0,21.0,DC,+,1.0,200,MMA,0.0,0.0,,,,,,,,,Evans-AlTi-1994-40/490mic,,
114,0.079,0.57,1.32,0.004,0.008,,,,,,,,422.0,38.0,52.0,610.0,,,,,,170.0,21.0,DC,+,1.0,200,MMA,250.0,14.0,491.0,570.0,29.2,77.0,,,,,Evans-AlTi-1994-40/610ht,,
115,0.079,0.57,1.32,0.004,0.008,,,,,,,,422.0,38.0,52.0,610.0,,,,,,170.0,21.0,DC,+,1.0,200,MMA,0.0,0.0,,,,,-74.0,28.0,,,Evans-AlTi-1994-40/610ch1,,
116,0.079,0.57,1.32,0.004,0.008,,,,,,,,422.0,38.0,52.0,610.0,,,,,,170.0,21.0,DC,+,1.0,200,MMA,0.0,0.0,,,,,-38.0,100.0,,,Evans-AlTi-1994-40/610ch2,,
117,0.079,0.57,1.32,0.004,0.008,,,,,,,,422.0,38.0,52.0,610.0,,,,,,170.0,21.0,DC,+,1.0,200,MMA,0.0,0.0,,,,,,,,,Evans-AlTi-1994-40/610mic,,
118,0.074,0.32,1.5,0.006,0.006,,,,,,,,375.0,99.0,89.0,8.0,,,,,,170.0,21.0,DC,+,1.0,200,MMA,250.0,14.0,484.0,547.0,29.4,79.8,,,,,Evans-AlTi-1994-80/8ht,,
119,0.074,0.32,1.5,0.006,0.006,,,,,,,,375.0,99.0,89.0,8.0,,,,,,170.0,21.0,DC,+,1.0,200,MMA,0.0,0.0,,,,,-74.0,28.0,,,Evans-AlTi-1994-80/8ht,,
120,0.074,0.32,1.5,0.006,0.006,,,,,,,,375.0,99.0,89.0,8.0,,,,,,170.0,21.0,DC,+,1.0,200,MMA,0.0,0.0,,,,,-52.0,100.0,,,Evans-AlTi-1994-80/8ht,,
121,0.074,0.27,1.41,0.007,0.006,,,,,,,,407.0,88.0,70.0,47.0,,,,,,170.0,21.0,DC,+,1.0,200,MMA,250.0,14.0,442.0,514.0,32.2,81.6,,,,,Evans-AlTi-1994-80/47ht,,
122,0.074,0.27,1.41,0.007,0.006,,,,,,,,407.0,88.0,70.0,47.0,,,,,,170.0,21.0,DC,+,1.0,200,MMA,0.0,0.0,,,,,-57.0,28.0,,,Evans-AlTi-1994-80/47ht,,
123,0.074,0.27,1.41,0.007,0.006,,,,,,,,407.0,88.0,70.0,47.0,,,,,,170.0,21.0,DC,+,1.0,200,MMA,0.0,0.0,,,,,-31.0,100.0,,,Evans-AlTi-1994-80/47ht,,
124,0.071,0.39,1.36,0.005,0.009,,,,,,,,381.0,92.0,52.0,160.0,,,,,,170.0,21.0,DC,+,1.0,200,MMA,250.0,14.0,481.0,545.0,30.6,81.4,,,,,Evans-AlTi-1994-80/160ht,,
125,0.071,0.39,1.36,0.005,0.009,,,,,,,,381.0,92.0,52.0,160.0,,,,,,170.0,21.0,DC,+,1.0,200,MMA,0.0,0.0,,,,,-68.0,28.0,,,Evans-AlTi-1994-80/160ht,,
126,0.071,0.39,1.36,0.005,0.009,,,,,,,,381.0,92.0,52.0,160.0,,,,,,170.0,21.0,DC,+,1.0,200,MMA,0.0,0.0,,,,,-56.0,100.0,,,Evans-AlTi-1994-80/160ht,,
127,0.069,0.45,1.36,0.005,0.008,,,,,,,,374.0,63.0,44.0,280.0,,,,,,170.0,21.0,DC,+,1.0,200,MMA,250.0,14.0,474.0,540.0,28.0,80.7,,,,,Evans-AlTi-1994-80/280ht,,
128,0.069,0.45,1.36,0.005,0.008,,,,,,,,374.0,63.0,44.0,280.0,,,,,,170.0,21.0,DC,+,1.0,200,MMA,0.0,0.0,,,,,-68.0,28.0,,,Evans-AlTi-1994-80/280ht,,
129,0.069,0.45,1.36,0.005,0.008,,,,,,,,374.0,63.0,44.0,280.0,,,,,,170.0,21.0,DC,+,1.0,200,MMA,0.0,0.0,,,,,-61.0,100.0,,,Evans-AlTi-1994-80/280ht,,
130,0.069,0.51,1.39,0.004,0.008,,,,,,,,379.0,69.0,41.0,480.0,,,,,,170.0,21.0,DC,+,1.0,200,MMA,250.0,14.0,466.0,533.0,27.2,77.0,,,,,Evans-AlTi-1994-80/480ht,,
131,0.069,0.51,1.39,0.004,0.008,,,,,,,,379.0,69.0,41.0,480.0,,,,,,170.0,21.0,DC,+,1.0,200,MMA,0.0,0.0,,,,,-70.0,28.0,,,Evans-AlTi-1994-80/480ht,,
132,0.069,0.51,1.39,0.004,0.008,,,,,,,,379.0,69.0,41.0,480.0,,,,,,170.0,21.0,DC,+,1.0,200,MMA,0.0,0.0,,,,,-54.0,100.0,,,Evans-AlTi-1994-80/480ht,,
133,0.072,0.57,1.4,0.004,0.008,,,,,,,,360.0,80.0,38.0,640.0,,,,,,170.0,21.0,DC,+,1.0,200,MMA,250.0,14.0,486.0,555.0,26.6,78.0,,,,,Evans-AlTi-1994-80/640ht,,
134,0.072,0.57,1.4,0.004,0.008,,,,,,,,360.0,80.0,38.0,640.0,,,,,,170.0,21.0,DC,+,1.0,200,MMA,0.0,0.0,,,,,-68.0,28.0,,,Evans-AlTi-1994-80/640ht,,
135,0.072,0.57,1.4,0.004,0.008,,,,,,,,360.0,80.0,38.0,640.0,,,,,,170.0,21.0,DC,+,1.0,200,MMA,0.0,0.0,,,,,-41.0,100.0,,,Evans-AlTi-1994-80/640ht,,
136,0.081,0.34,1.54,0.007,0.008,,,,,,,,312.0,180.0,80.0,3.0,,,,,,170.0,21.0,DC,+,1.0,200,MMA,250.0,14.0,502.0,555.0,26.6,78.9,,,,,Evans-AlTi-1994-220/3,,
137,0.081,0.34,1.54,0.007,0.008,,,,,,,,312.0,180.0,80.0,3.0,,,,,,170.0,21.0,DC,+,1.0,200,MMA,0.0,0.0,,,,,-67.0,28.0,,,Evans-AlTi-1994-220/3ch1,,
138,0.081,0.34,1.54,0.007,0.008,,,,,,,,312.0,180.0,80.0,3.0,,,,,,170.0,21.0,DC,+,1.0,200,MMA,0.0,0.0,,,,,-52.0,100.0,,,Evans-AlTi-1994-220/3ch2,,
139,0.081,0.34,1.54,0.007,0.008,,,,,,,,312.0,180.0,80.0,3.0,,,,,,170.0,21.0,DC,+,1.0,200,MMA,0.0,0.0,,,,,,,,,Evans-AlTi-1994-220/3mic,,
140,0.072,0.24,1.32,0.006,0.008,,,,,,,,397.0,180.0,68.0,47.0,,,,,,170.0,21.0,DC,+,1.0,200,MMA,250.0,14.0,452.0,535.0,30.7,78.9,,,,,Evans-AlTi-1994-220/47,,
141,0.072,0.24,1.32,0.006,0.008,,,,,,,,397.0,180.0,68.0,47.0,,,,,,170.0,21.0,DC,+,1.0,200,MMA,0.0,0.0,,,,,-54.0,28.0,,,Evans-AlTi-1994-220/47ch1,,
142,0.072,0.24,1.32,0.006,0.008,,,,,,,,397.0,180.0,68.0,47.0,,,,,,170.0,21.0,DC,+,1.0,200,MMA,0.0,0.0,,,,,-35.0,100.0,,,Evans-AlTi-1994-220/47ch2,,
143,0.072,0.24,1.32,0.006,0.008,,,,,,,,397.0,180.0,68.0,47.0,,,,,,170.0,21.0,DC,+,1.0,200,MMA,0.0,0.0,,,,,,,,,Evans-AlTi-1994-220/47mic,,
144,0.072,0.34,1.33,0.006,0.008,,,,,,,,427.0,190.0,57.0,150.0,,,,,,170.0,21.0,DC,+,1.0,200,MMA,250.0,14.0,467.0,522.0,29.2,77.0,,,,,Evans-AlTi-1994-220/150,,
145,0.072,0.34,1.33,0.006,0.008,,,,,,,,427.0,190.0,57.0,150.0,,,,,,170.0,21.0,DC,+,1.0,200,MMA,0.0,0.0,,,,,-64.0,28.0,,,Evans-AlTi-1994-220/150ch1,,
146,0.072,0.34,1.33,0.006,0.008,,,,,,,,427.0,190.0,57.0,150.0,,,,,,170.0,21.0,DC,+,1.0,200,MMA,0.0,0.0,,,,,-52.0,100.0,,,Evans-AlTi-1994-220/150ch2,,
147,0.072,0.34,1.33,0.006,0.008,,,,,,,,427.0,190.0,57.0,150.0,,,,,,170.0,21.0,DC,+,1.0,200,MMA,0.0,0.0,,,,,,,,,Evans-AlTi-1994-220/150mic,,
148,0.074,0.41,1.36,0.005,0.005,,,,,,,,418.0,260.0,49.0,320.0,,,,,,170.0,21.0,DC,+,1.0,200,MMA,250.0,14.0,514.0,570.0,23.6,77.0,,,,,Evans-AlTi-1994-220/320,,
149,0.074,0.41,1.36,0.005,0.005,,,,,,,,418.0,260.0,49.0,320.0,,,,,,170.0,21.0,DC,+,1.0,200,MMA,0.0,0.0,,,,,-63.0,28.0,,,Evans-AlTi-1994-220/320ch1,,
150,0.074,0.41,1.36,0.005,0.005,,,,,,,,418.0,260.0,49.0,320.0,,,,,,170.0,21.0,DC,+,1.0,200,MMA,0.0,0.0,,,,,-47.0,100.0,,,Evans-AlTi-1994-220/320ch2,,
151,0.074,0.41,1.36,0.005,0.005,,,,,,,,418.0,260.0,49.0,320.0,,,,,,170.0,21.0,DC,+,1.0,200,MMA,0.0,0.0,,,,,,,,,Evans-AlTi-1994-220/320ch2,,
152,0.066,0.46,1.41,0.004,0.009,,,,,,,,407.0,240.0,49.0,440.0,,,,,,170.0,21.0,DC,+,1.0,200,MMA,250.0,14.0,522.0,580.0,24.0,76.0,,,,,Evans-AlTi-1994-220/440,,
153,0.066,0.46,1.41,0.004,0.009,,,,,,,,407.0,240.0,49.0,440.0,,,,,,170.0,21.0,DC,+,1.0,200,MMA,0.0,0.0,,,,,-68.0,28.0,,,Evans-AlTi-1994-220/440ch1,,
154,0.066,0.46,1.41,0.004,0.009,,,,,,,,407.0,240.0,49.0,440.0,,,,,,170.0,21.0,DC,+,1.0,200,MMA,0.0,0.0,,,,,-42.0,100.0,,,Evans-AlTi-1994-220/440ch2,,
155,0.066,0.46,1.41,0.004,0.009,,,,,,,,407.0,240.0,49.0,440.0,,,,,,170.0,21.0,DC,+,1.0,200,MMA,0.0,0.0,,,,,,,,,Evans-AlTi-1994-220/440ch2,,
156,0.066,0.44,1.33,0.004,0.008,,,,,,,,454.0,240.0,49.0,680.0,,,,,,170.0,21.0,DC,+,1.0,200,MMA,250.0,14.0,522.0,591.0,23.8,71.9,,,,,Evans-AlTi-1994-220/680,,
157,0.066,0.44,1.33,0.004,0.008,,,,,,,,454.0,240.0,49.0,680.0,,,,,,170.0,21.0,DC,+,1.0,200,MMA,0.0,0.0,,,,,-76.0,28.0,,,Evans-AlTi-1994-220/680ch1,,
158,0.066,0.44,1.33,0.004,0.008,,,,,,,,454.0,240.0,49.0,680.0,,,,,,170.0,21.0,DC,+,1.0,200,MMA,0.0,0.0,,,,,-42.0,100.0,,,Evans-AlTi-1994-220/680ch2,,
159,0.066,0.44,1.33,0.004,0.008,,,,,,,,454.0,240.0,49.0,680.0,,,,,,170.0,21.0,DC,+,1.0,200,MMA,0.0,0.0,,,,,,,,,Evans-AlTi-1994-220/680mic,,
160,0.069,0.43,1.49,0.004,0.005,,,,,,,,294.0,460.0,77.0,1.0,,,,,,170.0,21.0,DC,+,1.0,200,MMA,250.0,14.0,535.0,594.0,26.0,79.8,,,,,Evans-AlTi-1994-450/1,,
161,0.069,0.43,1.49,0.004,0.005,,,,,,,,294.0,460.0,77.0,1.0,,,,,,170.0,21.0,DC,+,1.0,200,MMA,0.0,0.0,,,,,-78.0,28.0,,,Evans-AlTi-1994-450/1ch1,,
162,0.069,0.43,1.49,0.004,0.005,,,,,,,,294.0,460.0,77.0,1.0,,,,,,170.0,21.0,DC,+,1.0,200,MMA,0.0,0.0,,,,,-60.0,100.0,,,Evans-AlTi-1994-450/1ch2,,
163,0.069,0.43,1.49,0.004,0.005,,,,,,,,294.0,460.0,77.0,1.0,,,,,,170.0,21.0,DC,+,1.0,200,MMA,0.0,0.0,,,,,,,,,Evans-AlTi-1994-450/1mic,,
164,0.071,0.36,1.44,0.007,0.005,,,,,,,,373.0,460.0,94.0,67.0,,,,,,170.0,21.0,DC,+,1.0,200,MMA,250.0,14.0,522.0,583.0,22.0,78.9,,,,,Evans-AlTi-1994-450/67,,
165,0.071,0.36,1.44,0.007,0.005,,,,,,,,373.0,460.0,94.0,67.0,,,,,,170.0,21.0,DC,+,1.0,200,MMA,0.0,0.0,,,,,-69.0,28.0,,,Evans-AlTi-1994-450/67ch1,,
166,0.071,0.36,1.44,0.007,0.005,,,,,,,,373.0,460.0,94.0,67.0,,,,,,170.0,21.0,DC,+,1.0,200,MMA,0.0,0.0,,,,,-48.0,100.0,,,Evans-AlTi-1994-450/67ch2,,
167,0.071,0.36,1.44,0.007,0.005,,,,,,,,373.0,460.0,94.0,67.0,,,,,,170.0,21.0,DC,+,1.0,200,MMA,0.0,0.0,,,,,,,,,Evans-AlTi-1994-450/67mic,,
168,0.071,0.42,1.39,0.007,0.005,,,,,,,,446.0,420.0,65.0,150.0,,,,,,170.0,21.0,DC,+,1.0,200,MMA,250.0,14.0,531.0,587.0,25.2,78.0,,,,,Evans-AlTi-1994-450/150,,
169,0.071,0.42,1.39,0.007,0.005,,,,,,,,446.0,420.0,65.0,150.0,,,,,,170.0,21.0,DC,+,1.0,200,MMA,0.0,0.0,,,,,-74.0,28.0,,,Evans-AlTi-1994-450/150ch1,,
170,0.071,0.42,1.39,0.007,0.005,,,,,,,,446.0,420.0,65.0,150.0,,,,,,170.0,21.0,DC,+,1.0,200,MMA,0.0,0.0,,,,,-56.0,100.0,,,Evans-AlTi-1994-450/150ch2,,
171,0.071,0.42,1.39,0.007,0.005,,,,,,,,446.0,420.0,65.0,150.0,,,,,,170.0,21.0,DC,+,1.0,200,MMA,0.0,0.0,,,,,,,,,Evans-AlTi-1994-450/150mic,,
172,0.071,0.52,1.44,0.005,0.005,,,,,,,,466.0,460.0,67.0,300.0,,,,,,170.0,21.0,DC,+,1.0,200,MMA,250.0,14.0,538.0,604.0,23.2,77.0,,,,,Evans-AlTi-1994-450/300,,
173,0.071,0.52,1.44,0.005,0.005,,,,,,,,466.0,460.0,67.0,300.0,,,,,,170.0,21.0,DC,+,1.0,200,MMA,0.0,0.0,,,,,-65.0,28.0,,,Evans-AlTi-1994-450/300ch1,,
174,0.071,0.52,1.44,0.005,0.005,,,,,,,,466.0,460.0,67.0,300.0,,,,,,170.0,21.0,DC,+,1.0,200,MMA,0.0,0.0,,,,,-49.0,100.0,,,Evans-AlTi-1994-450/300ch2,,
175,0.071,0.52,1.44,0.005,0.005,,,,,,,,466.0,460.0,67.0,300.0,,,,,,170.0,21.0,DC,+,1.0,200,MMA,0.0,0.0,,,,,,,,,Evans-AlTi-1994-450/300mic,,
176,0.069,0.54,1.41,0.005,0.005,,,,,,,,439.0,460.0,58.0,420.0,,,,,,170.0,21.0,DC,+,1.0,200,MMA,250.0,14.0,561.0,622.0,26.0,77.0,,,,,Evans-AlTi-1994-450/420,,
177,0.069,0.54,1.41,0.005,0.005,,,,,,,,439.0,460.0,58.0,420.0,,,,,,170.0,21.0,DC,+,1.0,200,MMA,0.0,0.0,,,,,-63.0,28.0,,,Evans-AlTi-1994-450/420ch1,,
178,0.069,0.54,1.41,0.005,0.005,,,,,,,,439.0,460.0,58.0,420.0,,,,,,170.0,21.0,DC,+,1.0,200,MMA,0.0,0.0,,,,,-43.0,100.0,,,Evans-AlTi-1994-450/420ch2,,
179,0.069,0.54,1.41,0.005,0.005,,,,,,,,439.0,460.0,58.0,420.0,,,,,,170.0,21.0,DC,+,1.0,200,MMA,0.0,0.0,,,,,,,,,Evans-AlTi-1994-450/420mic,,
180,0.067,0.57,1.4,0.005,0.005,,,,,,,,451.0,450.0,60.0,500.0,,,,,,170.0,21.0,DC,+,1.0,200,MMA,250.0,14.0,547.0,616.0,22.6,75.0,,,,,Evans-AlTi-1994-450/500,,
181,0.067,0.57,1.4,0.005,0.005,,,,,,,,451.0,450.0,60.0,500.0,,,,,,170.0,21.0,DC,+,1.0,200,MMA,0.0,0.0,,,,,-76.0,28.0,,,Evans-AlTi-1994-450/500ch1,,
182,0.067,0.57,1.4,0.005,0.005,,,,,,,,451.0,450.0,60.0,500.0,,,,,,170.0,21.0,DC,+,1.0,200,MMA,0.0,0.0,,,,,-44.0,100.0,,,Evans-AlTi-1994-450/500ch2,,
183,0.067,0.57,1.4,0.005,0.005,,,,,,,,451.0,450.0,60.0,500.0,,,,,,170.0,21.0,DC,+,1.0,200,MMA,0.0,0.0,,,,,,,,,Evans-AlTi-1994-450/500mic,,
184,0.09,0.18,0.98,0.008,0.012,,8.9,1.0,0.22,,,,642.0,,460.0,,3.0,520.0,,,,180.0,34.0,DC,+,1.0,175,MMA,750.0,8.0,542.0,697.0,18.8,65.3,,,,,Evans-B/9Cr1Mo-1994-CM57,,
185,0.09,0.18,0.98,0.008,0.012,,8.9,1.0,0.22,,,,642.0,,460.0,,3.0,520.0,,,,180.0,34.0,DC,+,1.0,175,MMA,750.0,8.0,,,,,-24.0,28.0,,,Evans-B/9Cr1Mo-1994-CM57,,
186,0.09,0.18,0.98,0.008,0.012,,8.9,1.0,0.22,,,,642.0,,460.0,,3.0,520.0,,,,180.0,34.0,DC,+,1.0,175,MMA,750.0,8.0,,,,,-13.0,50.0,,,Evans-B/9Cr1Mo-1994-CM57,,
187,0.09,0.18,0.98,0.008,0.012,,8.9,1.0,0.22,,,,642.0,,460.0,,3.0,520.0,,,,180.0,34.0,DC,+,1.0,175,MMA,750.0,8.0,,,,,12.0,100.0,,,Evans-B/9Cr1Mo-1994-CM57,,
188,0.088,0.17,1.03,0.007,0.013,,9.1,1.01,0.23,,,,604.0,,460.0,,17.0,530.0,,,,180.0,34.0,DC,+,1.0,175,MMA,750.0,8.0,574.0,723.0,17.1,59.1,,,,,Evans-B/9Cr1Mo-1994-CM58,,
189,0.088,0.17,1.03,0.007,0.013,,9.1,1.01,0.23,,,,604.0,,460.0,,17.0,530.0,,,,180.0,34.0,DC,+,1.0,175,MMA,750.0,8.0,,,,,-30.0,28.0,,,Evans-B/9Cr1Mo-1994-CM58,,
190,0.088,0.17,1.03,0.007,0.013,,9.1,1.01,0.23,,,,604.0,,460.0,,17.0,530.0,,,,180.0,34.0,DC,+,1.0,175,MMA,750.0,8.0,,,,,-17.0,50.0,,,Evans-B/9Cr1Mo-1994-CM58,,
191,0.088,0.17,1.03,0.007,0.013,,9.1,1.01,0.23,,,,604.0,,460.0,,17.0,530.0,,,,180.0,34.0,DC,+,1.0,175,MMA,750.0,8.0,,,,,12.0,100.0,,,Evans-B/9Cr1Mo-1994-CM58,,
192,0.091,0.2,1.04,0.007,0.013,,9.02,1.01,0.24,,,,591.0,,480.0,,32.0,620.0,,,,180.0,34.0,DC,+,1.0,175,MMA,750.0,8.0,642.0,778.0,16.8,59.8,,,,,Evans-B/9Cr1Mo-1994-CM59,,
193,0.091,0.2,1.04,0.007,0.013,,9.02,1.01,0.24,,,,591.0,,480.0,,32.0,620.0,,,,180.0,34.0,DC,+,1.0,175,MMA,750.0,8.0,,,,,-13.0,28.0,,,Evans-B/9Cr1Mo-1994-CM59,,
194,0.091,0.2,1.04,0.007,0.013,,9.02,1.01,0.24,,,,591.0,,480.0,,32.0,620.0,,,,180.0,34.0,DC,+,1.0,175,MMA,750.0,8.0,,,,,10.0,50.0,,,Evans-B/9Cr1Mo-1994-CM59,,
195,0.091,0.2,1.04,0.007,0.013,,9.02,1.01,0.24,,,,591.0,,480.0,,32.0,620.0,,,,180.0,34.0,DC,+,1.0,175,MMA,750.0,8.0,,,,,53.0,100.0,,,Evans-B/9Cr1Mo-1994-CM59,,
196,0.089,0.22,1.05,0.007,0.013,,9.0,1.04,0.23,,,,592.0,,460.0,,64.0,700.0,,,,180.0,34.0,DC,+,1.0,175,MMA,750.0,8.0,643.0,777.0,15.7,60.2,,,,,Evans-B/9Cr1Mo-1994-CM60,,
197,0.089,0.22,1.05,0.007,0.013,,9.0,1.04,0.23,,,,592.0,,460.0,,64.0,700.0,,,,180.0,34.0,DC,+,1.0,175,MMA,750.0,8.0,,,,,0.0,28.0,,,Evans-B/9Cr1Mo-1994-CM60,,
198,0.089,0.22,1.05,0.007,0.013,,9.0,1.04,0.23,,,,592.0,,460.0,,64.0,700.0,,,,180.0,34.0,DC,+,1.0,175,MMA,750.0,8.0,,,,,21.0,50.0,,,Evans-B/9Cr1Mo-1994-CM60,,
199,0.089,0.22,1.05,0.007,0.013,,9.0,1.04,0.23,,,,592.0,,460.0,,64.0,700.0,,,,180.0,34.0,DC,+,1.0,175,MMA,750.0,8.0,,,,,59.0,100.0,,,Evans-B/9Cr1Mo-1994-CM60,,
200,0.094,0.17,1.0,0.008,0.012,,8.99,1.03,0.21,,,,636.0,,160.0,,3.0,520.0,,,,180.0,34.0,DC,+,1.0,175,MMA,750.0,8.0,558.0,705.0,20.8,64.5,,,,,Evans-B/9Cr1Mo-1994-CM61,,
201,0.094,0.17,1.0,0.008,0.012,,8.99,1.03,0.21,,,,636.0,,160.0,,3.0,520.0,,,,180.0,34.0,DC,+,1.0,175,MMA,750.0,8.0,,,,,-14.0,28.0,,,Evans-B/9Cr1Mo-1994-CM61,,
202,0.094,0.17,1.0,0.008,0.012,,8.99,1.03,0.21,,,,636.0,,160.0,,3.0,520.0,,,,180.0,34.0,DC,+,1.0,175,MMA,750.0,8.0,,,,,0.0,50.0,,,Evans-B/9Cr1Mo-1994-CM61,,
203,0.094,0.17,1.0,0.008,0.012,,8.99,1.03,0.21,,,,636.0,,160.0,,3.0,520.0,,,,180.0,34.0,DC,+,1.0,175,MMA,750.0,8.0,,,,,31.0,100.0,,,Evans-B/9Cr1Mo-1994-CM61,,
204,0.086,0.2,1.01,0.007,0.012,,8.9,1.01,0.21,,,,596.0,,160.0,,19.0,510.0,,,,180.0,34.0,DC,+,1.0,175,MMA,750.0,8.0,569.0,709.0,17.4,62.7,,,,,Evans-B/9Cr1Mo-1994-CM62,,
205,0.086,0.2,1.01,0.007,0.012,,8.9,1.01,0.21,,,,596.0,,160.0,,19.0,510.0,,,,180.0,34.0,DC,+,1.0,175,MMA,750.0,8.0,,,,,-22.0,28.0,,,Evans-B/9Cr1Mo-1994-CM62,,
206,0.086,0.2,1.01,0.007,0.012,,8.9,1.01,0.21,,,,596.0,,160.0,,19.0,510.0,,,,180.0,34.0,DC,+,1.0,175,MMA,750.0,8.0,,,,,-9.0,50.0,,,Evans-B/9Cr1Mo-1994-CM62,,
207,0.086,0.2,1.01,0.007,0.012,,8.9,1.01,0.21,,,,596.0,,160.0,,19.0,510.0,,,,180.0,34.0,DC,+,1.0,175,MMA,750.0,8.0,,,,,24.0,100.0,,,Evans-B/9Cr1Mo-1994-CM62,,
208,0.086,0.2,1.04,0.008,0.013,,8.98,1.01,0.22,,,,567.0,,160.0,,36.0,560.0,,,,180.0,34.0,DC,+,1.0,175,MMA,750.0,8.0,609.0,743.0,16.9,61.9,,,,,Evans-B/9Cr1Mo-1994-CM63,,
209,0.086,0.2,1.04,0.008,0.013,,8.98,1.01,0.22,,,,567.0,,160.0,,36.0,560.0,,,,180.0,34.0,DC,+,1.0,175,MMA,750.0,8.0,,,,,-19.0,28.0,,,Evans-B/9Cr1Mo-1994-CM63,,
210,0.086,0.2,1.04,0.008,0.013,,8.98,1.01,0.22,,,,567.0,,160.0,,36.0,560.0,,,,180.0,34.0,DC,+,1.0,175,MMA,750.0,8.0,,,,,-1.0,50.0,,,Evans-B/9Cr1Mo-1994-CM63,,
211,0.086,0.2,1.04,0.008,0.013,,8.98,1.01,0.22,,,,567.0,,160.0,,36.0,560.0,,,,180.0,34.0,DC,+,1.0,175,MMA,750.0,8.0,,,,,38.0,100.0,,,Evans-B/9Cr1Mo-1994-CM63,,
212,0.088,0.24,1.06,0.007,0.013,,9.08,1.0,0.23,,,,538.0,,155.0,,69.0,560.0,,,,180.0,34.0,DC,+,1.0,175,MMA,750.0,8.0,620.0,753.0,16.8,58.8,,,,,Evans-B/9Cr1Mo-1994-CM64,,
213,0.088,0.24,1.06,0.007,0.013,,9.08,1.0,0.23,,,,538.0,,155.0,,69.0,560.0,,,,180.0,34.0,DC,+,1.0,175,MMA,750.0,8.0,,,,,8.0,28.0,,,Evans-B/9Cr1Mo-1994-CM64,,
214,0.088,0.24,1.06,0.007,0.013,,9.08,1.0,0.23,,,,538.0,,155.0,,69.0,560.0,,,,180.0,34.0,DC,+,1.0,175,MMA,750.0,8.0,,,,,32.0,50.0,,,Evans-B/9Cr1Mo-1994-CM64,,
215,0.088,0.24,1.06,0.007,0.013,,9.08,1.0,0.23,,,,538.0,,155.0,,69.0,560.0,,,,180.0,34.0,DC,+,1.0,175,MMA,750.0,8.0,,,,,-70.0,100.0,,,Evans-B/9Cr1Mo-1994-CM64,,
216,0.037,0.3,0.65,0.008,0.012,,0.0,,,,,,,,,,,,,,,170.0,21.0,DC,+,1.0,200,MMA,250.0,14.0,392.0,466.0,31.9,80.6,,,,,Evans-Cr/CMn-1989-0A-aw,,
217,0.037,0.3,0.65,0.008,0.012,,0.0,,,,,,,,,,,,,,,170.0,21.0,DC,+,1.0,200,MMA,580.0,2.0,370.0,456.0,35.2,80.6,-30.0,100.0,,,Evans-Cr/CMn-1989-0A-ht,,
218,0.037,0.3,0.65,0.008,0.012,,0.0,,,,,,,,,,,,,,,170.0,21.0,DC,+,1.0,200,MMA,0.0,0.0,,,,,-26.0,100.0,,,Evans-Cr/CMn-1989-0A-ch,,
219,0.037,0.31,1.03,0.007,0.014,,0.0,,,,,,,,,,,,,,,170.0,21.0,DC,+,1.0,200,MMA,250.0,14.0,413.0,498.0,31.2,80.6,,,,,Evans-Cr/CMn-1989-0B-aw,,
220,0.037,0.31,1.03,0.007,0.014,,0.0,,,,,,,,,,,,,,,170.0,21.0,DC,+,1.0,200,MMA,580.0,2.0,402.0,490.0,31.0,80.6,-44.0,100.0,,,Evans-Cr/CMn-1989-0B-ht,,
221,0.037,0.31,1.03,0.007,0.014,,0.0,,,,,,,,,,,,,,,170.0,21.0,DC,+,1.0,200,MMA,0.0,0.0,,,,,-47.0,100.0,,,Evans-Cr/CMn-1989-0B-ch,,
222,0.044,0.35,1.43,0.007,0.014,,0.0,,,,,,,,,,,,,,,170.0,21.0,DC,+,1.0,200,MMA,250.0,14.0,468.0,551.0,29.4,78.7,,,,,Evans-Cr/CMn-1989-0C-aw,,
223,0.044,0.35,1.43,0.007,0.014,,0.0,,,,,,,,,,,,,,,170.0,21.0,DC,+,1.0,200,MMA,580.0,2.0,436.0,529.0,31.6,78.8,-49.0,100.0,,,Evans-Cr/CMn-1989-0C-ht,,
224,0.044,0.35,1.43,0.007,0.014,,0.0,,,,,,,,,,,,,,,170.0,21.0,DC,+,1.0,200,MMA,0.0,0.0,,,,,-52.0,100.0,,,Evans-Cr/CMn-1989-0C-ch,,
225,0.045,0.33,1.85,0.007,0.016,,0.0,,,,,,,,,,,,,,,170.0,21.0,DC,+,1.0,200,MMA,250.0,14.0,514.0,588.0,28.0,76.8,,,,,Evans-Cr/CMn-1989-0D-aw,,
226,0.045,0.33,1.85,0.007,0.016,,0.0,,,,,,,,,,,,,,,170.0,21.0,DC,+,1.0,200,MMA,580.0,2.0,479.0,576.0,27.4,76.9,-38.0,100.0,,,Evans-Cr/CMn-1989-0D-ht,,
227,0.045,0.33,1.85,0.007,0.016,,0.0,,,,,,,,,,,,,,,170.0,21.0,DC,+,1.0,200,MMA,0.0,0.0,,,,,-45.0,100.0,,,Evans-Cr/CMn-1989-0D-ch,,
228,0.038,0.3,0.65,0.007,0.014,,0.22,,,,,,,,,,,,,,,170.0,21.0,DC,+,1.0,200,MMA,250.0,14.0,422.0,496.0,30.4,78.8,,,,,Evans-Cr/CMn-1989-0.25A-aw,,
229,0.038,0.3,0.65,0.007,0.014,,0.22,,,,,,,,,,,,,,,170.0,21.0,DC,+,1.0,200,MMA,580.0,2.0,410.0,496.0,31.0,79.7,,,,,Evans-Cr/CMn-1989-0.25A-ht,,
230,0.041,0.32,1.01,0.008,0.013,,0.24,,,,,,,,,,,,,,,170.0,21.0,DC,+,1.0,200,MMA,250.0,14.0,463.0,532.0,30.0,77.8,,,,,Evans-Cr/CMn-1989-0.25B-aw,,
231,0.041,0.32,1.01,0.008,0.013,,0.24,,,,,,,,,,,,,,,170.0,21.0,DC,+,1.0,200,MMA,580.0,2.0,426.0,519.0,29.8,78.8,,,,,Evans-Cr/CMn-1989-0.25B-ht,,
232,0.041,0.32,1.01,0.008,0.013,,0.24,,,,,,,,,,,,,,,170.0,21.0,DC,+,1.0,200,MMA,0.0,0.0,,,,,,,,,Evans-Cr/CMn-1989-0.25B-awmic,,
233,0.044,0.32,1.45,0.007,0.013,,0.24,,,,,,,,,,,,,,,170.0,21.0,DC,+,1.0,200,MMA,250.0,14.0,500.0,575.0,28.0,78.8,,,,,Evans-Cr/CMn-1989-0.25C-aw,,
234,0.044,0.32,1.45,0.007,0.013,,0.24,,,,,,,,,,,,,,,170.0,21.0,DC,+,1.0,200,MMA,580.0,2.0,468.0,559.0,28.0,76.9,,,,,Evans-Cr/CMn-1989-0.25C-ht,,
235,0.048,0.33,1.85,0.007,0.013,,0.26,,,,,,,,,,,,,,,170.0,21.0,DC,+,1.0,200,MMA,250.0,14.0,567.0,622.0,26.0,75.0,,,,,Evans-Cr/CMn-1989-0.25D-aw,,
236,0.048,0.33,1.85,0.007,0.013,,0.26,,,,,,,,,,,,,,,170.0,21.0,DC,+,1.0,200,MMA,580.0,2.0,535.0,620.0,27.0,74.0,,,,,Evans-Cr/CMn-1989-0.25D-ht,,
237,0.048,0.33,1.85,0.007,0.013,,0.26,,,,,,,,,,,,,,,170.0,21.0,DC,+,1.0,200,MMA,0.0,0.0,,,,,,,,,Evans-Cr/CMn-1989-0.25D-ht,,
238,0.04,0.33,0.6,0.006,0.01,,0.51,,,,,,,,,,,,,,,170.0,21.0,DC,+,1.0,200,MMA,250.0,14.0,446.0,510.0,32.2,78.8,,,,,Evans-Cr/CMn-1989-0.5A-aw,,
239,0.04,0.33,0.6,0.006,0.01,,0.51,,,,,,,,,,,,,,,170.0,21.0,DC,+,1.0,200,MMA,580.0,2.0,417.0,496.0,29.0,78.8,-17.0,100.0,,,Evans-Cr/CMn-1989-0.5A-ht,,
240,0.04,0.33,0.6,0.006,0.01,,0.51,,,,,,,,,,,,,,,170.0,21.0,DC,+,1.0,200,MMA,0.0,0.0,,,,,-17.0,100.0,,,Evans-Cr/CMn-1989-0.5A-ch,,
241,0.043,0.31,0.95,0.007,0.01,,0.53,,,,,,,,,,,,,,,170.0,21.0,DC,+,1.0,200,MMA,250.0,14.0,494.0,545.0,29.6,77.0,,,,,Evans-Cr/CMn-1989-0.5B-aw,,
242,0.043,0.31,0.95,0.007,0.01,,0.53,,,,,,,,,,,,,,,170.0,21.0,DC,+,1.0,200,MMA,580.0,2.0,460.0,536.0,28.8,77.0,-35.0,100.0,,,Evans-Cr/CMn-1989-0.5B-ht,,
243,0.043,0.31,0.95,0.007,0.01,,0.53,,,,,,,,,,,,,,,170.0,21.0,DC,+,1.0,200,MMA,0.0,0.0,,,,,-45.0,100.0,,,Evans-Cr/CMn-1989-0.5B-ch,,
244,0.047,0.33,1.42,0.006,0.01,,0.53,,,,,,,,,,,,,,,170.0,21.0,DC,+,1.0,200,MMA,250.0,14.0,543.0,603.0,28.2,77.0,,,,,Evans-Cr/CMn-1989-0.5C-aw,,
245,0.047,0.33,1.42,0.006,0.01,,0.53,,,,,,,,,,,,,,,170.0,21.0,DC,+,1.0,200,MMA,580.0,2.0,514.0,600.0,25.8,76.0,-35.0,100.0,,,Evans-Cr/CMn-1989-0.5C-ht,,
246,0.047,0.33,1.42,0.006,0.01,,0.53,,,,,,,,,,,,,,,170.0,21.0,DC,+,1.0,200,MMA,0.0,0.0,,,,,-44.0,100.0,,,Evans-Cr/CMn-1989-0.5C-ch,,
247,0.051,0.33,1.83,0.006,0.013,,0.52,,,,,,,,,,,,,,,170.0,21.0,DC,+,1.0,200,MMA,250.0,14.0,617.0,674.0,23.0,70.2,,,,,Evans-Cr/CMn-1989-0.5D-aw,,
248,0.051,0.33,1.83,0.006,0.013,,0.52,,,,,,,,,,,,,,,170.0,21.0,DC,+,1.0,200,MMA,580.0,2.0,570.0,650.0,24.0,68.7,-2.0,100.0,,,Evans-Cr/CMn-1989-0.5D-ht,,
249,0.051,0.33,1.83,0.006,0.013,,0.52,,,,,,,,,,,,,,,170.0,21.0,DC,+,1.0,200,MMA,0.0,0.0,,,,,-35.0,100.0,,,Evans-Cr/CMn-1989-0.5D-ch,,
250,0.041,0.3,0.59,0.009,0.011,,1.0,,,,,,,,,,,,,,,170.0,21.0,DC,+,1.0,200,MMA,250.0,14.0,472.0,531.0,25.8,77.8,,,,,Evans-Cr/CMn-1989-1.0A-aw,,
251,0.041,0.3,0.59,0.009,0.011,,1.0,,,,,,,,,,,,,,,170.0,21.0,DC,+,1.0,200,MMA,580.0,2.0,427.0,514.0,29.2,77.9,-12.0,100.0,,,Evans-Cr/CMn-1989-1.0A-ht,,
252,0.041,0.3,0.59,0.009,0.011,,1.0,,,,,,,,,,,,,,,170.0,21.0,DC,+,1.0,200,MMA,0.0,0.0,,,,,-10.0,100.0,,,Evans-Cr/CMn-1989-1.0A-ch,,
253,0.045,0.32,0.97,0.007,0.012,,1.04,,,,,,,,,,,,,,,170.0,21.0,DC,+,1.0,200,MMA,250.0,14.0,531.0,592.0,24.6,76.0,,,,,Evans-Cr/CMn-1989-1.0B-aw,,
254,0.045,0.32,0.97,0.007,0.012,,1.04,,,,,,,,,,,,,,,170.0,21.0,DC,+,1.0,200,MMA,580.0,2.0,471.0,568.0,26.2,77.0,-31.0,100.0,,,Evans-Cr/CMn-1989-1.0B-ht,,
255,0.045,0.32,0.97,0.007,0.012,,1.04,,,,,,,,,,,,,,,170.0,21.0,DC,+,1.0,200,MMA,0.0,0.0,,,,,-42.0,100.0,,,Evans-Cr/CMn-1989-1.0B-ch,,
256,0.048,0.33,1.37,0.008,0.013,,1.08,,,,,,,,,,,,,,,170.0,21.0,DC,+,1.0,200,MMA,250.0,14.0,626.0,676.0,24.4,70.9,,,,,Evans-Cr/CMn-1989-1.0C-aw,,
257,0.048,0.33,1.37,0.008,0.013,,1.08,,,,,,,,,,,,,,,170.0,21.0,DC,+,1.0,200,MMA,580.0,2.0,548.0,630.0,26.0,72.0,-17.0,100.0,,,Evans-Cr/CMn-1989-1.0C-ht,,
258,0.048,0.33,1.37,0.008,0.013,,1.08,,,,,,,,,,,,,,,170.0,21.0,DC,+,1.0,200,MMA,0.0,0.0,,,,,-40.0,100.0,,,Evans-Cr/CMn-1989-1.0C-ch,,
259,0.052,0.33,1.81,0.007,0.013,,1.1,,,,,,,,,,,,,,,170.0,21.0,DC,+,1.0,200,MMA,250.0,14.0,692.0,723.0,21.6,70.9,,,,,Evans-Cr/CMn-1989-1.0D-aw,,
260,0.052,0.33,1.81,0.007,0.013,,1.1,,,,,,,,,,,,,,,170.0,21.0,DC,+,1.0,200,MMA,580.0,2.0,592.0,671.0,22.8,72.0,28.0,100.0,,,Evans-Cr/CMn-1989-1.0D-ht,,
