Repository: louisgthier/welding-quality-prediction

# welding-quality-prediction info

# PREPROCESS DATA
Ok les gars ce que j'ai fait pour le moment:
- définition des variables path dans variables.py
- Une fonction pour virer les doubles espaces et espaces de fin de ligne
- Changer les N en NaN

Ce qu'il y a en dessous c'est juste le .tex en markdown

Pour tester l'import, lancez juste data_import.py ça génèrera un fichier dans /data/

# MAP DATA LIBRARY

## Database MAP_DATA_WELD

### 1. Provenance of Data

Tracey Cool\* and H. K. D. H. Bhadeshia, Phase Transformations Group, Department of Materials Science and Metallurgy, University of Cambridge, Cambridge, U.K.

File: data/weld_type_analysis/SAA_group.csv
,Carbon concentration / weight %,Silicon concentration / weight %,Manganese concentration / weight %,Sulphur concentration / weight %,Phosphorus concentration / weight %,Nickel concentration / weight %,Chromium concentration / weight %,Molybdenum concentration / weight %,Vanadium concentration / weight %,Copper concentration / weight %,Cobalt concentration / weight %,Tungsten concentration / weight %,Oxygen concentration / parts per million by weight,Titanium concentration / parts per million by weight,Nitrogen concentration / parts per million by weight,Aluminium concentration / parts per million by weight,Boron concentration / parts per million by weight,Niobium concentration / parts per million by weight,Tin concentration / parts per million by weight,Arsenic concentration / parts per million by weight,Antimony concentration / parts per million by weight,Current / A,Voltage / V,AC or DC,Electrode positive or negative,Heat input / kJ mm^{-1},Interpass temperature / °C,Type of weld,Post weld heat treatment temperature / °C,Post weld heat treatment time / hours,Yield strength / MPa,Ultimate tensile strength / MPa,Elongation / %,Reduction of Area / %,Charpy temperature / °C,Charpy impact toughness / J,Hardness / kg mm^{-2},50% FATT,Weld ID,Nitrogen residual concentration,Hardness scale
1220,0.1,0.27,0.6,0.002,0.011,0.13,8.75,1.02,0.2,0.09,0.017,0.1,,20.0,390.0,160.0,10.0,,30.0,40.0,,400.0,31.5,AC,+,1.4,177,SAA,746.0,4.0,650.0,747.0,19.0,63.0,,,,,EPRI-TR-101394s-E9SA6,,
1221,0.1,0.27,0.6,0.002,0.011,0.13,8.75,1.02,0.2,0.09,0.017,0.1,,20.0,390.0,160.0,10.0,,30.0,40.0,,400.0,31.5,AC,+,1.4,177,SAA,746.0,4.0,625.0,734.0,22.0,63.0,,,,,EPRI-TR-101394s-E9SA6,,
1222,0.11,0.27,0.6,0.002,0.01,0.14,8.77,1.01,0.2,0.1,0.017,0.1,,20.0,370.0,0.014,10.0,,40.0,50.0,,400.0,31.5,AC,+,1.4,177,SAA,746.0,4.0,626.0,727.0,23.0,69.0,,,,,EPRI-TR-101394s-E9SA8,,
1223,0.11,0.27,0.6,0.002,0.01,0.14,8.77,1.01,0.2,0.1,0.017,0.1,,20.0,370.0,0.014,10.0,,40.0,50.0,,400.0,31.5,AC,+,1.4,177,SAA,746.0,4.0,629.0,735.0,21.0,68.0,,,,,EPRI-TR-101394s-E9SA8,,

File: data/weld_type_analysis/ShMA_group.csv
,Carbon concentration / weight %,Silicon concentration / weight %,Manganese concentration / weight %,Sulphur concentration / weight %,Phosphorus concentration / weight %,Nickel concentration / weight %,Chromium concentration / weight %,Molybdenum concentration / weight %,Vanadium concentration / weight %,Copper concentration / weight %,Cobalt concentration / weight %,Tungsten concentration / weight %,Oxygen concentration / parts per million by weight,Titanium concentration / parts per million by weight,Nitrogen concentration / parts per million by weight,Aluminium concentration / parts per million by weight,Boron concentration / parts per million by weight,Niobium concentration / parts per million by weight,Tin concentration / parts per million by weight,Arsenic concentration / parts per million by weight,Antimony concentration / parts per million by weight,Current / A,Voltage / V,AC or DC,Electrode positive or negative,Heat input / kJ mm^{-1},Interpass temperature / °C,Type of weld,Post weld heat treatment temperature / °C,Post weld heat treatment time / hours,Yield strength / MPa,Ultimate tensile strength / MPa,Elongation / %,Reduction of Area / %,Charpy temperature / °C,Charpy impact toughness / J,Hardness / kg mm^{-2},50% FATT,Weld ID,Nitrogen residual concentration,Hardness scale
575,0.074,0.33,1.45,0.005,0.005,,,,,,,,408.0,6.0,90.0,,,,,,,170.0,21.0,DC,+,1.0,200,ShMA,250.0,14.0,463.0,537.0,31.2,78.8,,,,,Evans-Ti/CMn-1992-P0,,
576,0.074,0.33,1.45,0.005,0.005,,,,,,,,408.0,6.0,90.0,,,,,,,170.0,21.0,DC,+,1.0,200,ShMA,0.0,0.0,,,,,-60.0,28.0,,,Evans-Ti/CMn-1992-P0ch1,,
577,0.074,0.33,1.45,0.005,0.005,,,,,,,,408.0,6.0,90.0,,,,,,,170.0,21.0,DC,+,1.0,200,ShMA,0.0,0.0,,,,,-36.0,100.0,,,Evans-Ti/CMn-1992-P0ch2,,
578,0.074,0.33,1.45,0.005,0.005,,,,,,,,408.0,6.0,90.0,,,,,,,170.0,21.0,DC,+,1.0,200,ShMA,0.0,0.0,,,,,,,,,Evans-Ti/CMn-1992-P0mic,,
579,0.073,0.34,1.49,0.004,0.007,,,,,,,,396.0,16.0,84.0,,,,,,,170.0,21.0,DC,+,1.0,200,ShMA,250.0,14.0,482.0,548.0,33.6,78.8,,,,,Evans-Ti/CMn-1992-P0.1,,
580,0.073,0.34,1.49,0.004,0.007,,,,,,,,396.0,16.0,84.0,,,,,,,170.0,21.0,DC,+,1.0,200,ShMA,0.0,0.0,,,,,-85.0,28.0,,,Evans-Ti/CMn-1992-P0.1ch1,,
581,0.073,0.34,1.49,0.004,0.007,,,,,,,,396.0,16.0,84.0,,,,,,,170.0,21.0,DC,+,1.0,200,ShMA,0.0,0.0,,,,,-59.0,100.0,,,Evans-Ti/CMn-1992-P0.1ch2,,
582,0.073,0.34,1.49,0.004,0.007,,,,,,,,396.0,16.0,84.0,,,,,,,170.0,21.0,DC,+,1.0,200,ShMA,0.0,0.0,,,,,,,,,Evans-Ti/CMn-1992-P0.1mic,,
583,0.071,0.36,1.46,0.004,0.006,,,,,,,,400.0,22.0,85.0,,,,,,,170.0,21.0,DC,+,1.0,200,ShMA,250.0,14.0,497.0,563.0,30.6,77.0,,,,,Evans-Ti/CMn-1992-P0.2,,
584,0.071,0.36,1.46,0.004,0.006,,,,,,,,400.0,22.0,85.0,,,,,,,170.0,21.0,DC,+,1.0,200,ShMA,0.0,0.0,,,,,-82.0,28.0,,,Evans-Ti/CMn-1992-P0.2ch1,,
585,0.071,0.36,1.46,0.004,0.006,,,,,,,,400.0,22.0,85.0,,,,,,,170.0,21.0,DC,+,1.0,200,ShMA,0.0,0.0,,,,,-65.0,100.0,,,Evans-Ti/CMn-1992-P0.2ch2,,
586,0.071,0.36,1.46,0.004,0.006,,,,,,,,400.0,22.0,85.0,,,,,,,170.0,21.0,DC,+,1.0,200,ShMA,0.0,0.0,,,,,,,,,Evans-Ti/CMn-1992-P0.2mic,,
587,0.061,0.33,1.36,0.005,0.006,,,,,,,,419.0,28.0,81.0,,,,,,,170.0,21.0,DC,+,1.0,200,ShMA,250.0,14.0,474.0,538.0,32.2,78.8,,,,,Evans-Ti/CMn-1992-Q0.4,,
588,0.061,0.33,1.36,0.005,0.006,,,,,,,,419.0,28.0,81.0,,,,,,,170.0,21.0,DC,+,1.0,200,ShMA,0.0,0.0,,,,,-86.0,28.0,,,Evans-Ti/CMn-1992-Q0.4ch1,,
589,0.061,0.33,1.36,0.005,0.006,,,,,,,,419.0,28.0,81.0,,,,,,,170.0,21.0,DC,+,1.0,200,ShMA,0.0,0.0,,,,,-71.0,100.0,,,Evans-Ti/CMn-1992-Q0.4ch2,,
590,0.061,0.33,1.36,0.005,0.006,,,,,,,,419.0,28.0,81.0,,,,,,,170.0,21.0,DC,+,1.0,200,ShMA,0.0,0.0,,,,,,,,,Evans-Ti/CMn-1992-Q0.4mic,,
591,0.07,0.32,1.48,0.005,0.006,,,,,,,,373.0,55.0,75.0,,,,,,,170.0,21.0,DC,+,1.0,200,ShMA,250.0,14.0,488.0,549.0,32.4,78.8,,,,,Evans-Ti/CMn-1992-Q0.8,,
592,0.07,0.32,1.48,0.005,0.006,,,,,,,,373.0,55.0,75.0,,,,,,,170.0,21.0,DC,+,1.0,200,ShMA,0.0,0.0,,,,,-76.0,28.0,,,Evans-Ti/CMn-1992-Q0.8ch1,,
593,0.07,0.32,1.48,0.005,0.006,,,,,,,,373.0,55.0,75.0,,,,,,,170.0,21.0,DC,+,1.0,200,ShMA,0.0,0.0,,,,,-61.0,100.0,,,Evans-Ti/CMn-1992-Q0.8ch2,,
594,0.07,0.32,1.48,0.005,0.006,,,,,,,,373.0,55.0,75.0,,,,,,,170.0,21.0,DC,+,1.0,200,ShMA,0.0,0.0,,,,,,,,,Evans-Ti/CMn-1992-Q0.8mic,,
595,0.068,0.32,1.38,0.004,0.005,,,,,,,,376.0,77.0,74.0,,,,,,,170.0,21.0,DC,+,1.0,200,ShMA,250.0,14.0,466.0,542.0,30.6,80.6,,,,,Evans-Ti/CMn-1992-Q1.2,,
596,0.068,0.32,1.38,0.004,0.005,,,,,,,,376.0,77.0,74.0,,,,,,,170.0,21.0,DC,+,1.0,200,ShMA,0.0,0.0,,,,,-68.0,28.0,,,Evans-Ti/CMn-1992-Q1.2ch1,,
597,0.068,0.32,1.38,0.004,0.005,,,,,,,,376.0,77.0,74.0,,,,,,,170.0,21.0,DC,+,1.0,200,ShMA,0.0,0.0,,,,,-51.0,100.0,,,Evans-Ti/CMn-1992-Q1.2ch2,,
598,0.068,0.32,1.38,0.004,0.005,,,,,,,,376.0,77.0,74.0,,,,,,,170.0,21.0,DC,+,1.0,200,ShMA,0.0,0.0,,,,,,,,,Evans-Ti/CMn-1992-Q1.2mic,,
599,0.068,0.35,1.51,0.006,0.006,,,,,,,,351.0,100.0,87.0,,,,,,,170.0,21.0,DC,+,1.0,200,ShMA,250.0,14.0,499.0,569.0,29.0,77.9,,,,,Evans-Ti/CMn-1992-R1.6,,
600,0.068,0.35,1.51,0.006,0.006,,,,,,,,351.0,100.0,87.0,,,,,,,170.0,21.0,DC,+,1.0,200,ShMA,0.0,0.0,,,,,-66.0,28.0,,,Evans-Ti/CMn-1992-R1.6ch1,,
601,0.068,0.35,1.51,0.006,0.006,,,,,,,,351.0,100.0,87.0,,,,,,,170.0,21.0,DC,+,1.0,200,ShMA,0.0,0.0,,,,,-47.0,100.0,,,Evans-Ti/CMn-1992-R1.6ch2,,
602,0.068,0.35,1.51,0.006,0.006,,,,,,,,351.0,100.0,87.0,,,,,,,170.0,21.0,DC,+,1.0,200,ShMA,0.0,0.0,,,,,,,,,Evans-Ti/CMn-1992-R1.6mic,,
603,0.065,0.39,1.53,0.005,0.006,,,,,,,,351.0,140.0,93.0,,,,,,,170.0,21.0,DC,+,1.0,200,ShMA,250.0,14.0,513.0,579.0,27.0,77.9,,,,,Evans-Ti/CMn-1992-R2.4,,
604,0.065,0.39,1.53,0.005,0.006,,,,,,,,351.0,140.0,93.0,,,,,,,170.0,21.0,DC,+,1.0,200,ShMA,0.0,0.0,,,,,-64.0,28.0,,,Evans-Ti/CMn-1992-R2.4ch1,,
605,0.065,0.39,1.53,0.005,0.006,,,,,,,,351.0,140.0,93.0,,,,,,,170.0,21.0,DC,+,1.0,200,ShMA,0.0,0.0,,,,,-44.0,100.0,,,Evans-Ti/CMn-1992-R2.4ch2,,
606,0.065,0.39,1.53,0.005,0.006,,,,,,,,351.0,140.0,93.0,,,,,,,170.0,21.0,DC,+,1.0,200,ShMA,0.0,0.0,,,,,,,,,Evans-Ti/CMn-1992-R2.4ch2,,
607,0.07,0.48,1.64,0.005,0.006,,,,,,,,290.0,210.0,102.0,,,,,,,170.0,21.0,DC,+,1.0,200,ShMA,250.0,14.0,515.0,592.0,27.2,78.9,,,,,Evans-Ti/CMn-1992-S3.6,,
608,0.07,0.48,1.64,0.005,0.006,,,,,,,,290.0,210.0,102.0,,,,,,,170.0,21.0,DC,+,1.0,200,ShMA,0.0,0.0,,,,,-76.0,28.0,,,Evans-Ti/CMn-1992-S3.6ch1,,
609,0.07,0.48,1.64,0.005,0.006,,,,,,,,290.0,210.0,102.0,,,,,,,170.0,21.0,DC,+,1.0,200,ShMA,0.0,0.0,,,,,-55.0,100.0,,,Evans-Ti/CMn-1992-S3.6ch2,,
610,0.07,0.48,1.64,0.005,0.006,,,,,,,,290.0,210.0,102.0,,,,,,,170.0,21.0,DC,+,1.0,200,ShMA,0.0,0.0,,,,,,,,,Evans-Ti/CMn-1992-S3.6mic,,
611,0.075,0.29,1.75,0.006,0.005,,,,,,,,272.0,255.0,96.0,,,,,,,170.0,21.0,DC,+,1.0,200,ShMA,250.0,14.0,588.0,654.0,26.4,72.0,,,,,Evans-Ti/CMn-1992-S4.8,,
612,0.075,0.29,1.75,0.006,0.005,,,,,,,,272.0,255.0,96.0,,,,,,,170.0,21.0,DC,+,1.0,200,ShMA,0.0,0.0,,,,,-80.0,28.0,,,Evans-Ti/CMn-1992-S4.8ch1,,
613,0.075,0.29,1.75,0.006,0.005,,,,,,,,272.0,255.0,96.0,,,,,,,170.0,21.0,DC,+,1.0,200,ShMA,0.0,0.0,,,,,-55.0,100.0,,,Evans-Ti/CMn-1992-S4.8ch2,,
614,0.075,0.29,1.75,0.006,0.005,,,,,,,,272.0,255.0,96.0,,,,,,,170.0,21.0,DC,+,1.0,200,ShMA,0.0,0.0,,,,,,,,,Evans-Ti/CMn-1992-S4.8mic,,

File: data/weld_type_analysis/TSA_group.csv
,Carbon concentration / weight %,Silicon concentration / weight %,Manganese concentration / weight %,Sulphur concentration / weight %,Phosphorus concentration / weight %,Nickel concentration / weight %,Chromium concentration / weight %,Molybdenum concentration / weight %,Vanadium concentration / weight %,Copper concentration / weight %,Cobalt concentration / weight %,Tungsten concentration / weight %,Oxygen concentration / parts per million by weight,Titanium concentration / parts per million by weight,Nitrogen concentration / parts per million by weight,Aluminium concentration / parts per million by weight,Boron concentration / parts per million by weight,Niobium concentration / parts per million by weight,Tin concentration / parts per million by weight,Arsenic concentration / parts per million by weight,Antimony concentration / parts per million by weight,Current / A,Voltage / V,AC or DC,Electrode positive or negative,Heat input / kJ mm^{-1},Interpass temperature / °C,Type of weld,Post weld heat treatment temperature / °C,Post weld heat treatment time / hours,Yield strength / MPa,Ultimate tensile strength / MPa,Elongation / %,Reduction of Area / %,Charpy temperature / °C,Charpy impact toughness / J,Hardness / kg mm^{-2},50% FATT,Weld ID,Nitrogen residual concentration,Hardness scale
945,0.064,0.27,1.44,0.021,0.024,,,0.02,0.009,0.28,,,590.0,,102.0,,,,,,,625.0,75.36,DC,+,4.6,200,TSA,0.0,0.0,388.0,497.0,30.0,58.0,,,158.0,,Pat-1981-RE2L/BX200,,30.0
946,0.064,0.27,1.44,0.021,0.024,,,0.02,0.009,0.28,,,590.0,,102.0,,,,,,,625.0,75.36,DC,+,4.6,200,TSA,0.0,0.0,,,,,-60.0,10.0,,,Pat-1981-RE2L/BX200,,
947,0.064,0.27,1.44,0.021,0.024,,,0.02,0.009,0.28,,,590.0,,102.0,,,,,,,625.0,75.36,DC,+,4.6,200,TSA,0.0,0.0,,,,,-50.0,14.0,,,Pat-1981-RE2L/BX200,,
948,0.064,0.27,1.44,0.021,0.024,,,0.02,0.009,0.28,,,590.0,,102.0,,,,,,,625.0,75.36,DC,+,4.6,200,TSA,0.0,0.0,,,,,-20.0,61.0,,,Pat-1981-RE2L/BX200,,
949,0.064,0.27,1.44,0.021,0.024,,,0.02,0.009,0.28,,,590.0,,102.0,,,,,,,625.0,75.36,DC,+,4.6,200,TSA,0.0,0.0,,,,,0.0,105.0,,,Pat-1981-RE2L/BX200,,
950,0.073,0.33,1.44,0.021,0.018,,,0.02,0.009,0.22,,,563.0,,124.0,,,,,,,625.0,75.36,DC,+,4.6,200,TSA,0.0,0.0,383.0,492.0,30.0,66.0,,,155.0,,Pat-1981-S2/BX200,,30.0
951,0.073,0.33,1.44,0.021,0.018,,,0.02,0.009,0.22,,,563.0,,124.0,,,,,,,625.0,75.36,DC,+,4.6,200,TSA,0.0,0.0,,,,,-60.0,40.0,,,Pat-1981-S2/BX200,,
952,0.073,0.33,1.44,0.021,0.018,,,0.02,0.009,0.22,,,563.0,,124.0,,,,,,,625.0,75.36,DC,+,4.6,200,TSA,0.0,0.0,,,,,-50.0,49.0,,,Pat-1981-S2/BX200,,
953,0.073,0.33,1.44,0.021,0.018,,,0.02,0.009,0.22,,,563.0,,124.0,,,,,,,625.0,75.36,DC,+,4.6,200,TSA,0.0,0.0,,,,,-30.0,99.0,,,Pat-1981-S2/BX200,,
954,0.073,0.33,1.44,0.021,0.018,,,0.02,0.009,0.22,,,563.0,,124.0,,,,,,,625.0,75.36,DC,+,4.6,200,TSA,0.0,0.0,,,,,0.0,111.0,,,Pat-1981-S2/BX200,,
955,0.06,0.29,1.68,0.017,0.019,,,0.02,0.01,0.28,,,521.0,,133.0,,,,,,,625.0,75.36,DC,+,4.6,200,TSA,0.0,0.0,371.0,526.0,34.0,66.0,,,153.0,,Pat-1981-RE3L/BX200,,30.0
956,0.06,0.29,1.68,0.017,0.019,,,0.02,0.01,0.28,,,521.0,,133.0,,,,,,,625.0,75.36,DC,+,4.6,200,TSA,0.0,0.0,,,,,-60.0,25.0,,,Pat-1981-RE3L/BX200,,
957,0.06,0.29,1.68,0.017,0.019,,,0.02,0.01,0.28,,,521.0,,133.0,,,,,,,625.0,75.36,DC,+,4.6,200,TSA,0.0,0.0,,,,,-40.0,38.0,,,Pat-1981-RE3L/BX200,,
958,0.06,0.29,1.68,0.017,0.019,,,0.02,0.01,0.28,,,521.0,,133.0,,,,,,,625.0,75.36,DC,+,4.6,200,TSA,0.0,0.0,,,,,-20.0,76.0,,,Pat-1981-RE3L/BX200,,
959,0.06,0.29,1.68,0.017,0.019,,,0.02,0.01,0.28,,,521.0,,133.0,,,,,,,625.0,75.36,DC,+,4.6,200,TSA,0.0,0.0,,,,,0.0,105.0,,,Pat-1981-RE3L/BX200,,
960,0.08,0.31,1.67,0.017,0.017,,,0.03,0.01,0.25,,,502.0,,82.0,,,,,,,625.0,75.36,DC,+,4.6,200,TSA,0.0,0.0,391.0,522.0,30.0,64.0,,,161.0,,Pat-1981-WB3/BX200,,30.0
961,0.08,0.31,1.67,0.017,0.017,,,0.03,0.01,0.25,,,502.0,,82.0,,,,,,,625.0,75.36,DC,+,4.6,200,TSA,0.0,0.0,,,,,-60.0,39.0,,,Pat-1981-WB3/BX200,,
962,0.08,0.31,1.67,0.017,0.017,,,0.03,0.01,0.25,,,502.0,,82.0,,,,,,,625.0,75.36,DC,+,4.6,200,TSA,0.0,0.0,,,,,-50.0,43.0,,,Pat-1981-WB3/BX200,,
963,0.08,0.31,1.67,0.017,0.017,,,0.03,0.01,0.25,,,502.0,,82.0,,,,,,,625.0,75.36,DC,+,4.6,200,TSA,0.0,0.0,,,,,-20.0,95.0,,,Pat-1981-WB3/BX200,,
964,0.08,0.31,1.67,0.017,0.017,,,0.03,0.01,0.25,,,502.0,,82.0,,,,,,,625.0,75.36,DC,+,4.6,200,TSA,0.0,0.0,,,,,0.0,114.0,,,Pat-1981-WB3/BX200,,
965,0.086,0.28,1.68,0.023,0.02,,,0.01,0.01,0.23,,,487.0,,77.0,,,,,,,625.0,75.36,DC,+,4.6,200,TSA,0.0,0.0,389.0,564.0,28.0,69.0,,,168.0,,Pat-1981-S4/BX200,,30.0
966,0.086,0.28,1.68,0.023,0.02,,,0.01,0.01,0.23,,,487.0,,77.0,,,,,,,625.0,75.36,DC,+,4.6,200,TSA,0.0,0.0,,,,,-60.0,38.0,,,Pat-1981-S4/BX200,,
967,0.086,0.28,1.68,0.023,0.02,,,0.01,0.01,0.23,,,487.0,,77.0,,,,,,,625.0,75.36,DC,+,4.6,200,TSA,0.0,0.0,,,,,-40.0,51.0,,,Pat-1981-S4/BX200,,
968,0.086,0.28,1.68,0.023,0.02,,,0.01,0.01,0.23,,,487.0,,77.0,,,,,,,625.0,75.36,DC,+,4.6,200,TSA,0.0,0.0,,,,,-20.0,79.0,,,Pat-1981-S4/BX200,,
969,0.086,0.28,1.68,0.023,0.02,,,0.01,0.01,0.23,,,487.0,,77.0,,,,,,,625.0,75.36,DC,+,4.6,200,TSA,0.0,0.0,,,,,0.0,102.0,,,Pat-1981-S4/BX200,,
970,0.089,0.42,2.22,0.022,0.025,,,0.02,0.01,0.06,,,466.0,,82.0,,,,,,,625.0,75.36,DC,+,4.6,200,TSA,0.0,0.0,517.0,672.0,24.0,56.0,,,203.0,,Pat-1981-S6/BX200,,30.0
971,0.089,0.42,2.22,0.022,0.025,,,0.02,0.01,0.06,,,466.0,,82.0,,,,,,,625.0,75.36,DC,+,4.6,200,TSA,0.0,0.0,,,,,-60.0,16.0,,,Pat-1981-S6/BX200,,
972,0.089,0.42,2.22,0.022,0.025,,,0.02,0.01,0.06,,,466.0,,82.0,,,,,,,625.0,75.36,DC,+,4.6,200,TSA,0.0,0.0,,,,,-40.0,21.0,,,Pat-1981-S6/BX200,,
973,0.089,0.42,2.22,0.022,0.025,,,0.02,0.01,0.06,,,466.0,,82.0,,,,,,,625.0,75.36,DC,+,4.6,200,TSA,0.0,0.0,,,,,-20.0,30.0,,,Pat-1981-S6/BX200,,
974,0.089,0.42,2.22,0.022,0.025,,,0.02,0.01,0.06,,,466.0,,82.0,,,,,,,625.0,75.36,DC,+,4.6,200,TSA,0.0,0.0,,,,,0.0,43.0,,,Pat-1981-S6/BX200,,
975,0.08,0.24,1.34,0.023,0.02,,,0.43,0.01,0.15,,,575.0,,86.0,,,,,,,625.0,75.36,DC,+,4.6,200,TSA,0.0,0.0,554.0,554.0,30.0,67.0,,,157.0,,Pat-1981-S2Mo/BX200,,30.0
976,0.08,0.24,1.34,0.023,0.02,,,0.43,0.01,0.15,,,575.0,,86.0,,,,,,,625.0,75.36,DC,+,4.6,200,TSA,0.0,0.0,,,,,-60.0,16.0,,,Pat-1981-S2Mo/BX200,,
977,0.08,0.24,1.34,0.023,0.02,,,0.43,0.01,0.15,,,575.0,,86.0,,,,,,,625.0,75.36,DC,+,4.6,200,TSA,0.0,0.0,,,,,-40.0,37.0,,,Pat-1981-S2Mo/BX200,,
978,0.08,0.24,1.34,0.023,0.02,,,0.43,0.01,0.15,,,575.0,,86.0,,,,,,,625.0,75.36,DC,+,4.6,200,TSA,0.0,0.0,,,,,-20.0,67.0,,,Pat-1981-S2Mo/BX200,,
979,0.08,0.24,1.34,0.023,0.02,,,0.43,0.01,0.15,,,575.0,,86.0,,,,,,,625.0,75.36,DC,+,4.6,200,TSA,0.0,0.0,,,,,0.0,92.0,,,Pat-1981-S2Mo/BX200,,
980,0.095,0.45,1.88,0.02,0.022,,,0.44,0.01,0.26,,,425.0,,84.0,,,,,,,625.0,75.36,DC,+,4.6,200,TSA,0.0,0.0,747.0,747.0,25.0,62.0,,,174.0,,Pat-1981-S4Mo/BX200,,30.0
981,0.095,0.45,1.88,0.02,0.022,,,0.44,0.01,0.26,,,425.0,,84.0,,,,,,,625.0,75.36,DC,+,4.6,200,TSA,0.0,0.0,,,,,-60.0,10.0,,,Pat-1981-S4Mo/BX200,,
982,0.095,0.45,1.88,0.02,0.022,,,0.44,0.01,0.26,,,425.0,,84.0,,,,,,,625.0,75.36,DC,+,4.6,200,TSA,0.0,0.0,,,,,-40.0,17.0,,,Pat-1981-S4Mo/BX200,,
983,0.095,0.45,1.88,0.02,0.022,,,0.44,0.01,0.26,,,425.0,,84.0,,,,,,,625.0,75.36,DC,+,4.6,200,TSA,0.0,0.0,,,,,-20.0,32.0,,,Pat-1981-S4Mo/BX200,,
984,0.095,0.45,1.88,0.02,0.022,,,0.44,0.01,0.26,,,425.0,,84.0,,,,,,,625.0,75.36,DC,+,4.6,200,TSA,0.0,0.0,,,,,0.0,41.0,,,Pat-1981-S4Mo/BX200,,
985,0.074,0.16,0.84,0.015,0.026,,,0.02,0.004,0.28,,,415.0,,84.0,,,,,,,625.0,72.24,DC,+,4.4,200,TSA,0.0,0.0,352.0,459.0,36.0,72.0,,,144.0,,Pat-1981-RE2L/BX400,,30.0
986,0.074,0.16,0.84,0.015,0.026,,,0.02,0.004,0.28,,,415.0,,84.0,,,,,,,625.0,72.24,DC,+,4.4,200,TSA,0.0,0.0,,,,,-60.0,95.0,,,Pat-1981-RE2L/BX400,,
987,0.074,0.16,0.84,0.015,0.026,,,0.02,0.004,0.28,,,415.0,,84.0,,,,,,,625.0,72.24,DC,+,4.4,200,TSA,0.0,0.0,,,,,-40.0,139.0,,,Pat-1981-RE2L/BX400,,
988,0.074,0.16,0.84,0.015,0.026,,,0.02,0.004,0.28,,,415.0,,84.0,,,,,,,625.0,72.24,DC,+,4.4,200,TSA,0.0,0.0,,,,,-20.0,148.0,,,Pat-1981-RE2L/BX400,,
989,0.074,0.16,0.84,0.015,0.026,,,0.02,0.004,0.28,,,415.0,,84.0,,,,,,,625.0,72.24,DC,+,4.4,200,TSA,0.0,0.0,,,,,0.0,150.0,,,Pat-1981-RE2L/BX400,,
990,0.082,0.18,0.75,0.014,0.02,,,0.02,0.005,0.22,,,381.0,,109.0,,,,,,,625.0,72.24,DC,+,4.4,200,TSA,0.0,0.0,349.0,456.0,36.0,72.0,,,144.0,,Pat-1981-S2/BX400,,30.0
991,0.082,0.18,0.75,0.014,0.02,,,0.02,0.005,0.22,,,381.0,,109.0,,,,,,,625.0,72.24,DC,+,4.4,200,TSA,0.0,0.0,,,,,-60.0,67.0,,,Pat-1981-S2/BX400,,
992,0.082,0.18,0.75,0.014,0.02,,,0.02,0.005,0.22,,,381.0,,109.0,,,,,,,625.0,72.24,DC,+,4.4,200,TSA,0.0,0.0,,,,,-50.0,117.0,,,Pat-1981-S2/BX400,,
993,0.082,0.18,0.75,0.014,0.02,,,0.02,0.005,0.22,,,381.0,,109.0,,,,,,,625.0,72.24,DC,+,4.4,200,TSA,0.0,0.0,,,,,-20.0,134.0,,,Pat-1981-S2/BX400,,
994,0.082,0.18,0.75,0.014,0.02,,,0.02,0.005,0.22,,,381.0,,109.0,,,,,,,625.0,72.24,DC,+,4.4,200,TSA,0.0,0.0,,,,,0.0,155.0,,,Pat-1981-S2/BX400,,
995,0.07,0.16,1.17,0.013,0.02,,,0.02,0.01,0.26,,,368.0,,108.0,,,,,,,625.0,72.24,DC,+,4.4,200,TSA,0.0,0.0,350.0,462.0,24.0,76.0,,,143.0,,Pat-1981-RE3L/BX400,,30.0
996,0.07,0.16,1.17,0.013,0.02,,,0.02,0.01,0.26,,,368.0,,108.0,,,,,,,625.0,72.24,DC,+,4.4,200,TSA,0.0,0.0,,,,,-60.0,110.0,,,Pat-1981-RE3L/BX400,,
997,0.07,0.16,1.17,0.013,0.02,,,0.02,0.01,0.26,,,368.0,,108.0,,,,,,,625.0,72.24,DC,+,4.4,200,TSA,0.0,0.0,,,,,-40.0,145.0,,,Pat-1981-RE3L/BX400,,
998,0.07,0.16,1.17,0.013,0.02,,,0.02,0.01,0.26,,,368.0,,108.0,,,,,,,625.0,72.24,DC,+,4.4,200,TSA,0.0,0.0,,,,,-20.0,168.0,,,Pat-1981-RE3L/BX400,,
999,0.07,0.16,1.17,0.013,0.02,,,0.02,0.01,0.26,,,368.0,,108.0,,,,,,,625.0,72.24,DC,+,4.4,200,TSA,0.0,0.0,,,,,0.0,180.0,,,Pat-1981-RE3L/BX400,,
1000,0.11,0.16,1.09,0.012,0.018,,,0.03,0.01,0.24,,,353.0,,78.0,,,,,,,625.0,72.24,DC,+,4.4,200,TSA,0.0,0.0,376.0,484.0,32.0,74.0,,,154.0,,Pat-1981-WB3/BX400,,30.0
1001,0.11,0.16,1.09,0.012,0.018,,,0.03,0.01,0.24,,,353.0,,78.0,,,,,,,625.0,72.24,DC,+,4.4,200,TSA,0.0,0.0,,,,,-60.0,15.0,,,Pat-1981-WB3/BX400,,
1002,0.11,0.16,1.09,0.012,0.018,,,0.03,0.01,0.24,,,353.0,,78.0,,,,,,,625.0,72.24,DC,+,4.4,200,TSA,0.0,0.0,,,,,-60.0,22.0,,,Pat-1981-WB3/BX400,,
1003,0.11,0.16,1.09,0.012,0.018,,,0.03,0.01,0.24,,,353.0,,78.0,,,,,,,625.0,72.24,DC,+,4.4,200,TSA,0.0,0.0,,,,,-20.0,134.0,,,Pat-1981-WB3/BX400,,
1004,0.11,0.16,1.09,0.012,0.018,,,0.03,0.01,0.24,,,353.0,,78.0,,,,,,,625.0,72.24,DC,+,4.4,200,TSA,0.0,0.0,,,,,0.0,138.0,,,Pat-1981-WB3/BX400,,
1005,0.098,0.18,1.29,0.017,0.017,,,0.01,0.01,0.21,,,337.0,,61.0,,,,,,,625.0,72.24,DC,+,4.4,200,TSA,0.0,0.0,359.0,503.0,28.0,72.0,,,154.0,,Pat-1981-S4/BX400,,30.0
1006,0.098,0.18,1.29,0.017,0.017,,,0.01,0.01,0.21,,,337.0,,61.0,,,,,,,625.0,72.24,DC,+,4.4,200,TSA,0.0,0.0,,,,,-60.0,59.0,,,Pat-1981-S4/BX400,,
1007,0.098,0.18,1.29,0.017,0.017,,,0.01,0.01,0.21,,,337.0,,61.0,,,,,,,625.0,72.24,DC,+,4.4,200,TSA,0.0,0.0,,,,,-40.0,95.0,,,Pat-1981-S4/BX400,,
1008,0.098,0.18,1.29,0.017,0.017,,,0.01,0.01,0.21,,,337.0,,61.0,,,,,,,625.0,72.24,DC,+,4.4,200,TSA,0.0,0.0,,,,,-20.0,128.0,,,Pat-1981-S4/BX400,,
1009,0.098,0.18,1.29,0.017,0.017,,,0.01,0.01,0.21,,,337.0,,61.0,,,,,,,625.0,72.24,DC,+,4.4,200,TSA,0.0,0.0,,,,,0.0,144.0,,,Pat-1981-S4/BX400,,
1010,0.1,0.24,1.91,0.016,0.016,,,0.02,0.01,0.05,,,228.0,,74.0,,,,,,,625.0,72.24,DC,+,4.4,200,TSA,0.0,0.0,376.0,553.0,33.0,70.0,,,170.0,,Pat-1981-S6/BX400,,30.0
1011,0.1,0.24,1.91,0.016,0.016,,,0.02,0.01,0.05,,,228.0,,74.0,,,,,,,625.0,72.24,DC,+,4.4,200,TSA,0.0,0.0,,,,,-60.0,30.0,,,Pat-1981-S6/BX400,,
1012,0.1,0.24,1.91,0.016,0.016,,,0.02,0.01,0.05,,,228.0,,74.0,,,,,,,625.0,72.24,DC,+,4.4,200,TSA,0.0,0.0,,,,,-40.0,78.0,,,Pat-1981-S6/BX400,,
1013,0.1,0.24,1.91,0.016,0.016,,,0.02,0.01,0.05,,,228.0,,74.0,,,,,,,625.0,72.24,DC,+,4.4,200,TSA,0.0,0.0,,,,,-20.0,91.0,,,Pat-1981-S6/BX400,,
1014,0.1,0.24,1.91,0.016,0.016,,,0.02,0.01,0.05,,,228.0,,74.0,,,,,,,625.0,72.24,DC,+,4.4,200,TSA,0.0,0.0,,,,,0.0,122.0,,,Pat-1981-S6/BX400,,
1015,0.096,0.13,0.73,0.018,0.022,,,0.43,0.01,0.14,,,373.0,,81.0,,,,,,,625.0,72.24,DC,+,4.4,200,TSA,0.0,0.0,353.0,491.0,32.0,67.0,,,157.0,,Pat-1981-S2Mo/BX400,,30.0
1016,0.096,0.13,0.73,0.018,0.022,,,0.43,0.01,0.14,,,373.0,,81.0,,,,,,,625.0,72.24,DC,+,4.4,200,TSA,0.0,0.0,,,,,-60.0,14.0,,,Pat-1981-S2Mo/BX400,,
1017,0.096,0.13,0.73,0.018,0.022,,,0.43,0.01,0.14,,,373.0,,81.0,,,,,,,625.0,72.24,DC,+,4.4,200,TSA,0.0,0.0,,,,,-40.0,72.0,,,Pat-1981-S2Mo/BX400,,
1018,0.096,0.13,0.73,0.018,0.022,,,0.43,0.01,0.14,,,373.0,,81.0,,,,,,,625.0,72.24,DC,+,4.4,200,TSA,0.0,0.0,,,,,-20.0,111.0,,,Pat-1981-S2Mo/BX400,,
1019,0.096,0.13,0.73,0.018,0.022,,,0.43,0.01,0.14,,,373.0,,81.0,,,,,,,625.0,72.24,DC,+,4.4,200,TSA,0.0,0.0,,,,,0.0,135.0,,,Pat-1981-S2Mo/BX400,,
1020,0.12,0.27,1.46,0.014,0.026,,,0.48,0.01,0.3,,,365.0,,77.0,,,,,,,625.0,72.24,DC,+,4.4,200,TSA,0.0,0.0,689.0,689.0,34.0,69.0,,,203.0,,Pat-1981-S4Mo/BX400,,30.0
1021,0.12,0.27,1.46,0.014,0.026,,,0.48,0.01,0.3,,,365.0,,77.0,,,,,,,625.0,72.24,DC,+,4.4,200,TSA,0.0,0.0,,,,,-60.0,41.0,,,Pat-1981-S4Mo/BX400,,
1022,0.12,0.27,1.46,0.014,0.026,,,0.48,0.01,0.3,,,365.0,,77.0,,,,,,,625.0,72.24,DC,+,4.4,200,TSA,0.0,0.0,,,,,-20.0,78.0,,,Pat-1981-S4Mo/BX400,,
1023,0.12,0.27,1.46,0.014,0.026,,,0.48,0.01,0.3,,,365.0,,77.0,,,,,,,625.0,72.24,DC,+,4.4,200,TSA,0.0,0.0,,,,,0.0,113.0,,,Pat-1981-S4Mo/BX400,,
1303,0.11,0.18,0.7,,,0.13,2.28,0.27,,,,,,,62.0,,,200.0,,,,535.0,63.0,AC,0,1.8,225,TSA,690.0,24.0,606.0,707.0,22.0,63.0,,,,,Natsume-1990-hl,,
1304,0.1,0.17,0.67,,,0.14,2.31,0.29,,,,,,,240.0,,,240.0,,,,535.0,63.0,AC,0,1.8,225,TSA,690.0,24.0,596.0,703.0,20.0,62.0,,,,,Natsume-1990-hh,,
1305,0.11,0.17,0.65,,,0.02,2.28,0.27,,,,,,,68.0,,,68.0,,,,535.0,63.0,AC,0,1.8,225,TSA,690.0,24.0,597.0,700.0,22.0,58.0,,,,,Natsume-1990-ll,,
1306,0.1,0.16,0.61,,,0.02,2.27,0.27,,,,,,,260.0,,,260.0,,,,535.0,63.0,AC,0,1.8,225,TSA,690.0,24.0,608.0,702.0,21.0,60.0,,,,,Natsume-1990-lh,,
1377,0.055,0.37,0.82,0.021,0.008,0.086,2.5,0.99,0.01,0.51,,,694.0,50.0,160.0,130.0,,,50.0,50.0,9.0,,,DC,+,3.6,177,TSA,0.0,0.0,740.0,901.0,15.0,41.8,,,,,Sw&Rog-1973a,,
1378,0.055,0.37,0.82,0.021,0.008,0.086,2.5,0.99,0.01,0.51,,,694.0,50.0,160.0,130.0,,,50.0,50.0,9.0,,,DC,+,3.6,177,TSA,482.0,4.5,776.0,909.0,16.8,43.0,,,,,Sw&Rog-1973b,,
1379,0.055,0.37,0.82,0.021,0.008,0.086,2.5,0.99,0.01,0.51,,,694.0,50.0,160.0,130.0,,,50.0,50.0,9.0,,,DC,+,3.6,177,TSA,593.0,4.5,719.0,811.0,16.0,44.6,,,,,Sw&Rog-1973c,,
1380,0.055,0.37,0.82,0.021,0.008,0.086,2.5,0.99,0.01,0.51,,,694.0,50.0,160.0,130.0,,,50.0,50.0,9.0,,,DC,+,3.6,177,TSA,704.0,4.5,457.0,569.0,25.8,67.0,,,,,Sw&Rog-1973d,,

File: data/weld_type_analysis/MMA_group.csv (part 2 of 5)
,Carbon concentration / weight %,Silicon concentration / weight %,Manganese concentration / weight %,Sulphur concentration / weight %,Phosphorus concentration / weight %,Nickel concentration / weight %,Chromium concentration / weight %,Molybdenum concentration / weight %,Vanadium concentration / weight %,Copper concentration / weight %,Cobalt concentration / weight %,Tungsten concentration / weight %,Oxygen concentration / parts per million by weight,Titanium concentration / parts per million by weight,Nitrogen concentration / parts per million by weight,Aluminium concentration / parts per million by weight,Boron concentration / parts per million by weight,Niobium concentration / parts per million by weight,Tin concentration / parts per million by weight,Arsenic concentration / parts per million by weight,Antimony concentration / parts per million by weight,Current / A,Voltage / V,AC or DC,Electrode positive or negative,Heat input / kJ mm^{-1},Interpass temperature / °C,Type of weld,Post weld heat treatment temperature / °C,Post weld heat treatment time / hours,Yield strength / MPa,Ultimate tensile strength / MPa,Elongation / %,Reduction of Area / %,Charpy temperature / °C,Charpy impact toughness / J,Hardness / kg mm^{-2},50% FATT,Weld ID,Nitrogen residual concentration,Hardness scale
261,0.052,0.33,1.81,0.007,0.013,,1.1,,,,,,,,,,,,,,,170.0,21.0,DC,+,1.0,200,MMA,0.0,0.0,,,,,-28.0,100.0,,,Evans-Cr/CMn-1989-1.0D-ch,,
262,0.041,0.27,0.59,0.009,0.011,,2.34,,,,,,,,,,,,,,,170.0,21.0,DC,+,1.0,200,MMA,250.0,14.0,587.0,652.0,21.4,72.0,,,,,Evans-Cr/CMn-1989-2.3A-aw,,
263,0.041,0.27,0.59,0.009,0.011,,2.34,,,,,,,,,,,,,,,170.0,21.0,DC,+,1.0,200,MMA,580.0,2.0,534.0,619.0,22.0,75.0,0.0,100.0,,,Evans-Cr/CMn-1989-2.3A-ht,,
264,0.041,0.27,0.59,0.009,0.011,,2.34,,,,,,,,,,,,,,,170.0,21.0,DC,+,1.0,200,MMA,0.0,0.0,,,,,9.0,100.0,,,Evans-Cr/CMn-1989-2.3A-ch,,
265,0.046,0.3,0.93,0.008,0.012,,2.38,,,,,,,,,,,,,,,170.0,21.0,DC,+,1.0,200,MMA,250.0,14.0,655.0,722.0,19.6,67.5,,,,,Evans-Cr/CMn-1989-2.3B-aw,,
266,0.046,0.3,0.93,0.008,0.012,,2.38,,,,,,,,,,,,,,,170.0,21.0,DC,+,1.0,200,MMA,580.0,2.0,605.0,683.0,19.8,71.9,-3.0,100.0,,,Evans-Cr/CMn-1989-2.3B-ht,,
267,0.046,0.3,0.93,0.008,0.012,,2.38,,,,,,,,,,,,,,,170.0,21.0,DC,+,1.0,200,MMA,0.0,0.0,,,,,16.0,100.0,,,Evans-Cr/CMn-1989-2.3B-ch,,
268,0.05,0.31,1.29,0.008,0.011,,2.32,,,,,,,,,,,,,,,170.0,21.0,DC,+,1.0,200,MMA,250.0,14.0,738.0,789.0,20.0,67.0,,,,,Evans-Cr/CMn-1989-2.3C-aw,,
269,0.05,0.31,1.29,0.008,0.011,,2.32,,,,,,,,,,,,,,,170.0,21.0,DC,+,1.0,200,MMA,580.0,2.0,662.0,731.0,18.6,68.7,28.0,100.0,,,Evans-Cr/CMn-1989-2.3C-ht,,
270,0.05,0.31,1.29,0.008,0.011,,2.32,,,,,,,,,,,,,,,170.0,21.0,DC,+,1.0,200,MMA,0.0,0.0,,,,,9.0,100.0,,,Evans-Cr/CMn-1989-2.3C-ch,,
271,0.054,0.33,1.72,0.007,0.014,,2.36,,,,,,,,,,,,,,,170.0,21.0,DC,+,1.0,200,MMA,250.0,14.0,808.0,865.0,18.2,65.2,,,,,Evans-Cr/CMn-1989-2.3D-aw,,
272,0.054,0.33,1.72,0.007,0.014,,2.36,,,,,,,,,,,,,,,170.0,21.0,DC,+,1.0,200,MMA,580.0,2.0,697.0,757.0,19.6,69.7,,,,,Evans-Cr/CMn-1989-2.3D-ht,,
273,0.054,0.33,1.72,0.007,0.014,,2.36,,,,,,,,,,,,,,,170.0,21.0,DC,+,1.0,200,MMA,0.0,0.0,,,,,24.0,100.0,,,Evans-Cr/CMn-1989-2.3D-ch,,
274,0.069,0.3,1.36,0.007,0.009,,,,0.0005,,,,432.0,37.0,67.0,5.0,5.0,5.0,,,,170.0,21.0,DC,+,1.0,200,MMA,250.0,14.0,468.0,529.0,32.6,80.7,,,,,Evans-Al/CMn-1990-5aw,33.0,
275,0.069,0.3,1.36,0.007,0.009,,,,0.0005,,,,432.0,37.0,67.0,5.0,5.0,5.0,,,,170.0,21.0,DC,+,1.0,200,MMA,0.0,0.0,,,,,-99.0,28.0,,,Evans-Al/CMn-1990-5awch1,33.0,
276,0.069,0.3,1.36,0.007,0.009,,,,0.0005,,,,432.0,37.0,67.0,5.0,5.0,5.0,,,,170.0,21.0,DC,+,1.0,200,MMA,0.0,0.0,,,,,-72.0,100.0,,,Evans-Al/CMn-1990-5awch2,33.0,
277,0.069,0.3,1.36,0.007,0.009,,,,0.0005,,,,432.0,37.0,67.0,5.0,5.0,5.0,,,,170.0,21.0,DC,+,1.0,200,MMA,0.0,0.0,,,,,,,,,Evans-Al/CMn-1990-5aw,33.0,
278,0.069,0.3,1.36,0.007,0.009,,,,0.0005,,,,432.0,37.0,67.0,5.0,5.0,5.0,,,,170.0,21.0,DC,+,1.0,200,MMA,580.0,2.0,393.0,500.0,31.8,77.0,,,,,Evans-Al/CMn-1990-5ht,33.0,
279,0.069,0.3,1.36,0.007,0.009,,,,0.0005,,,,432.0,37.0,67.0,5.0,5.0,5.0,,,,170.0,21.0,DC,+,1.0,200,MMA,580.0,2.0,,,,,-100.0,28.0,,,Evans-Al/CMn-1990-5htch1,33.0,
280,0.069,0.3,1.36,0.007,0.009,,,,0.0005,,,,432.0,37.0,67.0,5.0,5.0,5.0,,,,170.0,21.0,DC,+,1.0,200,MMA,580.0,2.0,,,,,-78.0,100.0,,,Evans-Al/CMn-1990-5htch2,33.0,
281,0.073,0.33,1.39,0.007,0.008,,,,0.0005,,,,427.0,39.0,66.0,20.0,5.0,5.0,,,,170.0,21.0,DC,+,1.0,200,MMA,250.0,14.0,475.0,536.0,33.4,80.7,,,,,Evans-Al/CMn-1990-20aw,,
282,0.073,0.33,1.39,0.007,0.008,,,,0.0005,,,,427.0,39.0,66.0,20.0,5.0,5.0,,,,170.0,21.0,DC,+,1.0,200,MMA,0.0,0.0,,,,,-95.0,28.0,,,Evans-Al/CMn-1990-20awch1,,
283,0.073,0.33,1.39,0.007,0.008,,,,0.0005,,,,427.0,39.0,66.0,20.0,5.0,5.0,,,,170.0,21.0,DC,+,1.0,200,MMA,0.0,0.0,,,,,-70.0,100.0,,,Evans-Al/CMn-1990-20awch2,,
284,0.073,0.33,1.39,0.007,0.008,,,,0.0005,,,,427.0,39.0,66.0,20.0,5.0,5.0,,,,170.0,21.0,DC,+,1.0,200,MMA,580.0,2.0,387.0,493.0,32.5,80.7,,,,,Evans-Al/CMn-1990-20ht,,
285,0.073,0.33,1.39,0.007,0.008,,,,0.0005,,,,427.0,39.0,66.0,20.0,5.0,5.0,,,,170.0,21.0,DC,+,1.0,200,MMA,580.0,2.0,,,,,-78.0,100.0,,,Evans-Al/CMn-1990-20htch2,,
286,0.078,0.32,1.39,0.007,0.009,,,,0.0005,,,,436.0,42.0,66.0,44.0,5.0,5.0,,,,170.0,21.0,DC,+,1.0,200,MMA,250.0,14.0,478.0,541.0,30.4,78.9,,,,,Evans-Al/CMn-1990-44aw,,
287,0.078,0.32,1.39,0.007,0.009,,,,0.0005,,,,436.0,42.0,66.0,44.0,5.0,5.0,,,,170.0,21.0,DC,+,1.0,200,MMA,0.0,0.0,,,,,-88.0,28.0,,,Evans-Al/CMn-1990-44awch1,,
288,0.078,0.32,1.39,0.007,0.009,,,,0.0005,,,,436.0,42.0,66.0,44.0,5.0,5.0,,,,170.0,21.0,DC,+,1.0,200,MMA,0.0,0.0,,,,,-60.0,100.0,,,Evans-Al/CMn-1990-44awch2,,
289,0.078,0.32,1.39,0.007,0.009,,,,0.0005,,,,436.0,42.0,66.0,44.0,5.0,5.0,,,,170.0,21.0,DC,+,1.0,200,MMA,580.0,2.0,398.0,499.0,32.8,80.7,,,,,Evans-Al/CMn-1990-44ht,,
290,0.078,0.32,1.39,0.007,0.009,,,,0.0005,,,,436.0,42.0,66.0,44.0,5.0,5.0,,,,170.0,21.0,DC,+,1.0,200,MMA,580.0,2.0,,,,,-94.0,28.0,,,Evans-Al/CMn-1990-44htch1,,
291,0.078,0.32,1.39,0.007,0.009,,,,0.0005,,,,436.0,42.0,66.0,44.0,5.0,5.0,,,,170.0,21.0,DC,+,1.0,200,MMA,580.0,2.0,,,,,-75.0,100.0,,,Evans-Al/CMn-1990-44htch2,,
292,0.08,0.33,1.41,0.006,0.009,,,,0.0005,,,,432.0,43.0,61.0,78.0,5.0,5.0,,,,170.0,21.0,DC,+,1.0,200,MMA,250.0,14.0,478.0,540.0,31.2,80.7,,,,,Evans-Al/CMn-1990-78aw,34.0,
293,0.08,0.33,1.41,0.006,0.009,,,,0.0005,,,,432.0,43.0,61.0,78.0,5.0,5.0,,,,170.0,21.0,DC,+,1.0,200,MMA,0.0,0.0,,,,,-77.0,28.0,,,Evans-Al/CMn-1990-78awch1,34.0,
294,0.08,0.33,1.41,0.006,0.009,,,,0.0005,,,,432.0,43.0,61.0,78.0,5.0,5.0,,,,170.0,21.0,DC,+,1.0,200,MMA,0.0,0.0,,,,,-55.0,100.0,,,Evans-Al/CMn-1990-78awch2,34.0,
295,0.08,0.33,1.41,0.006,0.009,,,,0.0005,,,,432.0,43.0,61.0,78.0,5.0,5.0,,,,170.0,21.0,DC,+,1.0,200,MMA,0.0,0.0,,,,,,,,,Evans-Al/CMn-1990-78aw,34.0,
296,0.08,0.33,1.41,0.006,0.009,,,,0.0005,,,,432.0,43.0,61.0,78.0,5.0,5.0,,,,170.0,21.0,DC,+,1.0,200,MMA,580.0,2.0,391.0,504.0,31.8,78.9,,,,,Evans-Al/CMn-1990-78ht,34.0,
297,0.08,0.33,1.41,0.006,0.009,,,,0.0005,,,,432.0,43.0,61.0,78.0,5.0,5.0,,,,170.0,21.0,DC,+,1.0,200,MMA,580.0,2.0,,,,,-89.0,28.0,,,Evans-Al/CMn-1990-78htch1,34.0,
298,0.08,0.33,1.41,0.006,0.009,,,,0.0005,,,,432.0,43.0,61.0,78.0,5.0,5.0,,,,170.0,21.0,DC,+,1.0,200,MMA,580.0,2.0,,,,,-68.0,100.0,,,Evans-Al/CMn-1990-78htch2,34.0,
299,0.08,0.37,1.42,0.006,0.009,,,,0.0005,,,,439.0,43.0,54.0,120.0,5.0,5.0,,,,170.0,21.0,DC,+,1.0,200,MMA,250.0,14.0,480.0,543.0,29.0,78.9,,,,,Evans-Al/CMn-1990-120aw,,
300,0.08,0.37,1.42,0.006,0.009,,,,0.0005,,,,439.0,43.0,54.0,120.0,5.0,5.0,,,,170.0,21.0,DC,+,1.0,200,MMA,0.0,0.0,,,,,-86.0,28.0,,,Evans-Al/CMn-1990-120awch1,,
301,0.08,0.37,1.42,0.006,0.009,,,,0.0005,,,,439.0,43.0,54.0,120.0,5.0,5.0,,,,170.0,21.0,DC,+,1.0,200,MMA,0.0,0.0,,,,,-28.0,100.0,,,Evans-Al/CMn-1990-120awch2,,
302,0.08,0.37,1.42,0.006,0.009,,,,0.0005,,,,439.0,43.0,54.0,120.0,5.0,5.0,,,,170.0,21.0,DC,+,1.0,200,MMA,580.0,2.0,397.0,518.0,31.0,79.8,,,,,Evans-Al/CMn-1990-120ht,,
303,0.08,0.37,1.42,0.006,0.009,,,,0.0005,,,,439.0,43.0,54.0,120.0,5.0,5.0,,,,170.0,21.0,DC,+,1.0,200,MMA,580.0,2.0,,,,,-91.0,28.0,,,Evans-Al/CMn-1990-120htch1,,
304,0.08,0.37,1.42,0.006,0.009,,,,0.0005,,,,439.0,43.0,54.0,120.0,5.0,5.0,,,,170.0,21.0,DC,+,1.0,200,MMA,580.0,2.0,,,,,-69.0,100.0,,,Evans-Al/CMn-1990-120htch2,,
305,0.076,0.37,1.36,0.005,0.009,,,,0.0005,,,,422.0,36.0,54.0,190.0,5.0,5.0,,,,170.0,21.0,DC,+,1.0,200,MMA,250.0,14.0,485.0,549.0,31.4,79.8,,,,,Evans-Al/CMn-1990-190aw,24.0,
306,0.076,0.37,1.36,0.005,0.009,,,,0.0005,,,,422.0,36.0,54.0,190.0,5.0,5.0,,,,170.0,21.0,DC,+,1.0,200,MMA,0.0,0.0,,,,,-86.0,28.0,,,Evans-Al/CMn-1990-190awch1,24.0,
307,0.076,0.37,1.36,0.005,0.009,,,,0.0005,,,,422.0,36.0,54.0,190.0,5.0,5.0,,,,170.0,21.0,DC,+,1.0,200,MMA,0.0,0.0,,,,,-58.0,100.0,,,Evans-Al/CMn-1990-190awch2,24.0,
308,0.076,0.37,1.36,0.005,0.009,,,,0.0005,,,,422.0,36.0,54.0,190.0,5.0,5.0,,,,170.0,21.0,DC,+,1.0,200,MMA,0.0,0.0,,,,,,,,,Evans-Al/CMn-1990-190aw,24.0,
309,0.076,0.37,1.36,0.005,0.009,,,,0.0005,,,,422.0,36.0,54.0,190.0,5.0,5.0,,,,170.0,21.0,DC,+,1.0,200,MMA,580.0,2.0,403.0,519.0,29.1,78.9,,,,,Evans-Al/CMn-1990-190ht,24.0,
310,0.076,0.37,1.36,0.005,0.009,,,,0.0005,,,,422.0,36.0,54.0,190.0,5.0,5.0,,,,170.0,21.0,DC,+,1.0,200,MMA,580.0,2.0,,,,,-92.0,28.0,,,Evans-Al/CMn-1990-190htch1,24.0,
311,0.076,0.37,1.36,0.005,0.009,,,,0.0005,,,,422.0,36.0,54.0,190.0,5.0,5.0,,,,170.0,21.0,DC,+,1.0,200,MMA,580.0,2.0,,,,,-74.0,100.0,,,Evans-Al/CMn-1990-190htch2,24.0,
312,0.078,0.44,1.31,0.005,0.008,,,,0.0005,,,,431.0,36.0,52.0,340.0,5.0,5.0,,,,170.0,21.0,DC,+,1.0,200,MMA,250.0,14.0,491.0,564.0,28.2,78.9,,,,,Evans-Al/CMn-1990-340aw,18.0,
313,0.078,0.44,1.31,0.005,0.008,,,,0.0005,,,,431.0,36.0,52.0,340.0,5.0,5.0,,,,170.0,21.0,DC,+,1.0,200,MMA,0.0,0.0,,,,,-88.0,28.0,,,Evans-Al/CMn-1990-340awch1,18.0,
314,0.078,0.44,1.31,0.005,0.008,,,,0.0005,,,,431.0,36.0,52.0,340.0,5.0,5.0,,,,170.0,21.0,DC,+,1.0,200,MMA,0.0,0.0,,,,,-63.0,100.0,,,Evans-Al/CMn-1990-340awch2,18.0,
315,0.078,0.44,1.31,0.005,0.008,,,,0.0005,,,,431.0,36.0,52.0,340.0,5.0,5.0,,,,170.0,21.0,DC,+,1.0,200,MMA,0.0,0.0,,,,,,,,,Evans-Al/CMn-1990-340aw,18.0,
316,0.078,0.44,1.31,0.005,0.008,,,,0.0005,,,,431.0,36.0,52.0,340.0,5.0,5.0,,,,170.0,21.0,DC,+,1.0,200,MMA,580.0,2.0,409.0,528.0,31.0,78.9,,,,,Evans-Al/CMn-1990-340ht,18.0,
317,0.078,0.44,1.31,0.005,0.008,,,,0.0005,,,,431.0,36.0,52.0,340.0,5.0,5.0,,,,170.0,21.0,DC,+,1.0,200,MMA,580.0,2.0,,,,,-90.0,28.0,,,Evans-Al/CMn-1990-340htch1,18.0,
318,0.078,0.44,1.31,0.005,0.008,,,,0.0005,,,,431.0,36.0,52.0,340.0,5.0,5.0,,,,170.0,21.0,DC,+,1.0,200,MMA,580.0,2.0,,,,,-74.0,100.0,,,Evans-Al/CMn-1990-340htch2,18.0,
319,0.076,0.51,1.3,0.005,0.008,,,,0.0005,,,,423.0,43.0,50.0,490.0,5.0,5.0,,,,170.0,21.0,DC,+,1.0,200,MMA,250.0,14.0,485.0,560.0,25.2,78.9,,,,,Evans-Al/CMn-1990-490aw,17.0,
320,0.076,0.51,1.3,0.005,0.008,,,,0.0005,,,,423.0,43.0,50.0,490.0,5.0,5.0,,,,170.0,21.0,DC,+,1.0,200,MMA,0.0,0.0,,,,,-90.0,28.0,,,Evans-Al/CMn-1990-490awch1,17.0,
321,0.076,0.51,1.3,0.005,0.008,,,,0.0005,,,,423.0,43.0,50.0,490.0,5.0,5.0,,,,170.0,21.0,DC,+,1.0,200,MMA,0.0,0.0,,,,,-55.0,100.0,,,Evans-Al/CMn-1990-490awch2,17.0,
322,0.076,0.51,1.3,0.005,0.008,,,,0.0005,,,,423.0,43.0,50.0,490.0,5.0,5.0,,,,170.0,21.0,DC,+,1.0,200,MMA,0.0,0.0,,,,,,,,,Evans-Al/CMn-1990-490aw,17.0,
323,0.076,0.51,1.3,0.005,0.008,,,,0.0005,,,,423.0,43.0,50.0,490.0,5.0,5.0,,,,170.0,21.0,DC,+,1.0,200,MMA,580.0,2.0,417.0,528.0,29.0,78.9,,,,,Evans-Al/CMn-1990-490ht,17.0,
324,0.076,0.51,1.3,0.005,0.008,,,,0.0005,,,,423.0,43.0,50.0,490.0,5.0,5.0,,,,170.0,21.0,DC,+,1.0,200,MMA,580.0,2.0,,,,,-84.0,28.0,,,Evans-Al/CMn-1990-490htch1,17.0,
325,0.076,0.51,1.3,0.005,0.008,,,,0.0005,,,,423.0,43.0,50.0,490.0,5.0,5.0,,,,170.0,21.0,DC,+,1.0,200,MMA,580.0,2.0,,,,,-69.0,100.0,,,Evans-Al/CMn-1990-490htch2,17.0,
326,0.079,0.57,1.32,0.004,0.008,,,,0.0005,,,,422.0,38.0,48.0,610.0,5.0,5.0,,,,170.0,21.0,DC,+,1.0,200,MMA,250.0,14.0,491.0,570.0,29.2,77.0,,,,,Evans-Al/CMn-1990-610aw,18.0,
327,0.079,0.57,1.32,0.004,0.008,,,,0.0005,,,,422.0,38.0,48.0,610.0,5.0,5.0,,,,170.0,21.0,DC,+,1.0,200,MMA,0.0,0.0,,,,,-74.0,28.0,,,Evans-Al/CMn-1990-610awch1,18.0,
328,0.079,0.57,1.32,0.004,0.008,,,,0.0005,,,,422.0,38.0,48.0,610.0,5.0,5.0,,,,170.0,21.0,DC,+,1.0,200,MMA,0.0,0.0,,,,,-38.0,100.0,,,Evans-Al/CMn-1990-610awch2,18.0,
329,0.079,0.57,1.32,0.004,0.008,,,,0.0005,,,,422.0,38.0,48.0,610.0,5.0,5.0,,,,170.0,21.0,DC,+,1.0,200,MMA,0.0,0.0,,,,,,,,,Evans-Al/CMn-1990-610aw,18.0,
330,0.079,0.57,1.32,0.004,0.008,,,,0.0005,,,,422.0,38.0,48.0,610.0,5.0,5.0,,,,170.0,21.0,DC,+,1.0,200,MMA,580.0,2.0,443.0,550.0,29.4,76.0,,,,,Evans-Al/CMn-1990-610ht,18.0,
331,0.079,0.57,1.32,0.004,0.008,,,,0.0005,,,,422.0,38.0,48.0,610.0,5.0,5.0,,,,170.0,21.0,DC,+,1.0,200,MMA,580.0,2.0,,,,,-88.0,28.0,,,Evans-Al/CMn-1990-610htch1,18.0,
332,0.079,0.57,1.32,0.004,0.008,,,,0.0005,,,,422.0,38.0,48.0,610.0,5.0,5.0,,,,170.0,21.0,DC,+,1.0,200,MMA,580.0,2.0,,,,,-52.0,100.0,,,Evans-Al/CMn-1990-610htch2,18.0,
333,0.073,0.35,0.64,0.005,0.004,,,,0.0003,,,,428.0,38.0,77.0,5.0,5.0,5.0,,,,170.0,21.0,DC,+,1.0,200,MMA,250.0,14.0,402.0,494.0,33.3,77.5,,,,,Evans-V/Mn-1991-A3aw,,
334,0.073,0.35,0.64,0.005,0.004,,,,0.0003,,,,428.0,38.0,77.0,5.0,5.0,5.0,,,,170.0,21.0,DC,+,1.0,200,MMA,0.0,0.0,,,,,-45.0,100.0,,,Evans-V/Mn-1991-A3awch,,
335,0.073,0.35,0.64,0.005,0.004,,,,0.0003,,,,428.0,38.0,77.0,5.0,5.0,5.0,,,,170.0,21.0,DC,+,1.0,200,MMA,580.0,2.0,329.0,447.0,36.4,80.5,-54.0,100.0,,,Evans-V/Mn-1991-A3ht,,
336,0.071,0.36,0.63,0.007,0.006,,,,0.021,,,,435.0,43.0,78.0,5.0,5.0,5.0,,,,170.0,21.0,DC,+,1.0,200,MMA,250.0,14.0,436.0,513.0,29.2,77.0,,,,,Evans-V/Mn-1991-A210aw,,
337,0.071,0.36,0.63,0.007,0.006,,,,0.021,,,,435.0,43.0,78.0,5.0,5.0,5.0,,,,170.0,21.0,DC,+,1.0,200,MMA,0.0,0.0,,,,,-43.0,100.0,,,Evans-V/Mn-1991-A210awch,,
338,0.071,0.36,0.63,0.007,0.006,,,,0.021,,,,435.0,43.0,78.0,5.0,5.0,5.0,,,,170.0,21.0,DC,+,1.0,200,MMA,580.0,2.0,398.0,481.0,30.8,76.0,-47.0,100.0,,,Evans-V/Mn-1991-A210ht,,
339,0.071,0.4,0.64,0.008,0.006,,,,0.0435,,,,411.0,36.0,88.0,5.0,5.0,5.0,,,,170.0,21.0,DC,+,1.0,200,MMA,250.0,14.0,478.0,546.0,28.2,78.0,,,,,Evans-V/Mn-1991-A435aw,,
340,0.071,0.4,0.64,0.008,0.006,,,,0.0435,,,,411.0,36.0,88.0,5.0,5.0,5.0,,,,170.0,21.0,DC,+,1.0,200,MMA,0.0,0.0,,,,,-43.0,100.0,,,Evans-V/Mn-1991-A435awch,,
341,0.071,0.4,0.64,0.008,0.006,,,,0.0435,,,,411.0,36.0,88.0,5.0,5.0,5.0,,,,170.0,21.0,DC,+,1.0,200,MMA,580.0,2.0,446.0,526.0,,76.0,-30.0,100.0,,,Evans-V/Mn-1991-A435ht,,
342,0.074,0.36,0.63,0.008,0.005,,,,0.06,,,,432.0,31.0,75.0,5.0,5.0,5.0,,,,170.0,21.0,DC,+,1.0,200,MMA,250.0,14.0,488.0,548.0,25.6,77.5,,,,,Evans-V/Mn-1991-A600aw,,
343,0.074,0.36,0.63,0.008,0.005,,,,0.06,,,,432.0,31.0,75.0,5.0,5.0,5.0,,,,170.0,21.0,DC,+,1.0,200,MMA,0.0,0.0,,,,,-42.0,100.0,,,Evans-V/Mn-1991-A600awch,,
344,0.074,0.36,0.63,0.008,0.005,,,,0.06,,,,432.0,31.0,75.0,5.0,5.0,5.0,,,,170.0,21.0,DC,+,1.0,200,MMA,580.0,2.0,458.0,547.0,25.6,76.0,-28.0,100.0,,,Evans-V/Mn-1991-A600ht,,
345,0.072,0.36,0.64,0.008,0.006,,,,0.0815,,,,436.0,34.0,84.0,5.0,5.0,5.0,,,,170.0,21.0,DC,+,1.0,200,MMA,250.0,14.0,490.0,563.0,25.2,77.0,,,,,Evans-V/Mn-1991-A815aw,,
346,0.072,0.36,0.64,0.008,0.006,,,,0.0815,,,,436.0,34.0,84.0,5.0,5.0,5.0,,,,170.0,21.0,DC,+,1.0,200,MMA,0.0,0.0,,,,,-40.0,100.0,,,Evans-V/Mn-1991-A815awch,,
347,0.072,0.36,0.64,0.008,0.006,,,,0.0815,,,,436.0,34.0,84.0,5.0,5.0,5.0,,,,170.0,21.0,DC,+,1.0,200,MMA,580.0,2.0,483.0,576.0,25.2,76.0,-22.0,100.0,,,Evans-V/Mn-1991-A815ht,,
348,0.077,0.35,1.02,0.007,0.005,,,,0.0004,,,,399.0,41.0,75.0,5.0,5.0,5.0,,,,170.0,21.0,DC,+,1.0,200,MMA,250.0,14.0,443.0,522.0,31.1,77.0,,,,,Evans-V/Mn-1991-B4aw,,
349,0.077,0.35,1.02,0.007,0.005,,,,0.0004,,,,399.0,41.0,75.0,5.0,5.0,5.0,,,,170.0,21.0,DC,+,1.0,200,MMA,0.0,0.0,,,,,-60.0,100.0,,,Evans-V/Mn-1991-B4awch,,
350,0.077,0.35,1.02,0.007,0.005,,,,0.0004,,,,399.0,41.0,75.0,5.0,5.0,5.0,,,,170.0,21.0,DC,+,1.0,200,MMA,580.0,2.0,332.0,461.0,33.3,80.3,-80.0,100.0,,,Evans-V/Mn-1991-B4ht,,
351,0.076,0.34,1.01,0.007,0.007,,,,0.0215,,,,426.0,37.0,75.0,5.0,5.0,5.0,,,,170.0,21.0,DC,+,1.0,200,MMA,250.0,14.0,456.0,534.0,25.0,79.6,,,,,Evans-V/Mn-1991-B215aw,,
352,0.076,0.34,1.01,0.007,0.007,,,,0.0215,,,,426.0,37.0,75.0,5.0,5.0,5.0,,,,170.0,21.0,DC,+,1.0,200,MMA,0.0,0.0,,,,,-69.0,100.0,,,Evans-V/Mn-1991-B215awch,,
353,0.076,0.34,1.01,0.007,0.007,,,,0.0215,,,,426.0,37.0,75.0,5.0,5.0,5.0,,,,170.0,21.0,DC,+,1.0,200,MMA,580.0,2.0,434.0,515.0,29.8,78.9,-67.0,100.0,,,Evans-V/Mn-1991-B215ht,,
354,0.078,0.31,1.04,0.007,0.006,,,,0.044,,,,429.0,32.0,48.0,5.0,5.0,5.0,,,,170.0,21.0,DC,+,1.0,200,MMA,250.0,14.0,505.0,570.0,24.8,77.4,,,,,Evans-V/Mn-1991-B440aw,,
355,0.078,0.31,1.04,0.007,0.006,,,,0.044,,,,429.0,32.0,48.0,5.0,5.0,5.0,,,,170.0,21.0,DC,+,1.0,200,MMA,0.0,0.0,,,,,-63.0,100.0,,,Evans-V/Mn-1991-B440awch,,
356,0.078,0.31,1.04,0.007,0.006,,,,0.044,,,,429.0,32.0,48.0,5.0,5.0,5.0,,,,170.0,21.0,DC,+,1.0,200,MMA,580.0,2.0,478.0,554.0,27.2,78.0,-51.0,100.0,,,Evans-V/Mn-1991-B440ht,,
357,0.076,0.33,1.04,0.007,0.006,,,,0.061,,,,429.0,31.0,70.0,5.0,5.0,5.0,,,,170.0,21.0,DC,+,1.0,200,MMA,250.0,14.0,509.0,576.0,25.6,77.4,,,,,Evans-V/Mn-1991-B610aw,,
358,0.076,0.33,1.04,0.007,0.006,,,,0.061,,,,429.0,31.0,70.0,5.0,5.0,5.0,,,,170.0,21.0,DC,+,1.0,200,MMA,0.0,0.0,,,,,-59.0,100.0,,,Evans-V/Mn-1991-B610awch,,
359,0.076,0.33,1.04,0.007,0.006,,,,0.061,,,,429.0,31.0,70.0,5.0,5.0,5.0,,,,170.0,21.0,DC,+,1.0,200,MMA,580.0,2.0,493.0,569.0,27.0,77.0,-44.0,100.0,,,Evans-V/Mn-1991-B610ht,,
360,0.077,0.32,1.05,0.008,0.006,,,,0.085,,,,400.0,34.0,72.0,5.0,5.0,5.0,,,,170.0,21.0,DC,+,1.0,200,MMA,250.0,14.0,538.0,592.0,25.2,74.0,,,,,Evans-V/Mn-1991-B850aw,,
361,0.077,0.32,1.05,0.008,0.006,,,,0.085,,,,400.0,34.0,72.0,5.0,5.0,5.0,,,,170.0,21.0,DC,+,1.0,200,MMA,0.0,0.0,,,,,-60.0,100.0,,,Evans-V/Mn-1991-B850awch,,
362,0.077,0.32,1.05,0.008,0.006,,,,0.085,,,,400.0,34.0,72.0,5.0,5.0,5.0,,,,170.0,21.0,DC,+,1.0,200,MMA,580.0,2.0,538.0,609.0,25.4,75.0,-40.0,100.0,,,Evans-V/Mn-1991-B850ht,,
363,0.077,0.31,1.33,0.007,0.005,,,,0.0004,,,,419.0,38.0,80.0,5.0,5.0,6.0,,,,170.0,21.0,DC,+,1.0,200,MMA,250.0,14.0,463.0,541.0,27.1,75.9,,,,,Evans-V/Mn-1991-C4aw,,
364,0.077,0.31,1.33,0.007,0.005,,,,0.0004,,,,419.0,38.0,80.0,5.0,5.0,6.0,,,,170.0,21.0,DC,+,1.0,200,MMA,0.0,0.0,,,,,-68.0,100.0,,,Evans-V/Mn-1991-C4awch,,
365,0.077,0.31,1.33,0.007,0.005,,,,0.0004,,,,419.0,38.0,80.0,5.0,5.0,6.0,,,,170.0,21.0,DC,+,1.0,200,MMA,580.0,2.0,372.0,497.0,31.4,76.4,-81.0,100.0,,,Evans-V/Mn-1991-C4ht,,
366,0.072,0.33,1.22,0.008,0.006,,,,0.019,,,,447.0,29.0,85.0,5.0,5.0,5.0,,,,170.0,21.0,DC,+,1.0,200,MMA,250.0,14.0,486.0,545.0,29.6,78.2,,,,,Evans-V/Mn-1991-C190aw,,
367,0.072,0.33,1.22,0.008,0.006,,,,0.019,,,,447.0,29.0,85.0,5.0,5.0,5.0,,,,170.0,21.0,DC,+,1.0,200,MMA,0.0,0.0,,,,,-66.0,100.0,,,Evans-V/Mn-1991-C190awch,,
368,0.072,0.33,1.22,0.008,0.006,,,,0.019,,,,447.0,29.0,85.0,5.0,5.0,5.0,,,,170.0,21.0,DC,+,1.0,200,MMA,580.0,2.0,455.0,533.0,28.4,77.9,-67.0,100.0,,,Evans-V/Mn-1991-C190ht,,
369,0.077,0.26,1.36,0.007,0.007,,,,0.0425,,,,410.0,29.0,79.0,5.0,5.0,5.0,,,,170.0,21.0,DC,+,1.0,200,MMA,250.0,14.0,536.0,590.0,24.4,78.1,,,,,Evans-V/Mn-1991-C425aw,,
370,0.077,0.26,1.36,0.007,0.007,,,,0.0425,,,,410.0,29.0,79.0,5.0,5.0,5.0,,,,170.0,21.0,DC,+,1.0,200,MMA,0.0,0.0,,,,,-70.0,100.0,,,Evans-V/Mn-1991-C425awch,,
371,0.077,0.26,1.36,0.007,0.007,,,,0.0425,,,,410.0,29.0,79.0,5.0,5.0,5.0,,,,170.0,21.0,DC,+,1.0,200,MMA,580.0,2.0,526.0,594.0,26.0,76.0,-62.0,100.0,,,Evans-V/Mn-1991-C425ht,,
372,0.078,0.3,1.35,0.007,0.007,,,,0.0595,,,,405.0,30.0,76.0,5.0,5.0,5.0,,,,170.0,21.0,DC,+,1.0,200,MMA,250.0,14.0,521.0,589.0,22.6,76.0,,,,,Evans-V/Mn-1991-C595aw,,
373,0.078,0.3,1.35,0.007,0.007,,,,0.0595,,,,405.0,30.0,76.0,5.0,5.0,5.0,,,,170.0,21.0,DC,+,1.0,200,MMA,0.0,0.0,,,,,-70.0,100.0,,,Evans-V/Mn-1991-C595awch,,
374,0.078,0.3,1.35,0.007,0.007,,,,0.0595,,,,405.0,30.0,76.0,5.0,5.0,5.0,,,,170.0,21.0,DC,+,1.0,200,MMA,580.0,2.0,527.0,600.0,26.0,75.0,-60.0,100.0,,,Evans-V/Mn-1991-C595ht,,
375,0.076,0.26,1.36,0.007,0.006,,,,0.1005,,,,407.0,29.0,83.0,5.0,5.0,5.0,,,,170.0,21.0,DC,+,1.0,200,MMA,250.0,14.0,599.0,638.0,20.8,74.0,,,,,Evans-V/Mn-1991-C1005aw,,
376,0.076,0.26,1.36,0.007,0.006,,,,0.1005,,,,407.0,29.0,83.0,5.0,5.0,5.0,,,,170.0,21.0,DC,+,1.0,200,MMA,0.0,0.0,,,,,-55.0,100.0,,,Evans-V/Mn-1991-C1005awch,,
377,0.076,0.26,1.36,0.007,0.006,,,,0.1005,,,,407.0,29.0,83.0,5.0,5.0,5.0,,,,170.0,21.0,DC,+,1.0,200,MMA,580.0,2.0,574.0,642.0,22.6,73.0,-36.0,100.0,,,Evans-V/Mn-1991-C1005ht,,
378,0.076,0.29,1.74,0.008,0.006,,,,0.0004,,,,415.0,35.0,92.0,5.0,5.0,6.0,,,,170.0,21.0,DC,+,1.0,200,MMA,250.0,14.0,500.0,571.0,28.8,77.0,,,,,Evans-V/Mn-1991-D4aw,,
379,0.076,0.29,1.74,0.008,0.006,,,,0.0004,,,,415.0,35.0,92.0,5.0,5.0,6.0,,,,170.0,21.0,DC,+,1.0,200,MMA,0.0,0.0,,,,,-62.0,100.0,,,Evans-V/Mn-1991-D4awch,,
380,0.076,0.29,1.74,0.008,0.006,,,,0.0004,,,,415.0,35.0,92.0,5.0,5.0,6.0,,,,170.0,21.0,DC,+,1.0,200,MMA,580.0,2.0,414.0,518.0,29.2,78.4,-71.0,100.0,,,Evans-V/Mn-1991-D4ht,,
381,0.077,0.26,1.73,0.007,0.008,,,,0.0235,,,,423.0,27.0,72.0,5.0,5.0,5.0,,,,170.0,21.0,DC,+,1.0,200,MMA,250.0,14.0,543.0,607.0,23.2,77.0,,,,,Evans-V/Mn-1991-D235aw,,
382,0.077,0.26,1.73,0.007,0.008,,,,0.0235,,,,423.0,27.0,72.0,5.0,5.0,5.0,,,,170.0,21.0,DC,+,1.0,200,MMA,0.0,0.0,,,,,-62.0,100.0,,,Evans-V/Mn-1991-D235awch,,
383,0.077,0.26,1.73,0.007,0.008,,,,0.0235,,,,423.0,27.0,72.0,5.0,5.0,5.0,,,,170.0,21.0,DC,+,1.0,200,MMA,580.0,2.0,523.0,602.0,25.6,75.0,-59.0,100.0,,,Evans-V/Mn-1991-D235ht,,
384,0.077,0.26,1.72,0.007,0.008,,,,0.041,,,,423.0,25.0,74.0,5.0,5.0,5.0,,,,170.0,21.0,DC,+,1.0,200,MMA,250.0,14.0,578.0,617.0,21.8,75.0,,,,,Evans-V/Mn-1991-D410aw,,
385,0.077,0.26,1.72,0.007,0.008,,,,0.041,,,,423.0,25.0,74.0,5.0,5.0,5.0,,,,170.0,21.0,DC,+,1.0,200,MMA,0.0,0.0,,,,,-67.0,100.0,,,Evans-V/Mn-1991-D410awch,,
386,0.077,0.26,1.72,0.007,0.008,,,,0.041,,,,423.0,25.0,74.0,5.0,5.0,5.0,,,,170.0,21.0,DC,+,1.0,200,MMA,580.0,2.0,538.0,626.0,21.8,74.0,-55.0,100.0,,,Evans-V/Mn-1991-D410ht,,
387,0.076,0.25,1.72,0.005,0.008,,,,0.0605,,,,405.0,25.0,86.0,5.0,5.0,5.0,,,,170.0,21.0,DC,+,1.0,200,MMA,250.0,14.0,589.0,650.0,21.6,75.0,,,,,Evans-V/Mn-1991-D605aw,,
388,0.076,0.25,1.72,0.005,0.008,,,,0.0605,,,,405.0,25.0,86.0,5.0,5.0,5.0,,,,170.0,21.0,DC,+,1.0,200,MMA,0.0,0.0,,,,,-64.0,100.0,,,Evans-V/Mn-1991-D605awch,,
389,0.076,0.25,1.72,0.005,0.008,,,,0.0605,,,,405.0,25.0,86.0,5.0,5.0,5.0,,,,170.0,21.0,DC,+,1.0,200,MMA,580.0,2.0,521.0,597.0,24.4,74.0,-44.0,100.0,,,Evans-V/Mn-1991-D605ht,,
390,0.08,0.26,1.74,0.007,0.008,,,,0.083,,,,411.0,25.0,90.0,5.0,5.0,5.0,,,,170.0,21.0,DC,+,1.0,200,MMA,250.0,14.0,639.0,681.0,19.6,71.9,,,,,Evans-V/Mn-1991-D830aw,,
391,0.08,0.26,1.74,0.007,0.008,,,,0.083,,,,411.0,25.0,90.0,5.0,5.0,5.0,,,,170.0,21.0,DC,+,1.0,200,MMA,0.0,0.0,,,,,-61.0,100.0,,,Evans-V/Mn-1991-D830awch,,
392,0.08,0.26,1.74,0.007,0.008,,,,0.083,,,,411.0,25.0,90.0,5.0,5.0,5.0,,,,170.0,21.0,DC,+,1.0,200,MMA,580.0,2.0,570.0,647.0,24.0,74.0,,,,,Evans-V/Mn-1991-D830ht,,
393,0.073,0.35,0.64,0.005,0.004,,,,0.0003,,,,428.0,38.0,77.0,5.0,5.0,5.0,,,,170.0,21.0,DC,+,1.0,200,MMA,250.0,14.0,402.0,494.0,33.3,77.5,,,,,Evans-Nb/Mn-1991-A5aw,,
394,0.073,0.35,0.64,0.005,0.004,,,,0.0003,,,,428.0,38.0,77.0,5.0,5.0,5.0,,,,170.0,21.0,DC,+,1.0,200,MMA,0.0,0.0,,,,,-45.0,100.0,,,Evans-Nb/Mn-1991-A5awch,,
395,0.073,0.35,0.64,0.005,0.004,,,,0.0003,,,,428.0,38.0,77.0,5.0,5.0,5.0,,,,170.0,21.0,DC,+,1.0,200,MMA,580.0,2.0,329.0,447.0,36.4,80.5,-55.0,100.0,,,Evans-Nb/Mn-1991-A5ht,,
396,0.073,0.34,0.64,0.007,0.005,,,,0.0003,,,,431.0,41.0,80.0,5.0,5.0,120.0,,,,170.0,21.0,DC,+,1.0,200,MMA,250.0,14.0,450.0,532.0,28.0,76.0,,,,,Evans-Nb/Mn-1991-A120aw,,
397,0.073,0.34,0.64,0.007,0.005,,,,0.0003,,,,431.0,41.0,80.0,5.0,5.0,120.0,,,,170.0,21.0,DC,+,1.0,200,MMA,0.0,0.0,,,,,-33.0,100.0,,,Evans-Nb/Mn-1991-A120awch,,
398,0.073,0.34,0.64,0.007,0.005,,,,0.0003,,,,431.0,41.0,80.0,5.0,5.0,120.0,,,,170.0,21.0,DC,+,1.0,200,MMA,580.0,2.0,415.0,497.0,24.6,78.7,-38.0,100.0,,,Evans-Nb/Mn-1991-A120ht,,
399,0.075,0.33,0.62,0.007,0.005,,,,0.0003,,,,429.0,42.0,85.0,5.0,5.0,220.0,,,,170.0,21.0,DC,+,1.0,200,MMA,250.0,14.0,474.0,553.0,26.8,80.7,,,,,Evans-Nb/Mn-1991-A220aw,,
400,0.075,0.33,0.62,0.007,0.005,,,,0.0003,,,,429.0,42.0,85.0,5.0,5.0,220.0,,,,170.0,21.0,DC,+,1.0,200,MMA,0.0,0.0,,,,,-22.0,100.0,,,Evans-Nb/Mn-1991-A220awch,,
401,0.075,0.33,0.62,0.007,0.005,,,,0.0003,,,,429.0,42.0,85.0,5.0,5.0,220.0,,,,170.0,21.0,DC,+,1.0,200,MMA,580.0,2.0,451.0,539.0,24.4,78.0,-27.0,100.0,,,Evans-Nb/Mn-1991-A220ht,,
402,0.07,0.33,0.64,0.007,0.004,,,,0.0007,,,,413.0,42.0,85.0,5.0,5.0,450.0,,,,170.0,21.0,DC,+,1.0,200,MMA,250.0,14.0,522.0,580.0,25.0,76.0,,,,,Evans-Nb/Mn-1991-A450aw,,
403,0.07,0.33,0.64,0.007,0.004,,,,0.0007,,,,413.0,42.0,85.0,5.0,5.0,450.0,,,,170.0,21.0,DC,+,1.0,200,MMA,0.0,0.0,,,,,-7.0,100.0,,,Evans-Nb/Mn-1991-A450awch,,
404,0.07,0.33,0.64,0.007,0.004,,,,0.0007,,,,413.0,42.0,85.0,5.0,5.0,450.0,,,,170.0,21.0,DC,+,1.0,200,MMA,580.0,2.0,484.0,576.0,23.0,74.9,-4.0,100.0,,,Evans-Nb/Mn-1991-A450ht,,
405,0.074,0.33,0.64,0.008,0.006,,,,0.0003,,,,460.0,39.0,110.0,5.0,5.0,880.0,,,,170.0,21.0,DC,+,1.0,200,MMA,250.0,14.0,549.0,614.0,24.0,70.8,,,,,Evans-Nb/Mn-1991-A880aw,,
406,0.074,0.33,0.64,0.008,0.006,,,,0.0003,,,,460.0,39.0,110.0,5.0,5.0,880.0,,,,170.0,21.0,DC,+,1.0,200,MMA,0.0,0.0,,,,,13.0,100.0,,,Evans-Nb/Mn-1991-A880awch,,
407,0.074,0.33,0.64,0.008,0.006,,,,0.0003,,,,460.0,39.0,110.0,5.0,5.0,880.0,,,,170.0,21.0,DC,+,1.0,200,MMA,580.0,2.0,544.0,621.0,22.6,71.9,18.0,100.0,,,Evans-Nb/Mn-1991-A880ht,,
408,0.077,0.35,1.02,0.007,0.005,,,,0.0004,,,,399.0,41.0,75.0,5.0,5.0,5.0,,,,170.0,21.0,DC,+,1.0,200,MMA,250.0,14.0,443.0,522.0,31.1,77.0,,,,,Evans-Nb/Mn-1991-B5aw,,
409,0.077,0.35,1.02,0.007,0.005,,,,0.0004,,,,399.0,41.0,75.0,5.0,5.0,5.0,,,,170.0,21.0,DC,+,1.0,200,MMA,0.0,0.0,,,,,-60.0,100.0,,,Evans-Nb/Mn-1991-B5awch,,
410,0.077,0.35,1.02,0.007,0.005,,,,0.0004,,,,399.0,41.0,75.0,5.0,5.0,5.0,,,,170.0,21.0,DC,+,1.0,200,MMA,580.0,2.0,332.0,461.0,33.3,80.3,-80.0,100.0,,,Evans-Nb/Mn-1991-B5ht,,
411,0.078,0.35,1.02,0.007,0.005,,,,0.0004,,,,368.0,36.0,83.0,5.0,5.0,120.0,,,,170.0,21.0,DC,+,1.0,200,MMA,250.0,14.0,480.0,557.0,25.4,75.0,,,,,Evans-Nb/Mn-1991-B120aw,,
412,0.078,0.35,1.02,0.007,0.005,,,,0.0004,,,,368.0,36.0,83.0,5.0,5.0,120.0,,,,170.0,21.0,DC,+,1.0,200,MMA,0.0,0.0,,,,,-42.0,100.0,,,Evans-Nb/Mn-1991-B120awch,,
413,0.078,0.35,1.02,0.007,0.005,,,,0.0004,,,,368.0,36.0,83.0,5.0,5.0,120.0,,,,170.0,21.0,DC,+,1.0,200,MMA,580.0,2.0,447.0,540.0,30.4,77.0,-55.0,100.0,,,Evans-Nb/Mn-1991-B120ht,,
414,0.074,0.34,1.0,0.007,0.006,,,,0.0005,,,,424.0,37.0,86.0,5.0,5.0,255.0,,,,170.0,21.0,DC,+,1.0,200,MMA,250.0,14.0,513.0,594.0,28.0,76.0,,,,,Evans-Nb/Mn-1991-B255aw,,
415,0.074,0.34,1.0,0.007,0.006,,,,0.0005,,,,424.0,37.0,86.0,5.0,5.0,255.0,,,,170.0,21.0,DC,+,1.0,200,MMA,0.0,0.0,,,,,-38.0,100.0,,,Evans-Nb/Mn-1991-B255awch,,
416,0.074,0.34,1.0,0.007,0.006,,,,0.0005,,,,424.0,37.0,86.0,5.0,5.0,255.0,,,,170.0,21.0,DC,+,1.0,200,MMA,580.0,2.0,492.0,575.0,25.2,76.0,-41.0,100.0,,,Evans-Nb/Mn-1991-B255ht,,
417,0.074,0.33,0.99,0.008,0.006,,,,0.0004,,,,393.0,37.0,88.0,5.0,5.0,465.0,,,,170.0,21.0,DC,+,1.0,200,MMA,250.0,14.0,553.0,618.0,22.8,74.0,,,,,Evans-Nb/Mn-1991-B465aw,,
418,0.074,0.33,0.99,0.008,0.006,,,,0.0004,,,,393.0,37.0,88.0,5.0,5.0,465.0,,,,170.0,21.0,DC,+,1.0,200,MMA,0.0,0.0,,,,,-11.0,100.0,,,Evans-Nb/Mn-1991-B465awch,,
419,0.074,0.33,0.99,0.008,0.006,,,,0.0004,,,,393.0,37.0,88.0,5.0,5.0,465.0,,,,170.0,21.0,DC,+,1.0,200,MMA,580.0,2.0,540.0,616.0,22.4,75.0,-20.0,100.0,,,Evans-Nb/Mn-1991-B465ht,,
420,0.075,0.34,1.02,0.007,0.006,,,,0.0005,,,,417.0,37.0,79.0,5.0,5.0,985.0,,,,170.0,21.0,DC,+,1.0,200,MMA,250.0,14.0,615.0,655.0,20.2,72.9,,,,,Evans-Nb/Mn-1991-B985aw,,
421,0.075,0.34,1.02,0.007,0.006,,,,0.0005,,,,417.0,37.0,79.0,5.0,5.0,985.0,,,,170.0,21.0,DC,+,1.0,200,MMA,0.0,0.0,,,,,14.0,100.0,,,Evans-Nb/Mn-1991-B985awch,,
422,0.075,0.34,1.02,0.007,0.006,,,,0.0005,,,,417.0,37.0,79.0,5.0,5.0,985.0,,,,170.0,21.0,DC,+,1.0,200,MMA,580.0,2.0,603.0,676.0,19.8,70.8,8.0,100.0,,,Evans-Nb/Mn-1991-B985ht,,
423,0.077,0.31,1.33,0.007,0.005,,,,0.0004,,,,419.0,38.0,80.0,5.0,5.0,6.0,,,,170.0,21.0,DC,+,1.0,200,MMA,250.0,14.0,463.0,541.0,27.1,75.9,,,,,Evans-Nb/Mn-1991-C6aw,,
424,0.077,0.31,1.33,0.007,0.005,,,,0.0004,,,,419.0,38.0,80.0,5.0,5.0,6.0,,,,170.0,21.0,DC,+,1.0,200,MMA,0.0,0.0,,,,,-67.0,100.0,,,Evans-Nb/Mn-1991-C6awch,,
425,0.077,0.31,1.33,0.007,0.005,,,,0.0004,,,,419.0,38.0,80.0,5.0,5.0,6.0,,,,170.0,21.0,DC,+,1.0,200,MMA,580.0,2.0,372.0,497.0,31.4,76.4,-81.0,100.0,,,Evans-Nb/Mn-1991-C6ht,,
426,0.079,0.33,1.37,0.007,0.006,,,,0.0004,,,,417.0,34.0,97.0,5.0,5.0,105.0,,,,170.0,21.0,DC,+,1.0,200,MMA,250.0,14.0,505.0,586.0,25.8,77.9,,,,,Evans-Nb/Mn-1991-C105aw,,
427,0.079,0.33,1.37,0.007,0.006,,,,0.0004,,,,417.0,34.0,97.0,5.0,5.0,105.0,,,,170.0,21.0,DC,+,1.0,200,MMA,0.0,0.0,,,,,-55.0,100.0,,,Evans-Nb/Mn-1991-C105awch,,
428,0.079,0.33,1.37,0.007,0.006,,,,0.0004,,,,417.0,34.0,97.0,5.0,5.0,105.0,,,,170.0,21.0,DC,+,1.0,200,MMA,580.0,2.0,500.0,578.0,24.8,76.0,-61.0,100.0,,,Evans-Nb/Mn-1991-C105ht,,
429,0.076,0.3,1.36,0.008,0.006,,,,0.0004,,,,370.0,33.0,84.0,5.0,5.0,235.0,,,,170.0,21.0,DC,+,1.0,200,MMA,250.0,14.0,540.0,597.0,26.4,76.0,,,,,Evans-Nb/Mn-1991-C235aw,,
430,0.076,0.3,1.36,0.008,0.006,,,,0.0004,,,,370.0,33.0,84.0,5.0,5.0,235.0,,,,170.0,21.0,DC,+,1.0,200,MMA,0.0,0.0,,,,,-45.0,100.0,,,Evans-Nb/Mn-1991-C235awch,,
431,0.076,0.3,1.36,0.008,0.006,,,,0.0004,,,,370.0,33.0,84.0,5.0,5.0,235.0,,,,170.0,21.0,DC,+,1.0,200,MMA,580.0,2.0,539.0,607.0,25.0,76.0,-41.0,100.0,,,Evans-Nb/Mn-1991-C235ht,,
432,0.077,0.34,1.39,0.007,0.007,,,,0.0004,,,,409.0,32.0,99.0,5.0,5.0,455.0,,,,170.0,21.0,DC,+,1.0,200,MMA,250.0,14.0,586.0,641.0,24.2,76.0,,,,,Evans-Nb/Mn-1991-C455aw,,
433,0.077,0.34,1.39,0.007,0.007,,,,0.0004,,,,409.0,32.0,99.0,5.0,5.0,455.0,,,,170.0,21.0,DC,+,1.0,200,MMA,0.0,0.0,,,,,-23.0,100.0,,,Evans-Nb/Mn-1991-C455awch,,
434,0.077,0.34,1.39,0.007,0.007,,,,0.0004,,,,409.0,32.0,99.0,5.0,5.0,455.0,,,,170.0,21.0,DC,+,1.0,200,MMA,580.0,2.0,583.0,651.0,22.6,71.9,-27.0,100.0,,,Evans-Nb/Mn-1991-C455ht,,
435,0.076,0.3,1.36,0.006,0.007,,,,0.0005,,,,432.0,33.0,91.0,5.0,5.0,940.0,,,,170.0,21.0,DC,+,1.0,200,MMA,250.0,14.0,610.0,685.0,20.6,71.9,,,,,Evans-Nb/Mn-1991-C940aw,,
436,0.076,0.3,1.36,0.006,0.007,,,,0.0005,,,,432.0,33.0,91.0,5.0,5.0,940.0,,,,170.0,21.0,DC,+,1.0,200,MMA,0.0,0.0,,,,,-1.0,100.0,,,Evans-Nb/Mn-1991-C940awch,,
437,0.076,0.3,1.36,0.006,0.007,,,,0.0005,,,,432.0,33.0,91.0,5.0,5.0,940.0,,,,170.0,21.0,DC,+,1.0,200,MMA,580.0,2.0,614.0,686.0,19.0,70.8,7.0,100.0,,,Evans-Nb/Mn-1991-C940ht,,
438,0.076,0.29,1.74,0.008,0.006,,,,0.0004,,,,415.0,35.0,92.0,5.0,5.0,6.0,,,,170.0,21.0,DC,+,1.0,200,MMA,250.0,14.0,500.0,571.0,28.8,77.0,,,,,Evans-Nb/Mn-1991-D5aw,,
439,0.076,0.29,1.74,0.008,0.006,,,,0.0004,,,,415.0,35.0,92.0,5.0,5.0,6.0,,,,170.0,21.0,DC,+,1.0,200,MMA,0.0,0.0,,,,,-62.0,100.0,,,Evans-Nb/Mn-1991-D5awch,,
440,0.076,0.29,1.74,0.008,0.006,,,,0.0004,,,,415.0,35.0,92.0,5.0,5.0,6.0,,,,170.0,21.0,DC,+,1.0,200,MMA,580.0,2.0,414.0,518.0,29.2,78.4,-71.0,100.0,,,Evans-Nb/Mn-1991-D5ht,,
441,0.077,0.32,1.77,0.007,0.006,,,,0.0004,,,,418.0,31.0,89.0,5.0,5.0,125.0,,,,170.0,21.0,DC,+,1.0,200,MMA,250.0,14.0,540.0,614.0,22.0,75.9,,,,,Evans-Nb/Mn-1991-D125aw,,
442,0.077,0.32,1.77,0.007,0.006,,,,0.0004,,,,418.0,31.0,89.0,5.0,5.0,125.0,,,,170.0,21.0,DC,+,1.0,200,MMA,0.0,0.0,,,,,-54.0,100.0,,,Evans-Nb/Mn-1991-D125awch,,
443,0.077,0.32,1.77,0.007,0.006,,,,0.0004,,,,418.0,31.0,89.0,5.0,5.0,125.0,,,,170.0,21.0,DC,+,1.0,200,MMA,580.0,2.0,524.0,605.0,24.4,74.0,-61.0,100.0,,,Evans-Nb/Mn-1991-D125ht,,
444,0.078,0.3,1.76,0.007,0.007,,,,0.0004,,,,433.0,32.0,110.0,5.0,5.0,230.0,,,,170.0,21.0,DC,+,1.0,200,MMA,250.0,14.0,575.0,635.0,22.6,74.0,,,,,Evans-Nb/Mn-1991-D230aw,,
445,0.078,0.3,1.76,0.007,0.007,,,,0.0004,,,,433.0,32.0,110.0,5.0,5.0,230.0,,,,170.0,21.0,DC,+,1.0,200,MMA,0.0,0.0,,,,,-42.0,100.0,,,Evans-Nb/Mn-1991-D230awch,,
446,0.078,0.3,1.76,0.007,0.007,,,,0.0004,,,,433.0,32.0,110.0,5.0,5.0,230.0,,,,170.0,21.0,DC,+,1.0,200,MMA,580.0,2.0,553.0,627.0,22.0,76.8,-31.0,100.0,,,Evans-Nb/Mn-1991-D230ht,,
447,0.077,0.29,1.77,0.008,0.009,,,,0.0004,,,,432.0,31.0,97.0,5.0,5.0,450.0,,,,170.0,21.0,DC,+,1.0,200,MMA,250.0,14.0,606.0,660.0,22.0,74.0,,,,,Evans-Nb/Mn-1991-D450aw,,
448,0.077,0.29,1.77,0.008,0.009,,,,0.0004,,,,432.0,31.0,97.0,5.0,5.0,450.0,,,,170.0,21.0,DC,+,1.0,200,MMA,0.0,0.0,,,,,-26.0,100.0,,,Evans-Nb/Mn-1991-D450awch,,
449,0.077,0.29,1.77,0.008,0.009,,,,0.0004,,,,432.0,31.0,97.0,5.0,5.0,450.0,,,,170.0,21.0,DC,+,1.0,200,MMA,580.0,2.0,577.0,661.0,21.6,71.9,-15.0,100.0,,,Evans-Nb/Mn-1991-D450ht,,
450,0.079,0.29,1.79,0.006,0.007,,,,0.0004,,,,406.0,33.0,105.0,5.0,5.0,895.0,,,,170.0,21.0,DC,+,1.0,200,MMA,250.0,14.0,654.0,708.0,19.2,70.8,,,,,Evans-Nb/Mn-1991-D895aw,,
451,0.079,0.29,1.79,0.006,0.007,,,,0.0004,,,,406.0,33.0,105.0,5.0,5.0,895.0,,,,170.0,21.0,DC,+,1.0,200,MMA,0.0,0.0,,,,,-6.0,100.0,,,Evans-Nb/Mn-1991-D895awch,,
452,0.079,0.29,1.79,0.006,0.007,,,,0.0004,,,,406.0,33.0,105.0,5.0,5.0,895.0,,,,170.0,21.0,DC,+,1.0,200,MMA,580.0,2.0,638.0,716.0,17.2,68.6,4.0,100.0,,,Evans-Nb/Mn-1991-D895ht,,
453,0.062,0.22,1.17,0.007,0.006,,,,,,,,330.0,,120.0,,,,,,,180.0,34.0,AC,0,2.0,200,MMA,250.0,14.0,427.0,512.0,31.4,81.5,,,,,Evans-FelowH-1991-UF.05a,,
454,0.06,0.26,1.2,0.008,0.007,,,,,,,,320.0,,150.0,,,,,,,180.0,34.0,AC,0,2.0,200,MMA,250.0,14.0,440.0,523.0,33.0,81.5,,,,,Evans-FelowH-1991-UF.15a,,
455,0.06,0.25,1.19,0.008,0.007,,,,,,,,353.0,,110.0,,,,,,,180.0,34.0,AC,0,2.0,200,MMA,250.0,14.0,443.0,508.0,30.4,82.4,,,,,Evans-FelowH-1991-UF.25a,,
456,0.062,0.31,1.24,0.008,0.008,,,,,,,,366.0,,110.0,,,,,,,180.0,34.0,AC,0,2.0,200,MMA,250.0,14.0,468.0,531.0,29.6,81.5,,,,,Evans-FelowH-1991-UF.35a,,
457,0.055,0.33,1.39,0.007,0.007,,,,,,,,323.0,,70.0,,,,,,,180.0,34.0,DC,+,1.0,200,MMA,250.0,14.0,435.0,510.0,35.6,81.5,,,,,Evans-FelowH-1991-UF.05b,,
458,0.049,0.34,1.39,0.006,0.007,,,,,,,,339.0,,65.0,,,,,,,180.0,34.0,DC,+,1.0,200,MMA,250.0,14.0,430.0,505.0,31.2,82.3,,,,,Evans-FelowH-1991-UF.15b,,
459,0.048,0.31,1.34,0.008,0.008,,,,,,,,371.0,,75.0,,,,,,,180.0,34.0,DC,+,1.0,200,MMA,250.0,14.0,433.0,504.0,31.0,82.3,,,,,Evans-FelowH-1991-UF.25b,,
460,0.048,0.36,1.3,0.007,0.007,,,,,,,,401.0,,70.0,,,,,,,180.0,34.0,DC,+,1.0,200,MMA,250.0,14.0,465.0,526.0,30.4,80.6,,,,,Evans-FelowH-1991-UF.35b,,
461,0.059,0.29,1.49,0.008,0.017,,,,,,,,305.0,,110.0,,,,,,,180.0,34.0,DC,+,1.0,200,MMA,250.0,14.0,442.0,524.0,31.6,80.6,,,,,Evans-FelowH-1991-E7016(1),,
462,0.051,0.31,1.64,0.005,0.016,,,,,,,,330.0,,60.0,,,,,,,180.0,34.0,DC,+,1.0,200,MMA,250.0,14.0,497.0,559.0,30.0,77.8,,,,,Evans-FelowH-1991-E7016(2),,
463,0.069,0.53,1.17,0.008,0.014,,,,,,,,365.0,,120.0,,,,,,,180.0,34.0,DC,+,1.0,200,MMA,250.0,14.0,487.0,555.0,31.4,78.8,,,,,Evans-FelowH-1991-E7016(3),,
464,0.068,0.36,1.56,0.006,0.01,,,,,,,,396.0,,90.0,,,,,,,180.0,34.0,DC,+,1.0,200,MMA,250.0,14.0,494.0,569.0,28.4,79.6,,,,,Evans-FelowH-1991-TENACITOR,,
465,0.043,0.3,0.69,0.006,0.007,,,,,,,,,,,,,,,,,170.0,21.0,DC,+,1.0,200,MMA,580.0,2.0,373.0,448.0,34.4,83.0,,,,,Evans-StressRelief-1991-0.045A,,
466,0.043,0.3,0.69,0.006,0.007,,,,,,,,,,,,,,,,,170.0,21.0,DC,+,1.0,200,MMA,580.0,2.0,,,,,-70.0,9.0,,,Evans-StressRelief-1991-0.045Ach-70,,
467,0.043,0.3,0.69,0.006,0.007,,,,,,,,,,,,,,,,,170.0,21.0,DC,+,1.0,200,MMA,580.0,2.0,,,,,-60.0,15.0,,,Evans-StressRelief-1991-0.045Ach-60,,
468,0.043,0.3,0.69,0.006,0.007,,,,,,,,,,,,,,,,,170.0,21.0,DC,+,1.0,200,MMA,580.0,2.0,,,,,-50.0,53.0,,,Evans-StressRelief-1991-0.045Ach-50,,
469,0.043,0.3,0.69,0.006,0.007,,,,,,,,,,,,,,,,,170.0,21.0,DC,+,1.0,200,MMA,580.0,2.0,,,,,-40.0,117.0,,,Evans-StressRelief-1991-0.045Ach-40,,
470,0.043,0.3,0.69,0.006,0.007,,,,,,,,,,,,,,,,,170.0,21.0,DC,+,1.0,200,MMA,580.0,2.0,,,,,-20.0,220.0,,,Evans-StressRelief-1991-0.045Ach-20,,
471,0.043,0.3,0.69,0.006,0.007,,,,,,,,,,,,,,,,,170.0,21.0,DC,+,1.0,200,MMA,580.0,2.0,,,,,20.0,222.0,,,Evans-StressRelief-1991-0.045Ach20,,
472,0.042,0.31,0.98,0.006,0.007,,,,,,,,,,,,,,,,,170.0,21.0,DC,+,1.0,200,MMA,580.0,2.0,392.0,476.0,34.4,80.6,,,,,Evans-StressRelief-1991-0.045B,,
473,0.042,0.31,0.98,0.006,0.007,,,,,,,,,,,,,,,,,170.0,21.0,DC,+,1.0,200,MMA,580.0,2.0,,,,,-70.0,21.0,,,Evans-StressRelief-1991-0.045Bch-70,,
474,0.042,0.31,0.98,0.006,0.007,,,,,,,,,,,,,,,,,170.0,21.0,DC,+,1.0,200,MMA,580.0,2.0,,,,,-60.0,38.0,,,Evans-StressRelief-1991-0.045Bch-60,,
475,0.042,0.31,0.98,0.006,0.007,,,,,,,,,,,,,,,,,170.0,21.0,DC,+,1.0,200,MMA,580.0,2.0,,,,,-50.0,74.0,,,Evans-StressRelief-1991-0.045Bch-50,,
476,0.042,0.31,0.98,0.006,0.007,,,,,,,,,,,,,,,,,170.0,21.0,DC,+,1.0,200,MMA,580.0,2.0,,,,,-40.0,182.0,,,Evans-StressRelief-1991-0.045Bch-40,,
477,0.042,0.31,0.98,0.006,0.007,,,,,,,,,,,,,,,,,170.0,21.0,DC,+,1.0,200,MMA,580.0,2.0,,,,,-20.0,220.0,,,Evans-StressRelief-1991-0.045Bch-20,,
478,0.042,0.31,0.98,0.006,0.007,,,,,,,,,,,,,,,,,170.0,21.0,DC,+,1.0,200,MMA,580.0,2.0,,,,,20.0,222.0,,,Evans-StressRelief-1991-0.045Bch20,,
479,0.045,0.31,1.39,0.005,0.007,,,,,,,,,,,,,,,,,170.0,21.0,DC,+,1.0,200,MMA,580.0,2.0,414.0,502.0,31.0,80.6,,,,,Evans-StressRelief-1991-0.045C,,
480,0.045,0.31,1.39,0.005,0.007,,,,,,,,,,,,,,,,,170.0,21.0,DC,+,1.0,200,MMA,580.0,2.0,,,,,-70.0,38.0,,,Evans-StressRelief-1991-0.045Cch-70,,
481,0.045,0.31,1.39,0.005,0.007,,,,,,,,,,,,,,,,,170.0,21.0,DC,+,1.0,200,MMA,580.0,2.0,,,,,-60.0,81.0,,,Evans-StressRelief-1991-0.045Cch-60,,
482,0.045,0.31,1.39,0.005,0.007,,,,,,,,,,,,,,,,,170.0,21.0,DC,+,1.0,200,MMA,580.0,2.0,,,,,-50.0,129.0,,,Evans-StressRelief-1991-0.045Cch-50,,
483,0.045,0.31,1.39,0.005,0.007,,,,,,,,,,,,,,,,,170.0,21.0,DC,+,1.0,200,MMA,580.0,2.0,,,,,-40.0,172.0,,,Evans-StressRelief-1991-0.045Cch-40,,
484,0.045,0.31,1.39,0.005,0.007,,,,,,,,,,,,,,,,,170.0,21.0,DC,+,1.0,200,MMA,580.0,2.0,,,,,-20.0,220.0,,,Evans-StressRelief-1991-0.045Cch-20,,
485,0.045,0.31,1.39,0.005,0.007,,,,,,,,,,,,,,,,,170.0,21.0,DC,+,1.0,200,MMA,580.0,2.0,,,,,20.0,222.0,,,Evans-StressRelief-1991-0.045Cch20,,
486,0.045,0.29,1.83,0.005,0.008,,,,,,,,,,,,,,,,,170.0,21.0,DC,+,1.0,200,MMA,580.0,2.0,444.0,525.0,29.8,79.9,,,,,Evans-StressRelief-1991-0.045D,,
487,0.045,0.29,1.83,0.005,0.008,,,,,,,,,,,,,,,,,170.0,21.0,DC,+,1.0,200,MMA,580.0,2.0,,,,,-70.0,36.0,,,Evans-StressRelief-1991-0.045Dch-70,,
488,0.045,0.29,1.83,0.005,0.008,,,,,,,,,,,,,,,,,170.0,21.0,DC,+,1.0,200,MMA,580.0,2.0,,,,,-60.0,76.0,,,Evans-StressRelief-1991-0.045Dch-60,,
489,0.045,0.29,1.83,0.005,0.008,,,,,,,,,,,,,,,,,170.0,21.0,DC,+,1.0,200,MMA,580.0,2.0,,,,,-50.0,117.0,,,Evans-StressRelief-1991-0.045Dch-50,,
490,0.045,0.29,1.83,0.005,0.008,,,,,,,,,,,,,,,,,170.0,21.0,DC,+,1.0,200,MMA,580.0,2.0,,,,,-40.0,153.0,,,Evans-StressRelief-1991-0.045Dch-40,,
491,0.045,0.29,1.83,0.005,0.008,,,,,,,,,,,,,,,,,170.0,21.0,DC,+,1.0,200,MMA,580.0,2.0,,,,,-20.0,203.0,,,Evans-StressRelief-1991-0.045Dch-20,,
492,0.045,0.29,1.83,0.005,0.008,,,,,,,,,,,,,,,,,170.0,21.0,DC,+,1.0,200,MMA,580.0,2.0,,,,,20.0,222.0,,,Evans-StressRelief-1991-0.045Dch20,,
493,0.058,0.33,0.63,0.007,0.007,,,,,,,,,,,,,,,,,170.0,21.0,DC,+,1.0,200,MMA,580.0,2.0,386.0,465.0,33.4,78.8,,,,,Evans-StressRelief-1991-0.065A,,
494,0.058,0.33,0.63,0.007,0.007,,,,,,,,,,,,,,,,,170.0,21.0,DC,+,1.0,200,MMA,580.0,2.0,,,,,-60.0,13.0,,,Evans-StressRelief-1991-0.065Ach-60,,
495,0.058,0.33,0.63,0.007,0.007,,,,,,,,,,,,,,,,,170.0,21.0,DC,+,1.0,200,MMA,580.0,2.0,,,,,-50.0,27.0,,,Evans-StressRelief-1991-0.065Ach-50,,
496,0.058,0.33,0.63,0.007,0.007,,,,,,,,,,,,,,,,,170.0,21.0,DC,+,1.0,200,MMA,580.0,2.0,,,,,-40.0,78.0,,,Evans-StressRelief-1991-0.065Ach-40,,
497,0.058,0.33,0.63,0.007,0.007,,,,,,,,,,,,,,,,,170.0,21.0,DC,+,1.0,200,MMA,580.0,2.0,,,,,-20.0,178.0,,,Evans-StressRelief-1991-0.065Ach-20,,
498,0.058,0.33,0.63,0.007,0.007,,,,,,,,,,,,,,,,,170.0,21.0,DC,+,1.0,200,MMA,580.0,2.0,,,,,20.0,220.0,,,Evans-StressRelief-1991-0.065Ach20,,
499,0.065,0.34,0.97,0.007,0.008,,,,,,,,,,,,,,,,,170.0,21.0,DC,+,1.0,200,MMA,580.0,2.0,418.0,500.0,35.0,80.6,,,,,Evans-StressRelief-1991-0.065B,,
500,0.065,0.34,0.97,0.007,0.008,,,,,,,,,,,,,,,,,170.0,21.0,DC,+,1.0,200,MMA,580.0,2.0,,,,,-70.0,15.0,,,Evans-StressRelief-1991-0.065Bch-70,,
501,0.065,0.34,0.97,0.007,0.008,,,,,,,,,,,,,,,,,170.0,21.0,DC,+,1.0,200,MMA,580.0,2.0,,,,,-60.0,45.0,,,Evans-StressRelief-1991-0.065Bch-60,,
502,0.065,0.34,0.97,0.007,0.008,,,,,,,,,,,,,,,,,170.0,21.0,DC,+,1.0,200,MMA,580.0,2.0,,,,,-50.0,100.0,,,Evans-StressRelief-1991-0.065Bch-50,,
503,0.065,0.34,0.97,0.007,0.008,,,,,,,,,,,,,,,,,170.0,21.0,DC,+,1.0,200,MMA,580.0,2.0,,,,,-40.0,155.0,,,Evans-StressRelief-1991-0.065Bch-40,,
504,0.065,0.34,0.97,0.007,0.008,,,,,,,,,,,,,,,,,170.0,21.0,DC,+,1.0,200,MMA,580.0,2.0,,,,,-20.0,201.0,,,Evans-StressRelief-1991-0.065Bch-20,,
505,0.065,0.34,0.97,0.007,0.008,,,,,,,,,,,,,,,,,170.0,21.0,DC,+,1.0,200,MMA,580.0,2.0,,,,,20.0,220.0,,,Evans-StressRelief-1991-0.065Bch20,,
506,0.066,0.35,1.36,0.007,0.008,,,,,,,,,,,,,,,,,170.0,21.0,DC,+,1.0,200,MMA,580.0,2.0,455.0,540.0,31.2,77.9,,,,,Evans-StressRelief-1991-0.065C,,
507,0.066,0.35,1.36,0.007,0.008,,,,,,,,,,,,,,,,,170.0,21.0,DC,+,1.0,200,MMA,580.0,2.0,,,,,-70.0,30.0,,,Evans-StressRelief-1991-0.065Cch-70,,
508,0.066,0.35,1.36,0.007,0.008,,,,,,,,,,,,,,,,,170.0,21.0,DC,+,1.0,200,MMA,580.0,2.0,,,,,-60.0,72.0,,,Evans-StressRelief-1991-0.065Cch-60,,
509,0.066,0.35,1.36,0.007,0.008,,,,,,,,,,,,,,,,,170.0,21.0,DC,+,1.0,200,MMA,580.0,2.0,,,,,-50.0,119.0,,,Evans-StressRelief-1991-0.065Cch-50,,
510,0.066,0.35,1.36,0.007,0.008,,,,,,,,,,,,,,,,,170.0,21.0,DC,+,1.0,200,MMA,580.0,2.0,,,,,-40.0,165.0,,,Evans-StressRelief-1991-0.065Cch-40,,
511,0.066,0.35,1.36,0.007,0.008,,,,,,,,,,,,,,,,,170.0,21.0,DC,+,1.0,200,MMA,580.0,2.0,,,,,-20.0,201.0,,,Evans-StressRelief-1991-0.065Cch-20,,
