Repository: louisgthier/welding-quality-prediction

# welding-quality-prediction info

# PREPROCESS DATA
Ok les gars ce que j'ai fait pour le moment:
- définition des variables path dans variables.py
- Une fonction pour virer les doubles espaces et espaces de fin de ligne
- Changer les N en NaN

Ce qu'il y a en dessous c'est juste le .tex en markdown

Pour tester l'import, lancez juste data_import.py ça génèrera un fichier dans /data/

# A FAIRE POUR LE PROJET 
Les objectifs du projet sont les suivants :
	Faire une analyse descriptive de la base de données pour bien la maîtriser et identifier les tâches de preprocessing pertinentes à réaliser. Toute action de preprocessing devra être explicitée, décrite et justifiée. Réfléchir aux unités de mesures des variables, à la nécessité de normaliser ou non les données, appliquer une ACP pour développer de l’intuition sur la problématique, etc. 
	Identifier quelles sont les variables représentatives de la qualité de soudure et bien les comprendre. Réfléchir à la façon de prédire la qualité de soudure à partir de ces variables identifiées. Cela implique de réfléchir à une stratégie et il est attendu de bien l’expliciter et la justifier.
	Appliquer différentes approches de ML vues en cours et en TD sur ce dataset pour prédire la qualité de soudure. Pensez à réaliser un protocole de validation croisée rigoureux. Enfin, le dataset n’étant pas complétement labélisé, nous vous invitons à effectuer un travail bibliographique sur des méthodes de ML avancées de type semi-supervisées. Vous êtes invités à en appliquer au minimum une en justifiant votre choix et la pertinence de celle-ci. 
	Faire une analyse comparative des performances des différents modèles et méthodes appliqués.

# MAP DATA LIBRARY

## Database MAP_DATA_WELD

### 1. Provenance of Data

Tracey Cool\* and H. K. D. H. Bhadeshia, Phase Transformations Group, Department of Materials Science and Metallurgy, University of Cambridge, Cambridge, U.K.

*Tracey Cool (TC) is now with the Materials Engineering Department, Parsons Power Generation Systems Ltd, Heaton Works, Shields Road, Newcastle Upon Tyne, NE6 2YL*

### 3. Description

The tar file contains data for the chemical composition of the steels studied, and their room temperature mechanical properties. These data have been collated from available literature. The presence of an "N" indicates that the value was not reported in the publication. This is *not* meant to be an indication that the value is zero. Although many columns are presented here, those which only have a small amount of data have been removed for the analysis described in [1] and [2]. This enabled more input lines to be used for neural network analysis.

#### Column Descriptions:
- **Column 1:** Carbon concentration / weight %
- **Column 2:** Silicon concentration / weight %
- **Column 3:** Manganese concentration / weight %
- **Column 4:** Sulphur concentration / weight %
- **Column 5:** Phosphorus concentration / weight %
- **Column 6:** Nickel concentration / weight %
- **Column 7:** Chromium concentration / weight %
- **Column 8:** Molybdenum concentration / weight %
- **Column 9:** Vanadium concentration / weight %
- **Column 10:** Copper concentration / weight %
- **Column 11:** Cobalt concentration / weight %
- **Column 12:** Tungsten concentration / weight %
- **Column 13:** Oxygen concentration / parts per million by weight
- **Column 14:** Titanium concentration / parts per million by weight
- **Column 15:** Nitrogen concentration / parts per million by weight
- **Column 16:** Aluminium concentration / parts per million by weight
- **Column 17:** Boron concentration / parts per million by weight
- **Column 18:** Niobium concentration / parts per million by weight
- **Column 19:** Tin concentration / parts per million by weight
- **Column 20:** Arsenic concentration / parts per million by weight
- **Column 21:** Antimony concentration / parts per million by weight
- **Column 22:** Current / A
- **Column 23:** Voltage / V
- **Column 24:** AC or DC
- **Column 25:** Electrode positive or negative
- **Column 26:** Heat input / kJ mm⁻¹
- **Column 27:** Interpass temperature / °C
- **Column 28:** Type of weld (ShMA = MMA = manual metal arc, SA = SMA = submerged arc, FCA = flux cored arc, GTAA gas tungsten arc automatic, GMAA gas metal arc automatic, SAW-NG = submerged arc narrow gap, GMA-NG = gas metal arc narrow gap, ES = electroslag, TSA = tandem submerged arc)
- **Column 29:** Post weld heat treatment temperature / °C
- **Column 30:** Post weld heat treatment time / hours
- **Column 31:** Yield strength / MPa
- **Column 32:** Ultimate tensile strength / MPa
- **Column 33:** Elongation / %
- **Column 34:** Reduction of Area / %
- **Column 35:** Charpy temperature / °C
- **Column 36:** Charpy impact toughness / J
- **Column 37:** Hardness / kg mm⁻²
- **Column 38:** 50% FATT
- **Column 39:** Primary ferrite in microstructure / %
- **Column 40:** Ferrite with second phase / %
- **Column 41:** Acicular ferrite / %
- **Column 42:** Martens

File: data/hardness_yield_strength.csv
Weld ID,Hardness / kg mm^{-2},Yield strength / MPa
PantK-1990-w1,459.0,509
PantK-1990-w2,405.0,518
PantK-1990-w3,451.0,511
PantK-1990-w4.0,432.0,514
PantK-1990-w4.1,264.0,562
PantK-1990-w4.2,241.0,514
PantK-1990-w4.3,251.0,552
PantK-1990-w4.4,225.0,511
PantK-1990-w4.5,233.0,533
PantK-1990-w4.6,208.0,508
PantK-1990-w5.0,373.0,545
PantK-1990-w5.1,224.0,528
PantK-1990-w5.2,210.0,508
PantK-1990-w5.3,212.0,509
PantK-1990-w5.4,202.0,506
PantK-1990-w5.5,204.0,496
PantK-1990-w5.6,201.0,506
PantK-1990-w6.0,398.0,524
PantK-1990-w6.1,249.0,534
PantK-1990-w6.2,226.0,507
PantK-1990-w6.3,234.0,518
PantK-1990-w6.4,219.0,505
PantK-1990-w6.5,224.0,505
PantK-1990-w6.6,212.0,504
PantK-1990-w7.0,467.0,508
PantK-1990-w7.1,277.0,565
PantK-1990-w7.2,254.0,519
PantK-1990-w7.3,263.0,560
PantK-1990-w7.4,237.0,517
PantK-1990-w7.5,249.0,552
PantK-1990-w7.6,226.0,515
PantK-1990-w8.0,362.0,540
PantK-1990-w8.1,291.0,556
PantK-1990-w8.2,262.0,513
PantK-1990-w8.3,266.0,551
PantK-1990-w8.4,253.0,512
PantK-1990-w8.5,257.0,546
PantK-1990-w8.6,246.0,511
PantK-1990-bw1.0,264.0,561
PantK-1990-bw2.0,269.0,567
PantK-1990-bw3.0,233.0,515
PantK-1990-bw4.0,226.0,514
Wolst-1974-S25,244.0,606
Wolst-1974-S30,247.0,632
Wolst-1974-S35,253.0,629
Wolst-1974-M80,222.0,553
Wolst-1974-M110,240.0,597
Wolst-1974-AA,227.0,558
Wolst-1974-BB,233.0,579
Wolst-1974-FF,212.0,526
Wolst-1974-KK,209.0,532
