Repository: louisgthier/welding-quality-prediction

# welding-quality-prediction info

# PREPROCESS DATA
Ok les gars ce que j'ai fait pour le moment:
- définition des variables path dans variables.py
- Une fonction pour virer les doubles espaces et espaces de fin de ligne
- Changer les N en NaN

Ce qu'il y a en dessous c'est juste le .tex en markdown

Pour tester l'import, lancez juste data_import.py ça génèrera un fichier dans /data/

# A FAIRE POUR LE PROJET 
Les objectifs du projet sont les suivants :
	Faire une analyse descriptive de la base de données pour bien la maîtriser et identifier les tâches de preprocessing pertinentes à réaliser. Toute action de preprocessing devra être explicitée, décrite et justifiée. Réfléchir aux unités de mesures des variables, à la nécessité de normaliser ou non les données, appliquer une ACP pour développer de l’intuition sur la problématique, etc. 
	Identifier quelles sont les variables représentatives de la qualité de soudure et bien les comprendre. Réfléchir à la façon de prédire la qualité de soudure à partir de ces variables identifiées. Cela implique de réfléchir à une stratégie et il est attendu de bien l’expliciter et la justifier.
	Appliquer différentes approches de ML vues en cours et en TD sur ce dataset pour prédire la qualité de soudure. Pensez à réaliser un protocole de validation croisée rigoureux. Enfin, le dataset n’étant pas complétement labélisé, nous vous invitons à effectuer un travail bibliographique sur des méthodes de ML avancées de type semi-supervisées. Vous êtes invités à en appliquer au minimum une en justifiant votre choix et la pertinence de celle-ci. 
	Faire une analyse comparative des performances des différents modèles et méthodes appliqués.

# MAP DATA LIBRARY

## Database MAP_DATA_WELD

### 1. Provenance of Data

Tracey Cool\* and H. K. D. H. Bhadeshia, Phase Transformations Group, Department of Materials Science and Metallurgy, University of Cambridge, Cambridge, U.K.

*Tracey Cool (TC) is now with the Materials Engineering Department, Parsons Power Generation Systems Ltd, Heaton Works, Shields Road, Newcastle Upon Tyne, NE6 2YL*

### 3. Description

The tar file contains data for the chemical composition of the steels studied, and their room temperature mechanical properties. These data have been collated from available literature. The presence of an "N" indicates that the value was not reported in the publication. This is *not* meant to be an indication that the value is zero. Although many columns are presented here, those which only have a small amount of data have been removed for the analysis described in [1] and [2]. This enabled more input lines to be used for neural network analysis.

#### Column Descriptions:
- **Column 1:** Carbon concentration / weight %
- **Column 2:** Silicon concentration / weight %
- **Column 3:** Manganese concentration / weight %
- **Column 4:** Sulphur concentration / weight %
- **Column 5:** Phosphorus concentration / weight %
- **Column 6:** Nickel concentration / weight %
- **Column 7:** Chromium concentration / weight %
- **Column 8:** Molybdenum concentration / weight %
- **Column 9:** Vanadium concentration / weight %
- **Column 10:** Copper concentration / weight %
- **Column 11:** Cobalt concentration / weight %
- **Column 12:** Tungsten concentration / weight %
- **Column 13:** Oxygen concentration / parts per million by weight
- **Column 14:** Titanium concentration / parts per million by weight
- **Column 15:** Nitrogen concentration / parts per million by weight
- **Column 16:** Aluminium concentration / parts per million by weight
- **Column 17:** Boron concentration / parts per million by weight
- **Column 18:** Niobium concentration / parts per million by weight
- **Column 19:** Tin concentration / parts per million by weight
- **Column 20:** Arsenic concentration / parts per million by weight
- **Column 21:** Antimony concentration / parts per million by weight
- **Column 22:** Current / A
- **Column 23:** Voltage / V
- **Column 24:** AC or DC
- **Column 25:** Electrode positive or negative
- **Column 26:** Heat input / kJ mm⁻¹
- **Column 27:** Interpass temperature / °C
- **Column 28:** Type of weld (ShMA = MMA = manual metal arc, SA = SMA = submerged arc, FCA = flux cored arc, GTAA gas tungsten arc automatic, GMAA gas metal arc automatic, SAW-NG = submerged arc narrow gap, GMA-NG = gas metal arc narrow gap, ES = electroslag, TSA = tandem submerged arc)
- **Column 29:** Post weld heat treatment temperature / °C
- **Column 30:** Post weld heat treatment time / hours
- **Column 31:** Yield strength / MPa
- **Column 32:** Ultimate tensile strength / MPa
- **Column 33:** Elongation / %
- **Column 34:** Reduction of Area / %
- **Column 35:** Charpy temperature / °C
- **Column 36:** Charpy impact toughness / J
- **Column 37:** Hardness / kg mm⁻²
- **Column 38:** 50% FATT
- **Column 39:** Primary ferrite in microstructure / %
- **Column 40:** Ferrite with second phase / %
- **Column 41:** Acicular ferrite / %
- **Column 42:** Martens

File: data/Charpy_group.csv (part 1 of 6)
Carbon concentration / weight %,Silicon concentration / weight %,Manganese concentration / weight %,Sulphur concentration / weight %,Phosphorus concentration / weight %,Nickel concentration / weight %,Chromium concentration / weight %,Molybdenum concentration / weight %,Vanadium concentration / weight %,Copper concentration / weight %,Cobalt concentration / weight %,Tungsten concentration / weight %,Oxygen concentration / parts per million by weight,Titanium concentration / parts per million by weight,Nitrogen concentration / parts per million by weight,Aluminium concentration / parts per million by weight,Boron concentration / parts per million by weight,Niobium concentration / parts per million by weight,Tin concentration / parts per million by weight,Arsenic concentration / parts per million by weight,Antimony concentration / parts per million by weight,Current / A,Voltage / V,AC or DC,Heat input / kJ mm^{-1},Interpass temperature,Post weld heat treatment temperature,Post weld heat treatment time / hours,Charpy temperature,Charpy impact toughness / J,Electrode Positive,Electrode Negative,Type of weld_FCA,Type of weld_GMAA,Type of weld_GTAA,Type of weld_MMA,Type of weld_NGGMA,Type of weld_NGSAW,Type of weld_SA,Type of weld_SAA,Type of weld_TSA,Group_Alekseev&,Group_Birmingham,Group_Blond&,Group_Chandel&,Group_Cunh,Group_Ditt,Group_EPRI,Group_Es,Group_EvHtIp1979,Group_Evans,Group_EvansLetter,Group_Ga&K,Group_Gar&K,Group_Hunt&,Group_Icici&,Group_Inag&,Group_JorgeEtAl,Group_Kik,Group_Kluket,Group_KocakPEv,Group_KocakPREv,Group_Mart,Group_Natsume,Group_PakSven,Group_PantK,Group_Pat,Group_RC81033,Group_RaiterGonzal,Group_Stil,Group_SurianEtAl,Group_SvenGret,Group_Sw&Rog,Group_Wats,Group_p-RR82011
0.037,0.3,0.65,0.008,0.012,0.0,0.0,0.0,0.0,0.0,0.0,0.0,0.0,0.0,0,0.0,0,0,0.0,0.0,0.0,170.0,21.0,1.0,1.0,200.0,0.0,0.0,-28.0,100.0,1,0,0.0,0.0,0.0,1.0,0.0,0.0,0.0,0.0,0.0,0,0,0,0,0,0,0,0,0,1,0,0,0,0,0,0,0,0,0,0,0,0,0,0,0,0,0,0,0,0,0,0,0,0
0.037,0.3,0.65,0.008,0.012,0.0,0.0,0.0,0.0,0.0,0.0,0.0,0.0,0.0,0,0.0,0,0,0.0,0.0,0.0,170.0,21.0,1.0,1.0,200.0,580.0,2.0,-38.0,100.0,1,0,0.0,0.0,0.0,1.0,0.0,0.0,0.0,0.0,0.0,0,0,0,0,0,0,0,0,0,1,0,0,0,0,0,0,0,0,0,0,0,0,0,0,0,0,0,0,0,0,0,0,0,0
0.037,0.31,1.03,0.007,0.014,0.0,0.0,0.0,0.0,0.0,0.0,0.0,0.0,0.0,0,0.0,0,0,0.0,0.0,0.0,170.0,21.0,1.0,1.0,200.0,0.0,0.0,-48.0,100.0,1,0,0.0,0.0,0.0,1.0,0.0,0.0,0.0,0.0,0.0,0,0,0,0,0,0,0,0,0,1,0,0,0,0,0,0,0,0,0,0,0,0,0,0,0,0,0,0,0,0,0,0,0,0
0.037,0.31,1.03,0.007,0.014,0.0,0.0,0.0,0.0,0.0,0.0,0.0,0.0,0.0,0,0.0,0,0,0.0,0.0,0.0,170.0,21.0,1.0,1.0,200.0,580.0,2.0,-44.0,100.0,1,0,0.0,0.0,0.0,1.0,0.0,0.0,0.0,0.0,0.0,0,0,0,0,0,0,0,0,0,1,0,0,0,0,0,0,0,0,0,0,0,0,0,0,0,0,0,0,0,0,0,0,0,0
0.044,0.35,1.43,0.007,0.014,0.0,0.0,0.0,0.0,0.0,0.0,0.0,0.0,0.0,0,0.0,0,0,0.0,0.0,0.0,170.0,21.0,1.0,1.0,200.0,0.0,0.0,-53.0,100.0,1,0,0.0,0.0,0.0,1.0,0.0,0.0,0.0,0.0,0.0,0,0,0,0,0,0,0,0,0,1,0,0,0,0,0,0,0,0,0,0,0,0,0,0,0,0,0,0,0,0,0,0,0,0
0.044,0.35,1.43,0.007,0.014,0.0,0.0,0.0,0.0,0.0,0.0,0.0,0.0,0.0,0,0.0,0,0,0.0,0.0,0.0,170.0,21.0,1.0,1.0,200.0,580.0,2.0,-58.0,100.0,1,0,0.0,0.0,0.0,1.0,0.0,0.0,0.0,0.0,0.0,0,0,0,0,0,0,0,0,0,1,0,0,0,0,0,0,0,0,0,0,0,0,0,0,0,0,0,0,0,0,0,0,0,0
0.045,0.33,1.85,0.007,0.016,0.0,0.0,0.0,0.0,0.0,0.0,0.0,0.0,0.0,0,0.0,0,0,0.0,0.0,0.0,170.0,21.0,1.0,1.0,200.0,0.0,0.0,-38.0,100.0,1,0,0.0,0.0,0.0,1.0,0.0,0.0,0.0,0.0,0.0,0,0,0,0,0,0,0,0,0,1,0,0,0,0,0,0,0,0,0,0,0,0,0,0,0,0,0,0,0,0,0,0,0,0
0.045,0.33,1.85,0.007,0.016,0.0,0.0,0.0,0.0,0.0,0.0,0.0,0.0,0.0,0,0.0,0,0,0.0,0.0,0.0,170.0,21.0,1.0,1.0,200.0,580.0,2.0,-40.0,100.0,1,0,0.0,0.0,0.0,1.0,0.0,0.0,0.0,0.0,0.0,0,0,0,0,0,0,0,0,0,1,0,0,0,0,0,0,0,0,0,0,0,0,0,0,0,0,0,0,0,0,0,0,0,0
0.038,0.31,0.63,0.007,0.012,1.09,0.0,0.0,0.0,0.0,0.0,0.0,0.0,0.0,0,0.0,0,0,0.0,0.0,0.0,170.0,21.0,1.0,1.0,200.0,0.0,0.0,-38.0,100.0,1,0,0.0,0.0,0.0,1.0,0.0,0.0,0.0,0.0,0.0,0,0,0,0,0,0,0,0,0,1,0,0,0,0,0,0,0,0,0,0,0,0,0,0,0,0,0,0,0,0,0,0,0,0
0.038,0.31,0.63,0.007,0.012,1.09,0.0,0.0,0.0,0.0,0.0,0.0,0.0,0.0,0,0.0,0,0,0.0,0.0,0.0,170.0,21.0,1.0,1.0,200.0,580.0,2.0,-40.0,100.0,1,0,0.0,0.0,0.0,1.0,0.0,0.0,0.0,0.0,0.0,0,0,0,0,0,0,0,0,0,1,0,0,0,0,0,0,0,0,0,0,0,0,0,0,0,0,0,0,0,0,0,0,0,0
0.043,0.33,1.0,0.006,0.013,1.1,0.0,0.0,0.0,0.0,0.0,0.0,0.0,0.0,0,0.0,0,0,0.0,0.0,0.0,170.0,21.0,1.0,1.0,200.0,0.0,0.0,-55.0,100.0,1,0,0.0,0.0,0.0,1.0,0.0,0.0,0.0,0.0,0.0,0,0,0,0,0,0,0,0,0,1,0,0,0,0,0,0,0,0,0,0,0,0,0,0,0,0,0,0,0,0,0,0,0,0
0.043,0.33,1.0,0.006,0.013,1.1,0.0,0.0,0.0,0.0,0.0,0.0,0.0,0.0,0,0.0,0,0,0.0,0.0,0.0,170.0,21.0,1.0,1.0,200.0,580.0,2.0,-51.0,100.0,1,0,0.0,0.0,0.0,1.0,0.0,0.0,0.0,0.0,0.0,0,0,0,0,0,0,0,0,0,1,0,0,0,0,0,0,0,0,0,0,0,0,0,0,0,0,0,0,0,0,0,0,0,0
0.049,0.35,1.37,0.007,0.013,1.06,0.0,0.0,0.0,0.0,0.0,0.0,0.0,0.0,0,0.0,0,0,0.0,0.0,0.0,170.0,21.0,1.0,1.0,200.0,0.0,0.0,-58.0,100.0,1,0,0.0,0.0,0.0,1.0,0.0,0.0,0.0,0.0,0.0,0,0,0,0,0,0,0,0,0,1,0,0,0,0,0,0,0,0,0,0,0,0,0,0,0,0,0,0,0,0,0,0,0,0
0.049,0.35,1.37,0.007,0.013,1.06,0.0,0.0,0.0,0.0,0.0,0.0,0.0,0.0,0,0.0,0,0,0.0,0.0,0.0,170.0,21.0,1.0,1.0,200.0,580.0,2.0,-20.0,100.0,1,0,0.0,0.0,0.0,1.0,0.0,0.0,0.0,0.0,0.0,0,0,0,0,0,0,0,0,0,1,0,0,0,0,0,0,0,0,0,0,0,0,0,0,0,0,0,0,0,0,0,0,0,0
0.053,0.35,1.83,0.007,0.012,1.06,0.0,0.0,0.0,0.0,0.0,0.0,0.0,0.0,0,0.0,0,0,0.0,0.0,0.0,170.0,21.0,1.0,1.0,200.0,0.0,0.0,-39.0,100.0,1,0,0.0,0.0,0.0,1.0,0.0,0.0,0.0,0.0,0.0,0,0,0,0,0,0,0,0,0,1,0,0,0,0,0,0,0,0,0,0,0,0,0,0,0,0,0,0,0,0,0,0,0,0
0.053,0.35,1.83,0.007,0.012,1.06,0.0,0.0,0.0,0.0,0.0,0.0,0.0,0.0,0,0.0,0,0,0.0,0.0,0.0,170.0,21.0,1.0,1.0,200.0,580.0,2.0,1.0,100.0,1,0,0.0,0.0,0.0,1.0,0.0,0.0,0.0,0.0,0.0,0,0,0,0,0,0,0,0,0,1,0,0,0,0,0,0,0,0,0,0,0,0,0,0,0,0,0,0,0,0,0,0,0,0
0.041,0.3,0.62,0.007,0.01,2.38,0.0,0.0,0.0,0.0,0.0,0.0,0.0,0.0,0,0.0,0,0,0.0,0.0,0.0,170.0,21.0,1.0,1.0,200.0,0.0,0.0,-50.0,100.0,1,0,0.0,0.0,0.0,1.0,0.0,0.0,0.0,0.0,0.0,0,0,0,0,0,0,0,0,0,1,0,0,0,0,0,0,0,0,0,0,0,0,0,0,0,0,0,0,0,0,0,0,0,0
0.041,0.3,0.62,0.007,0.01,2.38,0.0,0.0,0.0,0.0,0.0,0.0,0.0,0.0,0,0.0,0,0,0.0,0.0,0.0,170.0,21.0,1.0,1.0,200.0,580.0,2.0,-41.0,100.0,1,0,0.0,0.0,0.0,1.0,0.0,0.0,0.0,0.0,0.0,0,0,0,0,0,0,0,0,0,1,0,0,0,0,0,0,0,0,0,0,0,0,0,0,0,0,0,0,0,0,0,0,0,0
0.044,0.31,0.96,0.006,0.013,2.38,0.0,0.0,0.0,0.0,0.0,0.0,0.0,0.0,0,0.0,0,0,0.0,0.0,0.0,170.0,21.0,1.0,1.0,200.0,0.0,0.0,-59.0,100.0,1,0,0.0,0.0,0.0,1.0,0.0,0.0,0.0,0.0,0.0,0,0,0,0,0,0,0,0,0,1,0,0,0,0,0,0,0,0,0,0,0,0,0,0,0,0,0,0,0,0,0,0,0,0
0.044,0.31,0.96,0.006,0.013,2.38,0.0,0.0,0.0,0.0,0.0,0.0,0.0,0.0,0,0.0,0,0,0.0,0.0,0.0,170.0,21.0,1.0,1.0,200.0,580.0,2.0,-44.0,100.0,1,0,0.0,0.0,0.0,1.0,0.0,0.0,0.0,0.0,0.0,0,0,0,0,0,0,0,0,0,1,0,0,0,0,0,0,0,0,0,0,0,0,0,0,0,0,0,0,0,0,0,0,0,0
0.049,0.32,1.41,0.007,0.014,2.32,0.0,0.0,0.0,0.0,0.0,0.0,0.0,0.0,0,0.0,0,0,0.0,0.0,0.0,170.0,21.0,1.0,1.0,200.0,0.0,0.0,-38.0,100.0,1,0,0.0,0.0,0.0,1.0,0.0,0.0,0.0,0.0,0.0,0,0,0,0,0,0,0,0,0,1,0,0,0,0,0,0,0,0,0,0,0,0,0,0,0,0,0,0,0,0,0,0,0,0
0.049,0.32,1.41,0.007,0.014,2.32,0.0,0.0,0.0,0.0,0.0,0.0,0.0,0.0,0,0.0,0,0,0.0,0.0,0.0,170.0,21.0,1.0,1.0,200.0,580.0,2.0,-20.0,100.0,1,0,0.0,0.0,0.0,1.0,0.0,0.0,0.0,0.0,0.0,0,0,0,0,0,0,0,0,0,1,0,0,0,0,0,0,0,0,0,0,0,0,0,0,0,0,0,0,0,0,0,0,0,0
0.046,0.32,1.81,0.007,0.015,2.33,0.0,0.0,0.0,0.0,0.0,0.0,0.0,0.0,0,0.0,0,0,0.0,0.0,0.0,170.0,21.0,1.0,1.0,200.0,0.0,0.0,-30.0,100.0,1,0,0.0,0.0,0.0,1.0,0.0,0.0,0.0,0.0,0.0,0,0,0,0,0,0,0,0,0,1,0,0,0,0,0,0,0,0,0,0,0,0,0,0,0,0,0,0,0,0,0,0,0,0
0.037,0.3,0.65,0.009,0.011,3.5,0.0,0.0,0.0,0.0,0.0,0.0,0.0,0.0,0,0.0,0,0,0.0,0.0,0.0,170.0,21.0,1.0,1.0,200.0,0.0,0.0,-26.0,100.0,1,0,0.0,0.0,0.0,1.0,0.0,0.0,0.0,0.0,0.0,0,0,0,0,0,0,0,0,0,1,0,0,0,0,0,0,0,0,0,0,0,0,0,0,0,0,0,0,0,0,0,0,0,0
0.037,0.3,0.65,0.009,0.011,3.5,0.0,0.0,0.0,0.0,0.0,0.0,0.0,0.0,0,0.0,0,0,0.0,0.0,0.0,170.0,21.0,1.0,1.0,200.0,580.0,2.0,-63.0,100.0,1,0,0.0,0.0,0.0,1.0,0.0,0.0,0.0,0.0,0.0,0,0,0,0,0,0,0,0,0,1,0,0,0,0,0,0,0,0,0,0,0,0,0,0,0,0,0,0,0,0,0,0,0,0
0.041,0.31,0.98,0.008,0.012,3.46,0.0,0.0,0.0,0.0,0.0,0.0,0.0,0.0,0,0.0,0,0,0.0,0.0,0.0,170.0,21.0,1.0,1.0,200.0,0.0,0.0,-48.0,100.0,1,0,0.0,0.0,0.0,1.0,0.0,0.0,0.0,0.0,0.0,0,0,0,0,0,0,0,0,0,1,0,0,0,0,0,0,0,0,0,0,0,0,0,0,0,0,0,0,0,0,0,0,0,0
0.041,0.31,0.98,0.008,0.012,3.46,0.0,0.0,0.0,0.0,0.0,0.0,0.0,0.0,0,0.0,0,0,0.0,0.0,0.0,170.0,21.0,1.0,1.0,200.0,580.0,2.0,-38.0,100.0,1,0,0.0,0.0,0.0,1.0,0.0,0.0,0.0,0.0,0.0,0,0,0,0,0,0,0,0,0,1,0,0,0,0,0,0,0,0,0,0,0,0,0,0,0,0,0,0,0,0,0,0,0,0
0.048,0.33,1.4,0.007,0.013,3.47,0.0,0.0,0.0,0.0,0.0,0.0,0.0,0.0,0,0.0,0,0,0.0,0.0,0.0,170.0,21.0,1.0,1.0,200.0,0.0,0.0,-18.0,100.0,1,0,0.0,0.0,0.0,1.0,0.0,0.0,0.0,0.0,0.0,0,0,0,0,0,0,0,0,0,1,0,0,0,0,0,0,0,0,0,0,0,0,0,0,0,0,0,0,0,0,0,0,0,0
0.048,0.33,1.4,0.007,0.013,3.47,0.0,0.0,0.0,0.0,0.0,0.0,0.0,0.0,0,0.0,0,0,0.0,0.0,0.0,170.0,21.0,1.0,1.0,200.0,580.0,2.0,56.0,100.0,1,0,0.0,0.0,0.0,1.0,0.0,0.0,0.0,0.0,0.0,0,0,0,0,0,0,0,0,0,1,0,0,0,0,0,0,0,0,0,0,0,0,0,0,0,0,0,0,0,0,0,0,0,0
0.051,0.36,1.79,0.007,0.013,3.42,0.0,0.0,0.0,0.0,0.0,0.0,0.0,0.0,0,0.0,0,0,0.0,0.0,0.0,170.0,21.0,1.0,1.0,200.0,0.0,0.0,24.0,100.0,1,0,0.0,0.0,0.0,1.0,0.0,0.0,0.0,0.0,0.0,0,0,0,0,0,0,0,0,0,1,0,0,0,0,0,0,0,0,0,0,0,0,0,0,0,0,0,0,0,0,0,0,0,0
0.074,0.29,1.49,0.006,0.013,0.0,0.0,0.0,0.0,0.0,0.0,0.0,471.0,5.0,72,6.0,0,0,0.0,0.0,0.0,170.0,21.0,1.0,1.0,200.0,0.0,0.0,-41.0,28.0,1,0,0.0,0.0,0.0,1.0,0.0,0.0,0.0,0.0,0.0,0,0,0,0,0,0,0,0,0,1,0,0,0,0,0,0,0,0,0,0,0,0,0,0,0,0,0,0,0,0,0,0,0,0
0.074,0.29,1.49,0.006,0.013,0.0,0.0,0.0,0.0,0.0,0.0,0.0,471.0,5.0,72,6.0,0,0,0.0,0.0,0.0,170.0,21.0,1.0,1.0,200.0,0.0,0.0,-19.0,100.0,1,0,0.0,0.0,0.0,1.0,0.0,0.0,0.0,0.0,0.0,0,0,0,0,0,0,0,0,0,1,0,0,0,0,0,0,0,0,0,0,0,0,0,0,0,0,0,0,0,0,0,0,0,0
0.081,0.29,1.43,0.006,0.013,0.0,0.0,0.0,0.0,0.0,0.0,0.0,461.0,5.0,54,60.0,0,0,0.0,0.0,0.0,170.0,21.0,1.0,1.0,200.0,0.0,0.0,-39.0,28.0,1,0,0.0,0.0,0.0,1.0,0.0,0.0,0.0,0.0,0.0,0,0,0,0,0,0,0,0,0,1,0,0,0,0,0,0,0,0,0,0,0,0,0,0,0,0,0,0,0,0,0,0,0,0
0.081,0.29,1.43,0.006,0.013,0.0,0.0,0.0,0.0,0.0,0.0,0.0,461.0,5.0,54,60.0,0,0,0.0,0.0,0.0,170.0,21.0,1.0,1.0,200.0,0.0,0.0,-15.0,100.0,1,0,0.0,0.0,0.0,1.0,0.0,0.0,0.0,0.0,0.0,0,0,0,0,0,0,0,0,0,1,0,0,0,0,0,0,0,0,0,0,0,0,0,0,0,0,0,0,0,0,0,0,0,0
0.076,0.34,1.36,0.005,0.011,0.0,0.0,0.0,0.0,0.0,0.0,0.0,476.0,5.0,57,150.0,0,0,0.0,0.0,0.0,170.0,21.0,1.0,1.0,200.0,0.0,0.0,-58.0,28.0,1,0,0.0,0.0,0.0,1.0,0.0,0.0,0.0,0.0,0.0,0,0,0,0,0,0,0,0,0,1,0,0,0,0,0,0,0,0,0,0,0,0,0,0,0,0,0,0,0,0,0,0,0,0
0.076,0.34,1.36,0.005,0.011,0.0,0.0,0.0,0.0,0.0,0.0,0.0,476.0,5.0,57,150.0,0,0,0.0,0.0,0.0,170.0,21.0,1.0,1.0,200.0,0.0,0.0,-20.0,100.0,1,0,0.0,0.0,0.0,1.0,0.0,0.0,0.0,0.0,0.0,0,0,0,0,0,0,0,0,0,1,0,0,0,0,0,0,0,0,0,0,0,0,0,0,0,0,0,0,0,0,0,0,0,0
0.079,0.39,1.37,0.005,0.011,0.0,0.0,0.0,0.0,0.0,0.0,0.0,446.0,5.0,47,250.0,0,0,0.0,0.0,0.0,170.0,21.0,1.0,1.0,200.0,0.0,0.0,-56.0,28.0,1,0,0.0,0.0,0.0,1.0,0.0,0.0,0.0,0.0,0.0,0,0,0,0,0,0,0,0,0,1,0,0,0,0,0,0,0,0,0,0,0,0,0,0,0,0,0,0,0,0,0,0,0,0
0.079,0.39,1.37,0.005,0.011,0.0,0.0,0.0,0.0,0.0,0.0,0.0,446.0,5.0,47,250.0,0,0,0.0,0.0,0.0,170.0,21.0,1.0,1.0,200.0,0.0,0.0,-25.0,100.0,1,0,0.0,0.0,0.0,1.0,0.0,0.0,0.0,0.0,0.0,0,0,0,0,0,0,0,0,0,1,0,0,0,0,0,0,0,0,0,0,0,0,0,0,0,0,0,0,0,0,0,0,0,0
0.078,0.44,1.4,0.004,0.011,0.0,0.0,0.0,0.0,0.0,0.0,0.0,436.0,5.0,44,420.0,0,0,0.0,0.0,0.0,170.0,21.0,1.0,1.0,200.0,0.0,0.0,-62.0,28.0,1,0,0.0,0.0,0.0,1.0,0.0,0.0,0.0,0.0,0.0,0,0,0,0,0,0,0,0,0,1,0,0,0,0,0,0,0,0,0,0,0,0,0,0,0,0,0,0,0,0,0,0,0,0
0.078,0.44,1.4,0.004,0.011,0.0,0.0,0.0,0.0,0.0,0.0,0.0,436.0,5.0,44,420.0,0,0,0.0,0.0,0.0,170.0,21.0,1.0,1.0,200.0,0.0,0.0,-30.0,100.0,1,0,0.0,0.0,0.0,1.0,0.0,0.0,0.0,0.0,0.0,0,0,0,0,0,0,0,0,0,1,0,0,0,0,0,0,0,0,0,0,0,0,0,0,0,0,0,0,0,0,0,0,0,0
0.081,0.48,1.42,0.004,0.006,0.0,0.0,0.0,0.0,0.0,0.0,0.0,444.0,4.0,46,660.0,0,0,0.0,0.0,0.0,170.0,21.0,1.0,1.0,200.0,0.0,0.0,-76.0,28.0,1,0,0.0,0.0,0.0,1.0,0.0,0.0,0.0,0.0,0.0,0,0,0,0,0,0,0,0,0,1,0,0,0,0,0,0,0,0,0,0,0,0,0,0,0,0,0,0,0,0,0,0,0,0
0.081,0.48,1.42,0.004,0.006,0.0,0.0,0.0,0.0,0.0,0.0,0.0,444.0,4.0,46,660.0,0,0,0.0,0.0,0.0,170.0,21.0,1.0,1.0,200.0,0.0,0.0,-29.0,100.0,1,0,0.0,0.0,0.0,1.0,0.0,0.0,0.0,0.0,0.0,0,0,0,0,0,0,0,0,0,1,0,0,0,0,0,0,0,0,0,0,0,0,0,0,0,0,0,0,0,0,0,0,0,0
0.069,0.3,1.36,0.007,0.009,0.0,0.0,0.0,0.0,0.0,0.0,0.0,432.0,37.0,68,5.0,0,0,0.0,0.0,0.0,170.0,21.0,1.0,1.0,200.0,0.0,0.0,-99.0,28.0,1,0,0.0,0.0,0.0,1.0,0.0,0.0,0.0,0.0,0.0,0,0,0,0,0,0,0,0,0,1,0,0,0,0,0,0,0,0,0,0,0,0,0,0,0,0,0,0,0,0,0,0,0,0
0.069,0.3,1.36,0.007,0.009,0.0,0.0,0.0,0.0,0.0,0.0,0.0,432.0,37.0,68,5.0,0,0,0.0,0.0,0.0,170.0,21.0,1.0,1.0,200.0,0.0,0.0,-72.0,100.0,1,0,0.0,0.0,0.0,1.0,0.0,0.0,0.0,0.0,0.0,0,0,0,0,0,0,0,0,0,1,0,0,0,0,0,0,0,0,0,0,0,0,0,0,0,0,0,0,0,0,0,0,0,0
0.08,0.33,1.41,0.006,0.009,0.0,0.0,0.0,0.0,0.0,0.0,0.0,432.0,43.0,55,78.0,0,0,0.0,0.0,0.0,170.0,21.0,1.0,1.0,200.0,0.0,0.0,-77.0,28.0,1,0,0.0,0.0,0.0,1.0,0.0,0.0,0.0,0.0,0.0,0,0,0,0,0,0,0,0,0,1,0,0,0,0,0,0,0,0,0,0,0,0,0,0,0,0,0,0,0,0,0,0,0,0
0.08,0.33,1.41,0.006,0.009,0.0,0.0,0.0,0.0,0.0,0.0,0.0,432.0,43.0,55,78.0,0,0,0.0,0.0,0.0,170.0,21.0,1.0,1.0,200.0,0.0,0.0,-55.0,100.0,1,0,0.0,0.0,0.0,1.0,0.0,0.0,0.0,0.0,0.0,0,0,0,0,0,0,0,0,0,1,0,0,0,0,0,0,0,0,0,0,0,0,0,0,0,0,0,0,0,0,0,0,0,0
0.076,0.37,1.36,0.005,0.009,0.0,0.0,0.0,0.0,0.0,0.0,0.0,422.0,36.0,53,190.0,0,0,0.0,0.0,0.0,170.0,21.0,1.0,1.0,200.0,0.0,0.0,-86.0,28.0,1,0,0.0,0.0,0.0,1.0,0.0,0.0,0.0,0.0,0.0,0,0,0,0,0,0,0,0,0,1,0,0,0,0,0,0,0,0,0,0,0,0,0,0,0,0,0,0,0,0,0,0,0,0
0.076,0.37,1.36,0.005,0.009,0.0,0.0,0.0,0.0,0.0,0.0,0.0,422.0,36.0,53,190.0,0,0,0.0,0.0,0.0,170.0,21.0,1.0,1.0,200.0,0.0,0.0,-58.0,100.0,1,0,0.0,0.0,0.0,1.0,0.0,0.0,0.0,0.0,0.0,0,0,0,0,0,0,0,0,0,1,0,0,0,0,0,0,0,0,0,0,0,0,0,0,0,0,0,0,0,0,0,0,0,0
0.078,0.44,1.31,0.005,0.008,0.0,0.0,0.0,0.0,0.0,0.0,0.0,431.0,36.0,50,340.0,0,0,0.0,0.0,0.0,170.0,21.0,1.0,1.0,200.0,0.0,0.0,-88.0,28.0,1,0,0.0,0.0,0.0,1.0,0.0,0.0,0.0,0.0,0.0,0,0,0,0,0,0,0,0,0,1,0,0,0,0,0,0,0,0,0,0,0,0,0,0,0,0,0,0,0,0,0,0,0,0
0.078,0.44,1.31,0.005,0.008,0.0,0.0,0.0,0.0,0.0,0.0,0.0,431.0,36.0,50,340.0,0,0,0.0,0.0,0.0,170.0,21.0,1.0,1.0,200.0,0.0,0.0,-63.0,100.0,1,0,0.0,0.0,0.0,1.0,0.0,0.0,0.0,0.0,0.0,0,0,0,0,0,0,0,0,0,1,0,0,0,0,0,0,0,0,0,0,0,0,0,0,0,0,0,0,0,0,0,0,0,0
0.076,0.51,1.3,0.005,0.008,0.0,0.0,0.0,0.0,0.0,0.0,0.0,423.0,43.0,48,490.0,0,0,0.0,0.0,0.0,170.0,21.0,1.0,1.0,200.0,0.0,0.0,-90.0,28.0,1,0,0.0,0.0,0.0,1.0,0.0,0.0,0.0,0.0,0.0,0,0,0,0,0,0,0,0,0,1,0,0,0,0,0,0,0,0,0,0,0,0,0,0,0,0,0,0,0,0,0,0,0,0
0.076,0.51,1.3,0.005,0.008,0.0,0.0,0.0,0.0,0.0,0.0,0.0,423.0,43.0,48,490.0,0,0,0.0,0.0,0.0,170.0,21.0,1.0,1.0,200.0,0.0,0.0,-55.0,100.0,1,0,0.0,0.0,0.0,1.0,0.0,0.0,0.0,0.0,0.0,0,0,0,0,0,0,0,0,0,1,0,0,0,0,0,0,0,0,0,0,0,0,0,0,0,0,0,0,0,0,0,0,0,0
0.079,0.57,1.32,0.004,0.008,0.0,0.0,0.0,0.0,0.0,0.0,0.0,422.0,38.0,52,610.0,0,0,0.0,0.0,0.0,170.0,21.0,1.0,1.0,200.0,0.0,0.0,-74.0,28.0,1,0,0.0,0.0,0.0,1.0,0.0,0.0,0.0,0.0,0.0,0,0,0,0,0,0,0,0,0,1,0,0,0,0,0,0,0,0,0,0,0,0,0,0,0,0,0,0,0,0,0,0,0,0
0.079,0.57,1.32,0.004,0.008,0.0,0.0,0.0,0.0,0.0,0.0,0.0,422.0,38.0,52,610.0,0,0,0.0,0.0,0.0,170.0,21.0,1.0,1.0,200.0,0.0,0.0,-38.0,100.0,1,0,0.0,0.0,0.0,1.0,0.0,0.0,0.0,0.0,0.0,0,0,0,0,0,0,0,0,0,1,0,0,0,0,0,0,0,0,0,0,0,0,0,0,0,0,0,0,0,0,0,0,0,0
0.074,0.32,1.5,0.006,0.006,0.0,0.0,0.0,0.0,0.0,0.0,0.0,375.0,99.0,89,8.0,0,0,0.0,0.0,0.0,170.0,21.0,1.0,1.0,200.0,0.0,0.0,-74.0,28.0,1,0,0.0,0.0,0.0,1.0,0.0,0.0,0.0,0.0,0.0,0,0,0,0,0,0,0,0,0,1,0,0,0,0,0,0,0,0,0,0,0,0,0,0,0,0,0,0,0,0,0,0,0,0
0.074,0.32,1.5,0.006,0.006,0.0,0.0,0.0,0.0,0.0,0.0,0.0,375.0,99.0,89,8.0,0,0,0.0,0.0,0.0,170.0,21.0,1.0,1.0,200.0,0.0,0.0,-52.0,100.0,1,0,0.0,0.0,0.0,1.0,0.0,0.0,0.0,0.0,0.0,0,0,0,0,0,0,0,0,0,1,0,0,0,0,0,0,0,0,0,0,0,0,0,0,0,0,0,0,0,0,0,0,0,0
0.074,0.27,1.41,0.007,0.006,0.0,0.0,0.0,0.0,0.0,0.0,0.0,407.0,88.0,70,47.0,0,0,0.0,0.0,0.0,170.0,21.0,1.0,1.0,200.0,0.0,0.0,-57.0,28.0,1,0,0.0,0.0,0.0,1.0,0.0,0.0,0.0,0.0,0.0,0,0,0,0,0,0,0,0,0,1,0,0,0,0,0,0,0,0,0,0,0,0,0,0,0,0,0,0,0,0,0,0,0,0
0.074,0.27,1.41,0.007,0.006,0.0,0.0,0.0,0.0,0.0,0.0,0.0,407.0,88.0,70,47.0,0,0,0.0,0.0,0.0,170.0,21.0,1.0,1.0,200.0,0.0,0.0,-31.0,100.0,1,0,0.0,0.0,0.0,1.0,0.0,0.0,0.0,0.0,0.0,0,0,0,0,0,0,0,0,0,1,0,0,0,0,0,0,0,0,0,0,0,0,0,0,0,0,0,0,0,0,0,0,0,0
0.071,0.39,1.36,0.005,0.009,0.0,0.0,0.0,0.0,0.0,0.0,0.0,381.0,92.0,52,160.0,0,0,0.0,0.0,0.0,170.0,21.0,1.0,1.0,200.0,0.0,0.0,-68.0,28.0,1,0,0.0,0.0,0.0,1.0,0.0,0.0,0.0,0.0,0.0,0,0,0,0,0,0,0,0,0,1,0,0,0,0,0,0,0,0,0,0,0,0,0,0,0,0,0,0,0,0,0,0,0,0
0.071,0.39,1.36,0.005,0.009,0.0,0.0,0.0,0.0,0.0,0.0,0.0,381.0,92.0,52,160.0,0,0,0.0,0.0,0.0,170.0,21.0,1.0,1.0,200.0,0.0,0.0,-56.0,100.0,1,0,0.0,0.0,0.0,1.0,0.0,0.0,0.0,0.0,0.0,0,0,0,0,0,0,0,0,0,1,0,0,0,0,0,0,0,0,0,0,0,0,0,0,0,0,0,0,0,0,0,0,0,0
0.069,0.45,1.36,0.005,0.008,0.0,0.0,0.0,0.0,0.0,0.0,0.0,374.0,63.0,44,280.0,0,0,0.0,0.0,0.0,170.0,21.0,1.0,1.0,200.0,0.0,0.0,-68.0,28.0,1,0,0.0,0.0,0.0,1.0,0.0,0.0,0.0,0.0,0.0,0,0,0,0,0,0,0,0,0,1,0,0,0,0,0,0,0,0,0,0,0,0,0,0,0,0,0,0,0,0,0,0,0,0
0.069,0.45,1.36,0.005,0.008,0.0,0.0,0.0,0.0,0.0,0.0,0.0,374.0,63.0,44,280.0,0,0,0.0,0.0,0.0,170.0,21.0,1.0,1.0,200.0,0.0,0.0,-61.0,100.0,1,0,0.0,0.0,0.0,1.0,0.0,0.0,0.0,0.0,0.0,0,0,0,0,0,0,0,0,0,1,0,0,0,0,0,0,0,0,0,0,0,0,0,0,0,0,0,0,0,0,0,0,0,0
0.069,0.51,1.39,0.004,0.008,0.0,0.0,0.0,0.0,0.0,0.0,0.0,379.0,69.0,41,480.0,0,0,0.0,0.0,0.0,170.0,21.0,1.0,1.0,200.0,0.0,0.0,-70.0,28.0,1,0,0.0,0.0,0.0,1.0,0.0,0.0,0.0,0.0,0.0,0,0,0,0,0,0,0,0,0,1,0,0,0,0,0,0,0,0,0,0,0,0,0,0,0,0,0,0,0,0,0,0,0,0
0.069,0.51,1.39,0.004,0.008,0.0,0.0,0.0,0.0,0.0,0.0,0.0,379.0,69.0,41,480.0,0,0,0.0,0.0,0.0,170.0,21.0,1.0,1.0,200.0,0.0,0.0,-54.0,100.0,1,0,0.0,0.0,0.0,1.0,0.0,0.0,0.0,0.0,0.0,0,0,0,0,0,0,0,0,0,1,0,0,0,0,0,0,0,0,0,0,0,0,0,0,0,0,0,0,0,0,0,0,0,0
0.072,0.57,1.4,0.004,0.008,0.0,0.0,0.0,0.0,0.0,0.0,0.0,360.0,80.0,38,640.0,0,0,0.0,0.0,0.0,170.0,21.0,1.0,1.0,200.0,0.0,0.0,-68.0,28.0,1,0,0.0,0.0,0.0,1.0,0.0,0.0,0.0,0.0,0.0,0,0,0,0,0,0,0,0,0,1,0,0,0,0,0,0,0,0,0,0,0,0,0,0,0,0,0,0,0,0,0,0,0,0
0.072,0.57,1.4,0.004,0.008,0.0,0.0,0.0,0.0,0.0,0.0,0.0,360.0,80.0,38,640.0,0,0,0.0,0.0,0.0,170.0,21.0,1.0,1.0,200.0,0.0,0.0,-41.0,100.0,1,0,0.0,0.0,0.0,1.0,0.0,0.0,0.0,0.0,0.0,0,0,0,0,0,0,0,0,0,1,0,0,0,0,0,0,0,0,0,0,0,0,0,0,0,0,0,0,0,0,0,0,0,0
0.081,0.34,1.54,0.007,0.008,0.0,0.0,0.0,0.0,0.0,0.0,0.0,312.0,180.0,80,3.0,0,0,0.0,0.0,0.0,170.0,21.0,1.0,1.0,200.0,0.0,0.0,-67.0,28.0,1,0,0.0,0.0,0.0,1.0,0.0,0.0,0.0,0.0,0.0,0,0,0,0,0,0,0,0,0,1,0,0,0,0,0,0,0,0,0,0,0,0,0,0,0,0,0,0,0,0,0,0,0,0
0.081,0.34,1.54,0.007,0.008,0.0,0.0,0.0,0.0,0.0,0.0,0.0,312.0,180.0,80,3.0,0,0,0.0,0.0,0.0,170.0,21.0,1.0,1.0,200.0,0.0,0.0,-52.0,100.0,1,0,0.0,0.0,0.0,1.0,0.0,0.0,0.0,0.0,0.0,0,0,0,0,0,0,0,0,0,1,0,0,0,0,0,0,0,0,0,0,0,0,0,0,0,0,0,0,0,0,0,0,0,0
0.072,0.24,1.32,0.006,0.008,0.0,0.0,0.0,0.0,0.0,0.0,0.0,397.0,180.0,68,47.0,0,0,0.0,0.0,0.0,170.0,21.0,1.0,1.0,200.0,0.0,0.0,-54.0,28.0,1,0,0.0,0.0,0.0,1.0,0.0,0.0,0.0,0.0,0.0,0,0,0,0,0,0,0,0,0,1,0,0,0,0,0,0,0,0,0,0,0,0,0,0,0,0,0,0,0,0,0,0,0,0
0.072,0.24,1.32,0.006,0.008,0.0,0.0,0.0,0.0,0.0,0.0,0.0,397.0,180.0,68,47.0,0,0,0.0,0.0,0.0,170.0,21.0,1.0,1.0,200.0,0.0,0.0,-35.0,100.0,1,0,0.0,0.0,0.0,1.0,0.0,0.0,0.0,0.0,0.0,0,0,0,0,0,0,0,0,0,1,0,0,0,0,0,0,0,0,0,0,0,0,0,0,0,0,0,0,0,0,0,0,0,0
0.072,0.34,1.33,0.006,0.008,0.0,0.0,0.0,0.0,0.0,0.0,0.0,427.0,190.0,57,150.0,0,0,0.0,0.0,0.0,170.0,21.0,1.0,1.0,200.0,0.0,0.0,-64.0,28.0,1,0,0.0,0.0,0.0,1.0,0.0,0.0,0.0,0.0,0.0,0,0,0,0,0,0,0,0,0,1,0,0,0,0,0,0,0,0,0,0,0,0,0,0,0,0,0,0,0,0,0,0,0,0
0.072,0.34,1.33,0.006,0.008,0.0,0.0,0.0,0.0,0.0,0.0,0.0,427.0,190.0,57,150.0,0,0,0.0,0.0,0.0,170.0,21.0,1.0,1.0,200.0,0.0,0.0,-52.0,100.0,1,0,0.0,0.0,0.0,1.0,0.0,0.0,0.0,0.0,0.0,0,0,0,0,0,0,0,0,0,1,0,0,0,0,0,0,0,0,0,0,0,0,0,0,0,0,0,0,0,0,0,0,0,0
0.074,0.41,1.36,0.005,0.005,0.0,0.0,0.0,0.0,0.0,0.0,0.0,418.0,260.0,49,320.0,0,0,0.0,0.0,0.0,170.0,21.0,1.0,1.0,200.0,0.0,0.0,-63.0,28.0,1,0,0.0,0.0,0.0,1.0,0.0,0.0,0.0,0.0,0.0,0,0,0,0,0,0,0,0,0,1,0,0,0,0,0,0,0,0,0,0,0,0,0,0,0,0,0,0,0,0,0,0,0,0
0.074,0.41,1.36,0.005,0.005,0.0,0.0,0.0,0.0,0.0,0.0,0.0,418.0,260.0,49,320.0,0,0,0.0,0.0,0.0,170.0,21.0,1.0,1.0,200.0,0.0,0.0,-47.0,100.0,1,0,0.0,0.0,0.0,1.0,0.0,0.0,0.0,0.0,0.0,0,0,0,0,0,0,0,0,0,1,0,0,0,0,0,0,0,0,0,0,0,0,0,0,0,0,0,0,0,0,0,0,0,0
0.066,0.46,1.41,0.004,0.009,0.0,0.0,0.0,0.0,0.0,0.0,0.0,407.0,240.0,49,440.0,0,0,0.0,0.0,0.0,170.0,21.0,1.0,1.0,200.0,0.0,0.0,-68.0,28.0,1,0,0.0,0.0,0.0,1.0,0.0,0.0,0.0,0.0,0.0,0,0,0,0,0,0,0,0,0,1,0,0,0,0,0,0,0,0,0,0,0,0,0,0,0,0,0,0,0,0,0,0,0,0
0.066,0.46,1.41,0.004,0.009,0.0,0.0,0.0,0.0,0.0,0.0,0.0,407.0,240.0,49,440.0,0,0,0.0,0.0,0.0,170.0,21.0,1.0,1.0,200.0,0.0,0.0,-42.0,100.0,1,0,0.0,0.0,0.0,1.0,0.0,0.0,0.0,0.0,0.0,0,0,0,0,0,0,0,0,0,1,0,0,0,0,0,0,0,0,0,0,0,0,0,0,0,0,0,0,0,0,0,0,0,0
0.066,0.44,1.33,0.004,0.008,0.0,0.0,0.0,0.0,0.0,0.0,0.0,454.0,240.0,49,680.0,0,0,0.0,0.0,0.0,170.0,21.0,1.0,1.0,200.0,0.0,0.0,-76.0,28.0,1,0,0.0,0.0,0.0,1.0,0.0,0.0,0.0,0.0,0.0,0,0,0,0,0,0,0,0,0,1,0,0,0,0,0,0,0,0,0,0,0,0,0,0,0,0,0,0,0,0,0,0,0,0
0.066,0.44,1.33,0.004,0.008,0.0,0.0,0.0,0.0,0.0,0.0,0.0,454.0,240.0,49,680.0,0,0,0.0,0.0,0.0,170.0,21.0,1.0,1.0,200.0,0.0,0.0,-42.0,100.0,1,0,0.0,0.0,0.0,1.0,0.0,0.0,0.0,0.0,0.0,0,0,0,0,0,0,0,0,0,1,0,0,0,0,0,0,0,0,0,0,0,0,0,0,0,0,0,0,0,0,0,0,0,0
0.069,0.43,1.49,0.004,0.005,0.0,0.0,0.0,0.0,0.0,0.0,0.0,294.0,460.0,77,1.0,0,0,0.0,0.0,0.0,170.0,21.0,1.0,1.0,200.0,0.0,0.0,-78.0,28.0,1,0,0.0,0.0,0.0,1.0,0.0,0.0,0.0,0.0,0.0,0,0,0,0,0,0,0,0,0,1,0,0,0,0,0,0,0,0,0,0,0,0,0,0,0,0,0,0,0,0,0,0,0,0
0.069,0.43,1.49,0.004,0.005,0.0,0.0,0.0,0.0,0.0,0.0,0.0,294.0,460.0,77,1.0,0,0,0.0,0.0,0.0,170.0,21.0,1.0,1.0,200.0,0.0,0.0,-60.0,100.0,1,0,0.0,0.0,0.0,1.0,0.0,0.0,0.0,0.0,0.0,0,0,0,0,0,0,0,0,0,1,0,0,0,0,0,0,0,0,0,0,0,0,0,0,0,0,0,0,0,0,0,0,0,0
0.071,0.36,1.44,0.007,0.005,0.0,0.0,0.0,0.0,0.0,0.0,0.0,373.0,460.0,94,67.0,0,0,0.0,0.0,0.0,170.0,21.0,1.0,1.0,200.0,0.0,0.0,-69.0,28.0,1,0,0.0,0.0,0.0,1.0,0.0,0.0,0.0,0.0,0.0,0,0,0,0,0,0,0,0,0,1,0,0,0,0,0,0,0,0,0,0,0,0,0,0,0,0,0,0,0,0,0,0,0,0
0.071,0.36,1.44,0.007,0.005,0.0,0.0,0.0,0.0,0.0,0.0,0.0,373.0,460.0,94,67.0,0,0,0.0,0.0,0.0,170.0,21.0,1.0,1.0,200.0,0.0,0.0,-48.0,100.0,1,0,0.0,0.0,0.0,1.0,0.0,0.0,0.0,0.0,0.0,0,0,0,0,0,0,0,0,0,1,0,0,0,0,0,0,0,0,0,0,0,0,0,0,0,0,0,0,0,0,0,0,0,0
0.071,0.42,1.39,0.007,0.005,0.0,0.0,0.0,0.0,0.0,0.0,0.0,446.0,420.0,65,150.0,0,0,0.0,0.0,0.0,170.0,21.0,1.0,1.0,200.0,0.0,0.0,-74.0,28.0,1,0,0.0,0.0,0.0,1.0,0.0,0.0,0.0,0.0,0.0,0,0,0,0,0,0,0,0,0,1,0,0,0,0,0,0,0,0,0,0,0,0,0,0,0,0,0,0,0,0,0,0,0,0
0.071,0.42,1.39,0.007,0.005,0.0,0.0,0.0,0.0,0.0,0.0,0.0,446.0,420.0,65,150.0,0,0,0.0,0.0,0.0,170.0,21.0,1.0,1.0,200.0,0.0,0.0,-56.0,100.0,1,0,0.0,0.0,0.0,1.0,0.0,0.0,0.0,0.0,0.0,0,0,0,0,0,0,0,0,0,1,0,0,0,0,0,0,0,0,0,0,0,0,0,0,0,0,0,0,0,0,0,0,0,0
0.071,0.52,1.44,0.005,0.005,0.0,0.0,0.0,0.0,0.0,0.0,0.0,466.0,460.0,67,300.0,0,0,0.0,0.0,0.0,170.0,21.0,1.0,1.0,200.0,0.0,0.0,-65.0,28.0,1,0,0.0,0.0,0.0,1.0,0.0,0.0,0.0,0.0,0.0,0,0,0,0,0,0,0,0,0,1,0,0,0,0,0,0,0,0,0,0,0,0,0,0,0,0,0,0,0,0,0,0,0,0
0.071,0.52,1.44,0.005,0.005,0.0,0.0,0.0,0.0,0.0,0.0,0.0,466.0,460.0,67,300.0,0,0,0.0,0.0,0.0,170.0,21.0,1.0,1.0,200.0,0.0,0.0,-49.0,100.0,1,0,0.0,0.0,0.0,1.0,0.0,0.0,0.0,0.0,0.0,0,0,0,0,0,0,0,0,0,1,0,0,0,0,0,0,0,0,0,0,0,0,0,0,0,0,0,0,0,0,0,0,0,0
0.069,0.54,1.41,0.005,0.005,0.0,0.0,0.0,0.0,0.0,0.0,0.0,439.0,460.0,58,420.0,0,0,0.0,0.0,0.0,170.0,21.0,1.0,1.0,200.0,0.0,0.0,-63.0,28.0,1,0,0.0,0.0,0.0,1.0,0.0,0.0,0.0,0.0,0.0,0,0,0,0,0,0,0,0,0,1,0,0,0,0,0,0,0,0,0,0,0,0,0,0,0,0,0,0,0,0,0,0,0,0
0.069,0.54,1.41,0.005,0.005,0.0,0.0,0.0,0.0,0.0,0.0,0.0,439.0,460.0,58,420.0,0,0,0.0,0.0,0.0,170.0,21.0,1.0,1.0,200.0,0.0,0.0,-43.0,100.0,1,0,0.0,0.0,0.0,1.0,0.0,0.0,0.0,0.0,0.0,0,0,0,0,0,0,0,0,0,1,0,0,0,0,0,0,0,0,0,0,0,0,0,0,0,0,0,0,0,0,0,0,0,0
0.067,0.57,1.4,0.005,0.005,0.0,0.0,0.0,0.0,0.0,0.0,0.0,451.0,450.0,60,500.0,0,0,0.0,0.0,0.0,170.0,21.0,1.0,1.0,200.0,0.0,0.0,-76.0,28.0,1,0,0.0,0.0,0.0,1.0,0.0,0.0,0.0,0.0,0.0,0,0,0,0,0,0,0,0,0,1,0,0,0,0,0,0,0,0,0,0,0,0,0,0,0,0,0,0,0,0,0,0,0,0
0.067,0.57,1.4,0.005,0.005,0.0,0.0,0.0,0.0,0.0,0.0,0.0,451.0,450.0,60,500.0,0,0,0.0,0.0,0.0,170.0,21.0,1.0,1.0,200.0,0.0,0.0,-44.0,100.0,1,0,0.0,0.0,0.0,1.0,0.0,0.0,0.0,0.0,0.0,0,0,0,0,0,0,0,0,0,1,0,0,0,0,0,0,0,0,0,0,0,0,0,0,0,0,0,0,0,0,0,0,0,0
0.09,0.18,0.98,0.008,0.012,0.0,8.9,1.0,0.22,0.0,0.0,0.0,642.0,0.0,460,0.0,3,520,0.0,0.0,0.0,180.0,34.0,1.0,1.0,175.0,750.0,8.0,-24.0,28.0,1,0,0.0,0.0,0.0,1.0,0.0,0.0,0.0,0.0,0.0,0,0,0,0,0,0,0,0,0,1,0,0,0,0,0,0,0,0,0,0,0,0,0,0,0,0,0,0,0,0,0,0,0,0
0.09,0.18,0.98,0.008,0.012,0.0,8.9,1.0,0.22,0.0,0.0,0.0,642.0,0.0,460,0.0,3,520,0.0,0.0,0.0,180.0,34.0,1.0,1.0,175.0,750.0,8.0,-13.0,50.0,1,0,0.0,0.0,0.0,1.0,0.0,0.0,0.0,0.0,0.0,0,0,0,0,0,0,0,0,0,1,0,0,0,0,0,0,0,0,0,0,0,0,0,0,0,0,0,0,0,0,0,0,0,0
0.09,0.18,0.98,0.008,0.012,0.0,8.9,1.0,0.22,0.0,0.0,0.0,642.0,0.0,460,0.0,3,520,0.0,0.0,0.0,180.0,34.0,1.0,1.0,175.0,750.0,8.0,12.0,100.0,1,0,0.0,0.0,0.0,1.0,0.0,0.0,0.0,0.0,0.0,0,0,0,0,0,0,0,0,0,1,0,0,0,0,0,0,0,0,0,0,0,0,0,0,0,0,0,0,0,0,0,0,0,0
0.088,0.17,1.03,0.007,0.013,0.0,9.1,1.01,0.23,0.0,0.0,0.0,604.0,0.0,460,0.0,17,530,0.0,0.0,0.0,180.0,34.0,1.0,1.0,175.0,750.0,8.0,-30.0,28.0,1,0,0.0,0.0,0.0,1.0,0.0,0.0,0.0,0.0,0.0,0,0,0,0,0,0,0,0,0,1,0,0,0,0,0,0,0,0,0,0,0,0,0,0,0,0,0,0,0,0,0,0,0,0
0.088,0.17,1.03,0.007,0.013,0.0,9.1,1.01,0.23,0.0,0.0,0.0,604.0,0.0,460,0.0,17,530,0.0,0.0,0.0,180.0,34.0,1.0,1.0,175.0,750.0,8.0,-17.0,50.0,1,0,0.0,0.0,0.0,1.0,0.0,0.0,0.0,0.0,0.0,0,0,0,0,0,0,0,0,0,1,0,0,0,0,0,0,0,0,0,0,0,0,0,0,0,0,0,0,0,0,0,0,0,0
0.088,0.17,1.03,0.007,0.013,0.0,9.1,1.01,0.23,0.0,0.0,0.0,604.0,0.0,460,0.0,17,530,0.0,0.0,0.0,180.0,34.0,1.0,1.0,175.0,750.0,8.0,12.0,100.0,1,0,0.0,0.0,0.0,1.0,0.0,0.0,0.0,0.0,0.0,0,0,0,0,0,0,0,0,0,1,0,0,0,0,0,0,0,0,0,0,0,0,0,0,0,0,0,0,0,0,0,0,0,0
0.091,0.2,1.04,0.007,0.013,0.0,9.02,1.01,0.24,0.0,0.0,0.0,591.0,0.0,480,0.0,32,620,0.0,0.0,0.0,180.0,34.0,1.0,1.0,175.0,750.0,8.0,-13.0,28.0,1,0,0.0,0.0,0.0,1.0,0.0,0.0,0.0,0.0,0.0,0,0,0,0,0,0,0,0,0,1,0,0,0,0,0,0,0,0,0,0,0,0,0,0,0,0,0,0,0,0,0,0,0,0
0.091,0.2,1.04,0.007,0.013,0.0,9.02,1.01,0.24,0.0,0.0,0.0,591.0,0.0,480,0.0,32,620,0.0,0.0,0.0,180.0,34.0,1.0,1.0,175.0,750.0,8.0,10.0,50.0,1,0,0.0,0.0,0.0,1.0,0.0,0.0,0.0,0.0,0.0,0,0,0,0,0,0,0,0,0,1,0,0,0,0,0,0,0,0,0,0,0,0,0,0,0,0,0,0,0,0,0,0,0,0
0.091,0.2,1.04,0.007,0.013,0.0,9.02,1.01,0.24,0.0,0.0,0.0,591.0,0.0,480,0.0,32,620,0.0,0.0,0.0,180.0,34.0,1.0,1.0,175.0,750.0,8.0,53.0,100.0,1,0,0.0,0.0,0.0,1.0,0.0,0.0,0.0,0.0,0.0,0,0,0,0,0,0,0,0,0,1,0,0,0,0,0,0,0,0,0,0,0,0,0,0,0,0,0,0,0,0,0,0,0,0
0.089,0.22,1.05,0.007,0.013,0.0,9.0,1.04,0.23,0.0,0.0,0.0,592.0,0.0,460,0.0,64,700,0.0,0.0,0.0,180.0,34.0,1.0,1.0,175.0,750.0,8.0,0.0,28.0,1,0,0.0,0.0,0.0,1.0,0.0,0.0,0.0,0.0,0.0,0,0,0,0,0,0,0,0,0,1,0,0,0,0,0,0,0,0,0,0,0,0,0,0,0,0,0,0,0,0,0,0,0,0
0.089,0.22,1.05,0.007,0.013,0.0,9.0,1.04,0.23,0.0,0.0,0.0,592.0,0.0,460,0.0,64,700,0.0,0.0,0.0,180.0,34.0,1.0,1.0,175.0,750.0,8.0,21.0,50.0,1,0,0.0,0.0,0.0,1.0,0.0,0.0,0.0,0.0,0.0,0,0,0,0,0,0,0,0,0,1,0,0,0,0,0,0,0,0,0,0,0,0,0,0,0,0,0,0,0,0,0,0,0,0
0.089,0.22,1.05,0.007,0.013,0.0,9.0,1.04,0.23,0.0,0.0,0.0,592.0,0.0,460,0.0,64,700,0.0,0.0,0.0,180.0,34.0,1.0,1.0,175.0,750.0,8.0,59.0,100.0,1,0,0.0,0.0,0.0,1.0,0.0,0.0,0.0,0.0,0.0,0,0,0,0,0,0,0,0,0,1,0,0,0,0,0,0,0,0,0,0,0,0,0,0,0,0,0,0,0,0,0,0,0,0
0.094,0.17,1.0,0.008,0.012,0.0,8.99,1.03,0.21,0.0,0.0,0.0,636.0,0.0,160,0.0,3,520,0.0,0.0,0.0,180.0,34.0,1.0,1.0,175.0,750.0,8.0,-14.0,28.0,1,0,0.0,0.0,0.0,1.0,0.0,0.0,0.0,0.0,0.0,0,0,0,0,0,0,0,0,0,1,0,0,0,0,0,0,0,0,0,0,0,0,0,0,0,0,0,0,0,0,0,0,0,0
0.094,0.17,1.0,0.008,0.012,0.0,8.99,1.03,0.21,0.0,0.0,0.0,636.0,0.0,160,0.0,3,520,0.0,0.0,0.0,180.0,34.0,1.0,1.0,175.0,750.0,8.0,0.0,50.0,1,0,0.0,0.0,0.0,1.0,0.0,0.0,0.0,0.0,0.0,0,0,0,0,0,0,0,0,0,1,0,0,0,0,0,0,0,0,0,0,0,0,0,0,0,0,0,0,0,0,0,0,0,0
0.094,0.17,1.0,0.008,0.012,0.0,8.99,1.03,0.21,0.0,0.0,0.0,636.0,0.0,160,0.0,3,520,0.0,0.0,0.0,180.0,34.0,1.0,1.0,175.0,750.0,8.0,31.0,100.0,1,0,0.0,0.0,0.0,1.0,0.0,0.0,0.0,0.0,0.0,0,0,0,0,0,0,0,0,0,1,0,0,0,0,0,0,0,0,0,0,0,0,0,0,0,0,0,0,0,0,0,0,0,0
0.086,0.2,1.01,0.007,0.012,0.0,8.9,1.01,0.21,0.0,0.0,0.0,596.0,0.0,160,0.0,19,510,0.0,0.0,0.0,180.0,34.0,1.0,1.0,175.0,750.0,8.0,-22.0,28.0,1,0,0.0,0.0,0.0,1.0,0.0,0.0,0.0,0.0,0.0,0,0,0,0,0,0,0,0,0,1,0,0,0,0,0,0,0,0,0,0,0,0,0,0,0,0,0,0,0,0,0,0,0,0
0.086,0.2,1.01,0.007,0.012,0.0,8.9,1.01,0.21,0.0,0.0,0.0,596.0,0.0,160,0.0,19,510,0.0,0.0,0.0,180.0,34.0,1.0,1.0,175.0,750.0,8.0,-9.0,50.0,1,0,0.0,0.0,0.0,1.0,0.0,0.0,0.0,0.0,0.0,0,0,0,0,0,0,0,0,0,1,0,0,0,0,0,0,0,0,0,0,0,0,0,0,0,0,0,0,0,0,0,0,0,0
0.086,0.2,1.01,0.007,0.012,0.0,8.9,1.01,0.21,0.0,0.0,0.0,596.0,0.0,160,0.0,19,510,0.0,0.0,0.0,180.0,34.0,1.0,1.0,175.0,750.0,8.0,24.0,100.0,1,0,0.0,0.0,0.0,1.0,0.0,0.0,0.0,0.0,0.0,0,0,0,0,0,0,0,0,0,1,0,0,0,0,0,0,0,0,0,0,0,0,0,0,0,0,0,0,0,0,0,0,0,0
0.086,0.2,1.04,0.008,0.013,0.0,8.98,1.01,0.22,0.0,0.0,0.0,567.0,0.0,160,0.0,36,560,0.0,0.0,0.0,180.0,34.0,1.0,1.0,175.0,750.0,8.0,-19.0,28.0,1,0,0.0,0.0,0.0,1.0,0.0,0.0,0.0,0.0,0.0,0,0,0,0,0,0,0,0,0,1,0,0,0,0,0,0,0,0,0,0,0,0,0,0,0,0,0,0,0,0,0,0,0,0
0.086,0.2,1.04,0.008,0.013,0.0,8.98,1.01,0.22,0.0,0.0,0.0,567.0,0.0,160,0.0,36,560,0.0,0.0,0.0,180.0,34.0,1.0,1.0,175.0,750.0,8.0,-1.0,50.0,1,0,0.0,0.0,0.0,1.0,0.0,0.0,0.0,0.0,0.0,0,0,0,0,0,0,0,0,0,1,0,0,0,0,0,0,0,0,0,0,0,0,0,0,0,0,0,0,0,0,0,0,0,0
0.086,0.2,1.04,0.008,0.013,0.0,8.98,1.01,0.22,0.0,0.0,0.0,567.0,0.0,160,0.0,36,560,0.0,0.0,0.0,180.0,34.0,1.0,1.0,175.0,750.0,8.0,38.0,100.0,1,0,0.0,0.0,0.0,1.0,0.0,0.0,0.0,0.0,0.0,0,0,0,0,0,0,0,0,0,1,0,0,0,0,0,0,0,0,0,0,0,0,0,0,0,0,0,0,0,0,0,0,0,0
0.088,0.24,1.06,0.007,0.013,0.0,9.08,1.0,0.23,0.0,0.0,0.0,538.0,0.0,155,0.0,69,560,0.0,0.0,0.0,180.0,34.0,1.0,1.0,175.0,750.0,8.0,8.0,28.0,1,0,0.0,0.0,0.0,1.0,0.0,0.0,0.0,0.0,0.0,0,0,0,0,0,0,0,0,0,1,0,0,0,0,0,0,0,0,0,0,0,0,0,0,0,0,0,0,0,0,0,0,0,0
0.088,0.24,1.06,0.007,0.013,0.0,9.08,1.0,0.23,0.0,0.0,0.0,538.0,0.0,155,0.0,69,560,0.0,0.0,0.0,180.0,34.0,1.0,1.0,175.0,750.0,8.0,32.0,50.0,1,0,0.0,0.0,0.0,1.0,0.0,0.0,0.0,0.0,0.0,0,0,0,0,0,0,0,0,0,1,0,0,0,0,0,0,0,0,0,0,0,0,0,0,0,0,0,0,0,0,0,0,0,0
0.088,0.24,1.06,0.007,0.013,0.0,9.08,1.0,0.23,0.0,0.0,0.0,538.0,0.0,155,0.0,69,560,0.0,0.0,0.0,180.0,34.0,1.0,1.0,175.0,750.0,8.0,-70.0,100.0,1,0,0.0,0.0,0.0,1.0,0.0,0.0,0.0,0.0,0.0,0,0,0,0,0,0,0,0,0,1,0,0,0,0,0,0,0,0,0,0,0,0,0,0,0,0,0,0,0,0,0,0,0,0
0.037,0.3,0.65,0.008,0.012,0.0,0.0,0.0,0.0,0.0,0.0,0.0,0.0,0.0,0,0.0,0,0,0.0,0.0,0.0,170.0,21.0,1.0,1.0,200.0,580.0,2.0,-30.0,100.0,1,0,0.0,0.0,0.0,1.0,0.0,0.0,0.0,0.0,0.0,0,0,0,0,0,0,0,0,0,1,0,0,0,0,0,0,0,0,0,0,0,0,0,0,0,0,0,0,0,0,0,0,0,0
0.037,0.3,0.65,0.008,0.012,0.0,0.0,0.0,0.0,0.0,0.0,0.0,0.0,0.0,0,0.0,0,0,0.0,0.0,0.0,170.0,21.0,1.0,1.0,200.0,0.0,0.0,-26.0,100.0,1,0,0.0,0.0,0.0,1.0,0.0,0.0,0.0,0.0,0.0,0,0,0,0,0,0,0,0,0,1,0,0,0,0,0,0,0,0,0,0,0,0,0,0,0,0,0,0,0,0,0,0,0,0
0.037,0.31,1.03,0.007,0.014,0.0,0.0,0.0,0.0,0.0,0.0,0.0,0.0,0.0,0,0.0,0,0,0.0,0.0,0.0,170.0,21.0,1.0,1.0,200.0,580.0,2.0,-44.0,100.0,1,0,0.0,0.0,0.0,1.0,0.0,0.0,0.0,0.0,0.0,0,0,0,0,0,0,0,0,0,1,0,0,0,0,0,0,0,0,0,0,0,0,0,0,0,0,0,0,0,0,0,0,0,0
0.037,0.31,1.03,0.007,0.014,0.0,0.0,0.0,0.0,0.0,0.0,0.0,0.0,0.0,0,0.0,0,0,0.0,0.0,0.0,170.0,21.0,1.0,1.0,200.0,0.0,0.0,-47.0,100.0,1,0,0.0,0.0,0.0,1.0,0.0,0.0,0.0,0.0,0.0,0,0,0,0,0,0,0,0,0,1,0,0,0,0,0,0,0,0,0,0,0,0,0,0,0,0,0,0,0,0,0,0,0,0
0.044,0.35,1.43,0.007,0.014,0.0,0.0,0.0,0.0,0.0,0.0,0.0,0.0,0.0,0,0.0,0,0,0.0,0.0,0.0,170.0,21.0,1.0,1.0,200.0,580.0,2.0,-49.0,100.0,1,0,0.0,0.0,0.0,1.0,0.0,0.0,0.0,0.0,0.0,0,0,0,0,0,0,0,0,0,1,0,0,0,0,0,0,0,0,0,0,0,0,0,0,0,0,0,0,0,0,0,0,0,0
0.044,0.35,1.43,0.007,0.014,0.0,0.0,0.0,0.0,0.0,0.0,0.0,0.0,0.0,0,0.0,0,0,0.0,0.0,0.0,170.0,21.0,1.0,1.0,200.0,0.0,0.0,-52.0,100.0,1,0,0.0,0.0,0.0,1.0,0.0,0.0,0.0,0.0,0.0,0,0,0,0,0,0,0,0,0,1,0,0,0,0,0,0,0,0,0,0,0,0,0,0,0,0,0,0,0,0,0,0,0,0
0.045,0.33,1.85,0.007,0.016,0.0,0.0,0.0,0.0,0.0,0.0,0.0,0.0,0.0,0,0.0,0,0,0.0,0.0,0.0,170.0,21.0,1.0,1.0,200.0,580.0,2.0,-38.0,100.0,1,0,0.0,0.0,0.0,1.0,0.0,0.0,0.0,0.0,0.0,0,0,0,0,0,0,0,0,0,1,0,0,0,0,0,0,0,0,0,0,0,0,0,0,0,0,0,0,0,0,0,0,0,0
0.045,0.33,1.85,0.007,0.016,0.0,0.0,0.0,0.0,0.0,0.0,0.0,0.0,0.0,0,0.0,0,0,0.0,0.0,0.0,170.0,21.0,1.0,1.0,200.0,0.0,0.0,-45.0,100.0,1,0,0.0,0.0,0.0,1.0,0.0,0.0,0.0,0.0,0.0,0,0,0,0,0,0,0,0,0,1,0,0,0,0,0,0,0,0,0,0,0,0,0,0,0,0,0,0,0,0,0,0,0,0
0.04,0.33,0.6,0.006,0.01,0.0,0.51,0.0,0.0,0.0,0.0,0.0,0.0,0.0,0,0.0,0,0,0.0,0.0,0.0,170.0,21.0,1.0,1.0,200.0,580.0,2.0,-17.0,100.0,1,0,0.0,0.0,0.0,1.0,0.0,0.0,0.0,0.0,0.0,0,0,0,0,0,0,0,0,0,1,0,0,0,0,0,0,0,0,0,0,0,0,0,0,0,0,0,0,0,0,0,0,0,0
0.04,0.33,0.6,0.006,0.01,0.0,0.51,0.0,0.0,0.0,0.0,0.0,0.0,0.0,0,0.0,0,0,0.0,0.0,0.0,170.0,21.0,1.0,1.0,200.0,0.0,0.0,-17.0,100.0,1,0,0.0,0.0,0.0,1.0,0.0,0.0,0.0,0.0,0.0,0,0,0,0,0,0,0,0,0,1,0,0,0,0,0,0,0,0,0,0,0,0,0,0,0,0,0,0,0,0,0,0,0,0
0.043,0.31,0.95,0.007,0.01,0.0,0.53,0.0,0.0,0.0,0.0,0.0,0.0,0.0,0,0.0,0,0,0.0,0.0,0.0,170.0,21.0,1.0,1.0,200.0,580.0,2.0,-35.0,100.0,1,0,0.0,0.0,0.0,1.0,0.0,0.0,0.0,0.0,0.0,0,0,0,0,0,0,0,0,0,1,0,0,0,0,0,0,0,0,0,0,0,0,0,0,0,0,0,0,0,0,0,0,0,0
0.043,0.31,0.95,0.007,0.01,0.0,0.53,0.0,0.0,0.0,0.0,0.0,0.0,0.0,0,0.0,0,0,0.0,0.0,0.0,170.0,21.0,1.0,1.0,200.0,0.0,0.0,-45.0,100.0,1,0,0.0,0.0,0.0,1.0,0.0,0.0,0.0,0.0,0.0,0,0,0,0,0,0,0,0,0,1,0,0,0,0,0,0,0,0,0,0,0,0,0,0,0,0,0,0,0,0,0,0,0,0
0.047,0.33,1.42,0.006,0.01,0.0,0.53,0.0,0.0,0.0,0.0,0.0,0.0,0.0,0,0.0,0,0,0.0,0.0,0.0,170.0,21.0,1.0,1.0,200.0,580.0,2.0,-35.0,100.0,1,0,0.0,0.0,0.0,1.0,0.0,0.0,0.0,0.0,0.0,0,0,0,0,0,0,0,0,0,1,0,0,0,0,0,0,0,0,0,0,0,0,0,0,0,0,0,0,0,0,0,0,0,0
0.047,0.33,1.42,0.006,0.01,0.0,0.53,0.0,0.0,0.0,0.0,0.0,0.0,0.0,0,0.0,0,0,0.0,0.0,0.0,170.0,21.0,1.0,1.0,200.0,0.0,0.0,-44.0,100.0,1,0,0.0,0.0,0.0,1.0,0.0,0.0,0.0,0.0,0.0,0,0,0,0,0,0,0,0,0,1,0,0,0,0,0,0,0,0,0,0,0,0,0,0,0,0,0,0,0,0,0,0,0,0
0.051,0.33,1.83,0.006,0.013,0.0,0.52,0.0,0.0,0.0,0.0,0.0,0.0,0.0,0,0.0,0,0,0.0,0.0,0.0,170.0,21.0,1.0,1.0,200.0,580.0,2.0,-2.0,100.0,1,0,0.0,0.0,0.0,1.0,0.0,0.0,0.0,0.0,0.0,0,0,0,0,0,0,0,0,0,1,0,0,0,0,0,0,0,0,0,0,0,0,0,0,0,0,0,0,0,0,0,0,0,0
0.051,0.33,1.83,0.006,0.013,0.0,0.52,0.0,0.0,0.0,0.0,0.0,0.0,0.0,0,0.0,0,0,0.0,0.0,0.0,170.0,21.0,1.0,1.0,200.0,0.0,0.0,-35.0,100.0,1,0,0.0,0.0,0.0,1.0,0.0,0.0,0.0,0.0,0.0,0,0,0,0,0,0,0,0,0,1,0,0,0,0,0,0,0,0,0,0,0,0,0,0,0,0,0,0,0,0,0,0,0,0
0.041,0.3,0.59,0.009,0.011,0.0,1.0,0.0,0.0,0.0,0.0,0.0,0.0,0.0,0,0.0,0,0,0.0,0.0,0.0,170.0,21.0,1.0,1.0,200.0,580.0,2.0,-12.0,100.0,1,0,0.0,0.0,0.0,1.0,0.0,0.0,0.0,0.0,0.0,0,0,0,0,0,0,0,0,0,1,0,0,0,0,0,0,0,0,0,0,0,0,0,0,0,0,0,0,0,0,0,0,0,0
0.041,0.3,0.59,0.009,0.011,0.0,1.0,0.0,0.0,0.0,0.0,0.0,0.0,0.0,0,0.0,0,0,0.0,0.0,0.0,170.0,21.0,1.0,1.0,200.0,0.0,0.0,-10.0,100.0,1,0,0.0,0.0,0.0,1.0,0.0,0.0,0.0,0.0,0.0,0,0,0,0,0,0,0,0,0,1,0,0,0,0,0,0,0,0,0,0,0,0,0,0,0,0,0,0,0,0,0,0,0,0
0.045,0.32,0.97,0.007,0.012,0.0,1.04,0.0,0.0,0.0,0.0,0.0,0.0,0.0,0,0.0,0,0,0.0,0.0,0.0,170.0,21.0,1.0,1.0,200.0,580.0,2.0,-31.0,100.0,1,0,0.0,0.0,0.0,1.0,0.0,0.0,0.0,0.0,0.0,0,0,0,0,0,0,0,0,0,1,0,0,0,0,0,0,0,0,0,0,0,0,0,0,0,0,0,0,0,0,0,0,0,0
0.045,0.32,0.97,0.007,0.012,0.0,1.04,0.0,0.0,0.0,0.0,0.0,0.0,0.0,0,0.0,0,0,0.0,0.0,0.0,170.0,21.0,1.0,1.0,200.0,0.0,0.0,-42.0,100.0,1,0,0.0,0.0,0.0,1.0,0.0,0.0,0.0,0.0,0.0,0,0,0,0,0,0,0,0,0,1,0,0,0,0,0,0,0,0,0,0,0,0,0,0,0,0,0,0,0,0,0,0,0,0
0.048,0.33,1.37,0.008,0.013,0.0,1.08,0.0,0.0,0.0,0.0,0.0,0.0,0.0,0,0.0,0,0,0.0,0.0,0.0,170.0,21.0,1.0,1.0,200.0,580.0,2.0,-17.0,100.0,1,0,0.0,0.0,0.0,1.0,0.0,0.0,0.0,0.0,0.0,0,0,0,0,0,0,0,0,0,1,0,0,0,0,0,0,0,0,0,0,0,0,0,0,0,0,0,0,0,0,0,0,0,0
0.048,0.33,1.37,0.008,0.013,0.0,1.08,0.0,0.0,0.0,0.0,0.0,0.0,0.0,0,0.0,0,0,0.0,0.0,0.0,170.0,21.0,1.0,1.0,200.0,0.0,0.0,-40.0,100.0,1,0,0.0,0.0,0.0,1.0,0.0,0.0,0.0,0.0,0.0,0,0,0,0,0,0,0,0,0,1,0,0,0,0,0,0,0,0,0,0,0,0,0,0,0,0,0,0,0,0,0,0,0,0
0.052,0.33,1.81,0.007,0.013,0.0,1.1,0.0,0.0,0.0,0.0,0.0,0.0,0.0,0,0.0,0,0,0.0,0.0,0.0,170.0,21.0,1.0,1.0,200.0,580.0,2.0,28.0,100.0,1,0,0.0,0.0,0.0,1.0,0.0,0.0,0.0,0.0,0.0,0,0,0,0,0,0,0,0,0,1,0,0,0,0,0,0,0,0,0,0,0,0,0,0,0,0,0,0,0,0,0,0,0,0
0.052,0.33,1.81,0.007,0.013,0.0,1.1,0.0,0.0,0.0,0.0,0.0,0.0,0.0,0,0.0,0,0,0.0,0.0,0.0,170.0,21.0,1.0,1.0,200.0,0.0,0.0,-28.0,100.0,1,0,0.0,0.0,0.0,1.0,0.0,0.0,0.0,0.0,0.0,0,0,0,0,0,0,0,0,0,1,0,0,0,0,0,0,0,0,0,0,0,0,0,0,0,0,0,0,0,0,0,0,0,0
0.041,0.27,0.59,0.009,0.011,0.0,2.34,0.0,0.0,0.0,0.0,0.0,0.0,0.0,0,0.0,0,0,0.0,0.0,0.0,170.0,21.0,1.0,1.0,200.0,580.0,2.0,0.0,100.0,1,0,0.0,0.0,0.0,1.0,0.0,0.0,0.0,0.0,0.0,0,0,0,0,0,0,0,0,0,1,0,0,0,0,0,0,0,0,0,0,0,0,0,0,0,0,0,0,0,0,0,0,0,0
0.041,0.27,0.59,0.009,0.011,0.0,2.34,0.0,0.0,0.0,0.0,0.0,0.0,0.0,0,0.0,0,0,0.0,0.0,0.0,170.0,21.0,1.0,1.0,200.0,0.0,0.0,9.0,100.0,1,0,0.0,0.0,0.0,1.0,0.0,0.0,0.0,0.0,0.0,0,0,0,0,0,0,0,0,0,1,0,0,0,0,0,0,0,0,0,0,0,0,0,0,0,0,0,0,0,0,0,0,0,0
0.046,0.3,0.93,0.008,0.012,0.0,2.38,0.0,0.0,0.0,0.0,0.0,0.0,0.0,0,0.0,0,0,0.0,0.0,0.0,170.0,21.0,1.0,1.0,200.0,580.0,2.0,-3.0,100.0,1,0,0.0,0.0,0.0,1.0,0.0,0.0,0.0,0.0,0.0,0,0,0,0,0,0,0,0,0,1,0,0,0,0,0,0,0,0,0,0,0,0,0,0,0,0,0,0,0,0,0,0,0,0
0.046,0.3,0.93,0.008,0.012,0.0,2.38,0.0,0.0,0.0,0.0,0.0,0.0,0.0,0,0.0,0,0,0.0,0.0,0.0,170.0,21.0,1.0,1.0,200.0,0.0,0.0,16.0,100.0,1,0,0.0,0.0,0.0,1.0,0.0,0.0,0.0,0.0,0.0,0,0,0,0,0,0,0,0,0,1,0,0,0,0,0,0,0,0,0,0,0,0,0,0,0,0,0,0,0,0,0,0,0,0
0.05,0.31,1.29,0.008,0.011,0.0,2.32,0.0,0.0,0.0,0.0,0.0,0.0,0.0,0,0.0,0,0,0.0,0.0,0.0,170.0,21.0,1.0,1.0,200.0,580.0,2.0,28.0,100.0,1,0,0.0,0.0,0.0,1.0,0.0,0.0,0.0,0.0,0.0,0,0,0,0,0,0,0,0,0,1,0,0,0,0,0,0,0,0,0,0,0,0,0,0,0,0,0,0,0,0,0,0,0,0
0.05,0.31,1.29,0.008,0.011,0.0,2.32,0.0,0.0,0.0,0.0,0.0,0.0,0.0,0,0.0,0,0,0.0,0.0,0.0,170.0,21.0,1.0,1.0,200.0,0.0,0.0,9.0,100.0,1,0,0.0,0.0,0.0,1.0,0.0,0.0,0.0,0.0,0.0,0,0,0,0,0,0,0,0,0,1,0,0,0,0,0,0,0,0,0,0,0,0,0,0,0,0,0,0,0,0,0,0,0,0
0.054,0.33,1.72,0.007,0.014,0.0,2.36,0.0,0.0,0.0,0.0,0.0,0.0,0.0,0,0.0,0,0,0.0,0.0,0.0,170.0,21.0,1.0,1.0,200.0,0.0,0.0,24.0,100.0,1,0,0.0,0.0,0.0,1.0,0.0,0.0,0.0,0.0,0.0,0,0,0,0,0,0,0,0,0,1,0,0,0,0,0,0,0,0,0,0,0,0,0,0,0,0,0,0,0,0,0,0,0,0
0.069,0.3,1.36,0.007,0.009,0.0,0.0,0.0,0.0005,0.0,0.0,0.0,432.0,37.0,67,5.0,5,5,0.0,0.0,0.0,170.0,21.0,1.0,1.0,200.0,0.0,0.0,-99.0,28.0,1,0,0.0,0.0,0.0,1.0,0.0,0.0,0.0,0.0,0.0,0,0,0,0,0,0,0,0,0,1,0,0,0,0,0,0,0,0,0,0,0,0,0,0,0,0,0,0,0,0,0,0,0,0
0.069,0.3,1.36,0.007,0.009,0.0,0.0,0.0,0.0005,0.0,0.0,0.0,432.0,37.0,67,5.0,5,5,0.0,0.0,0.0,170.0,21.0,1.0,1.0,200.0,0.0,0.0,-72.0,100.0,1,0,0.0,0.0,0.0,1.0,0.0,0.0,0.0,0.0,0.0,0,0,0,0,0,0,0,0,0,1,0,0,0,0,0,0,0,0,0,0,0,0,0,0,0,0,0,0,0,0,0,0,0,0
0.069,0.3,1.36,0.007,0.009,0.0,0.0,0.0,0.0005,0.0,0.0,0.0,432.0,37.0,67,5.0,5,5,0.0,0.0,0.0,170.0,21.0,1.0,1.0,200.0,580.0,2.0,-100.0,28.0,1,0,0.0,0.0,0.0,1.0,0.0,0.0,0.0,0.0,0.0,0,0,0,0,0,0,0,0,0,1,0,0,0,0,0,0,0,0,0,0,0,0,0,0,0,0,0,0,0,0,0,0,0,0
0.069,0.3,1.36,0.007,0.009,0.0,0.0,0.0,0.0005,0.0,0.0,0.0,432.0,37.0,67,5.0,5,5,0.0,0.0,0.0,170.0,21.0,1.0,1.0,200.0,580.0,2.0,-78.0,100.0,1,0,0.0,0.0,0.0,1.0,0.0,0.0,0.0,0.0,0.0,0,0,0,0,0,0,0,0,0,1,0,0,0,0,0,0,0,0,0,0,0,0,0,0,0,0,0,0,0,0,0,0,0,0
0.073,0.33,1.39,0.007,0.008,0.0,0.0,0.0,0.0005,0.0,0.0,0.0,427.0,39.0,66,20.0,5,5,0.0,0.0,0.0,170.0,21.0,1.0,1.0,200.0,0.0,0.0,-95.0,28.0,1,0,0.0,0.0,0.0,1.0,0.0,0.0,0.0,0.0,0.0,0,0,0,0,0,0,0,0,0,1,0,0,0,0,0,0,0,0,0,0,0,0,0,0,0,0,0,0,0,0,0,0,0,0
0.073,0.33,1.39,0.007,0.008,0.0,0.0,0.0,0.0005,0.0,0.0,0.0,427.0,39.0,66,20.0,5,5,0.0,0.0,0.0,170.0,21.0,1.0,1.0,200.0,0.0,0.0,-70.0,100.0,1,0,0.0,0.0,0.0,1.0,0.0,0.0,0.0,0.0,0.0,0,0,0,0,0,0,0,0,0,1,0,0,0,0,0,0,0,0,0,0,0,0,0,0,0,0,0,0,0,0,0,0,0,0
0.073,0.33,1.39,0.007,0.008,0.0,0.0,0.0,0.0005,0.0,0.0,0.0,427.0,39.0,66,20.0,5,5,0.0,0.0,0.0,170.0,21.0,1.0,1.0,200.0,580.0,2.0,-78.0,100.0,1,0,0.0,0.0,0.0,1.0,0.0,0.0,0.0,0.0,0.0,0,0,0,0,0,0,0,0,0,1,0,0,0,0,0,0,0,0,0,0,0,0,0,0,0,0,0,0,0,0,0,0,0,0
0.078,0.32,1.39,0.007,0.009,0.0,0.0,0.0,0.0005,0.0,0.0,0.0,436.0,42.0,66,44.0,5,5,0.0,0.0,0.0,170.0,21.0,1.0,1.0,200.0,0.0,0.0,-88.0,28.0,1,0,0.0,0.0,0.0,1.0,0.0,0.0,0.0,0.0,0.0,0,0,0,0,0,0,0,0,0,1,0,0,0,0,0,0,0,0,0,0,0,0,0,0,0,0,0,0,0,0,0,0,0,0
0.078,0.32,1.39,0.007,0.009,0.0,0.0,0.0,0.0005,0.0,0.0,0.0,436.0,42.0,66,44.0,5,5,0.0,0.0,0.0,170.0,21.0,1.0,1.0,200.0,0.0,0.0,-60.0,100.0,1,0,0.0,0.0,0.0,1.0,0.0,0.0,0.0,0.0,0.0,0,0,0,0,0,0,0,0,0,1,0,0,0,0,0,0,0,0,0,0,0,0,0,0,0,0,0,0,0,0,0,0,0,0
0.078,0.32,1.39,0.007,0.009,0.0,0.0,0.0,0.0005,0.0,0.0,0.0,436.0,42.0,66,44.0,5,5,0.0,0.0,0.0,170.0,21.0,1.0,1.0,200.0,580.0,2.0,-94.0,28.0,1,0,0.0,0.0,0.0,1.0,0.0,0.0,0.0,0.0,0.0,0,0,0,0,0,0,0,0,0,1,0,0,0,0,0,0,0,0,0,0,0,0,0,0,0,0,0,0,0,0,0,0,0,0
0.078,0.32,1.39,0.007,0.009,0.0,0.0,0.0,0.0005,0.0,0.0,0.0,436.0,42.0,66,44.0,5,5,0.0,0.0,0.0,170.0,21.0,1.0,1.0,200.0,580.0,2.0,-75.0,100.0,1,0,0.0,0.0,0.0,1.0,0.0,0.0,0.0,0.0,0.0,0,0,0,0,0,0,0,0,0,1,0,0,0,0,0,0,0,0,0,0,0,0,0,0,0,0,0,0,0,0,0,0,0,0
0.08,0.33,1.41,0.006,0.009,0.0,0.0,0.0,0.0005,0.0,0.0,0.0,432.0,43.0,61,78.0,5,5,0.0,0.0,0.0,170.0,21.0,1.0,1.0,200.0,0.0,0.0,-77.0,28.0,1,0,0.0,0.0,0.0,1.0,0.0,0.0,0.0,0.0,0.0,0,0,0,0,0,0,0,0,0,1,0,0,0,0,0,0,0,0,0,0,0,0,0,0,0,0,0,0,0,0,0,0,0,0
