Repository: louisgthier/welding-quality-prediction

# welding-quality-prediction info

# PREPROCESS DATA
Ok les gars ce que j'ai fait pour le moment:
- définition des variables path dans variables.py
- Une fonction pour virer les doubles espaces et espaces de fin de ligne
- Changer les N en NaN

Ce qu'il y a en dessous c'est juste le .tex en markdown

Pour tester l'import, lancez juste data_import.py ça génèrera un fichier dans /data/

# MAP DATA LIBRARY

## Database MAP_DATA_WELD

### 1. Provenance of Data

Tracey Cool\* and H. K. D. H. Bhadeshia, Phase Transformations Group, Department of Materials Science and Metallurgy, University of Cambridge, Cambridge, U.K.

File: data/Charpy_group.csv (part 2 of 6)
n / weight %,Molybdenum concentration / weight %,Vanadium concentration / weight %,Copper concentration / weight %,Cobalt concentration / weight %,Tungsten concentration / weight %,Oxygen concentration / parts per million by weight,Titanium concentration / parts per million by weight,Nitrogen concentration / parts per million by weight,Aluminium concentration / parts per million by weight,Boron concentration / parts per million by weight,Niobium concentration / parts per million by weight,Tin concentration / parts per million by weight,Arsenic concentration / parts per million by weight,Antimony concentration / parts per million by weight,Current / A,Voltage / V,AC or DC,Heat input / kJ mm^{-1},Interpass temperature,Post weld heat treatment temperature,Post weld heat treatment time / hours,Charpy temperature,Charpy impact toughness / J,Electrode Positive,Electrode Negative,Type of weld_FCA,Type of weld_GMAA,Type of weld_GTAA,Type of weld_MMA,Type of weld_NGGMA,Type of weld_NGSAW,Type of weld_SA,Type of weld_SAA,Type of weld_TSA,Group_Alekseev&,Group_Birmingham,Group_Blond&,Group_Chandel&,Group_Cunh,Group_Ditt,Group_EPRI,Group_Es,Group_EvHtIp1979,Group_Evans,Group_EvansLetter,Group_Ga&K,Group_Gar&K,Group_Hunt&,Group_Icici&,Group_Inag&,Group_JorgeEtAl,Group_Kik,Group_Kluket,Group_KocakPEv,Group_KocakPREv,Group_Mart,Group_Natsume,Group_PakSven,Group_PantK,Group_Pat,Group_RC81033,Group_RaiterGonzal,Group_Stil,Group_SurianEtAl,Group_SvenGret,Group_Sw&Rog,Group_Wats,Group_p-RR82011
0.08,0.33,1.41,0.006,0.009,0.0,0.0,0.0,0.0005,0.0,0.0,0.0,432.0,43.0,61,78.0,5,5,0.0,0.0,0.0,170.0,21.0,1.0,1.0,200.0,0.0,0.0,-55.0,100.0,1,0,0.0,0.0,0.0,1.0,0.0,0.0,0.0,0.0,0.0,0,0,0,0,0,0,0,0,0,1,0,0,0,0,0,0,0,0,0,0,0,0,0,0,0,0,0,0,0,0,0,0,0,0
0.08,0.33,1.41,0.006,0.009,0.0,0.0,0.0,0.0005,0.0,0.0,0.0,432.0,43.0,61,78.0,5,5,0.0,0.0,0.0,170.0,21.0,1.0,1.0,200.0,580.0,2.0,-89.0,28.0,1,0,0.0,0.0,0.0,1.0,0.0,0.0,0.0,0.0,0.0,0,0,0,0,0,0,0,0,0,1,0,0,0,0,0,0,0,0,0,0,0,0,0,0,0,0,0,0,0,0,0,0,0,0
0.08,0.33,1.41,0.006,0.009,0.0,0.0,0.0,0.0005,0.0,0.0,0.0,432.0,43.0,61,78.0,5,5,0.0,0.0,0.0,170.0,21.0,1.0,1.0,200.0,580.0,2.0,-68.0,100.0,1,0,0.0,0.0,0.0,1.0,0.0,0.0,0.0,0.0,0.0,0,0,0,0,0,0,0,0,0,1,0,0,0,0,0,0,0,0,0,0,0,0,0,0,0,0,0,0,0,0,0,0,0,0
0.08,0.37,1.42,0.006,0.009,0.0,0.0,0.0,0.0005,0.0,0.0,0.0,439.0,43.0,54,120.0,5,5,0.0,0.0,0.0,170.0,21.0,1.0,1.0,200.0,0.0,0.0,-86.0,28.0,1,0,0.0,0.0,0.0,1.0,0.0,0.0,0.0,0.0,0.0,0,0,0,0,0,0,0,0,0,1,0,0,0,0,0,0,0,0,0,0,0,0,0,0,0,0,0,0,0,0,0,0,0,0
0.08,0.37,1.42,0.006,0.009,0.0,0.0,0.0,0.0005,0.0,0.0,0.0,439.0,43.0,54,120.0,5,5,0.0,0.0,0.0,170.0,21.0,1.0,1.0,200.0,0.0,0.0,-28.0,100.0,1,0,0.0,0.0,0.0,1.0,0.0,0.0,0.0,0.0,0.0,0,0,0,0,0,0,0,0,0,1,0,0,0,0,0,0,0,0,0,0,0,0,0,0,0,0,0,0,0,0,0,0,0,0
0.08,0.37,1.42,0.006,0.009,0.0,0.0,0.0,0.0005,0.0,0.0,0.0,439.0,43.0,54,120.0,5,5,0.0,0.0,0.0,170.0,21.0,1.0,1.0,200.0,580.0,2.0,-91.0,28.0,1,0,0.0,0.0,0.0,1.0,0.0,0.0,0.0,0.0,0.0,0,0,0,0,0,0,0,0,0,1,0,0,0,0,0,0,0,0,0,0,0,0,0,0,0,0,0,0,0,0,0,0,0,0
0.08,0.37,1.42,0.006,0.009,0.0,0.0,0.0,0.0005,0.0,0.0,0.0,439.0,43.0,54,120.0,5,5,0.0,0.0,0.0,170.0,21.0,1.0,1.0,200.0,580.0,2.0,-69.0,100.0,1,0,0.0,0.0,0.0,1.0,0.0,0.0,0.0,0.0,0.0,0,0,0,0,0,0,0,0,0,1,0,0,0,0,0,0,0,0,0,0,0,0,0,0,0,0,0,0,0,0,0,0,0,0
0.076,0.37,1.36,0.005,0.009,0.0,0.0,0.0,0.0005,0.0,0.0,0.0,422.0,36.0,54,190.0,5,5,0.0,0.0,0.0,170.0,21.0,1.0,1.0,200.0,0.0,0.0,-86.0,28.0,1,0,0.0,0.0,0.0,1.0,0.0,0.0,0.0,0.0,0.0,0,0,0,0,0,0,0,0,0,1,0,0,0,0,0,0,0,0,0,0,0,0,0,0,0,0,0,0,0,0,0,0,0,0
0.076,0.37,1.36,0.005,0.009,0.0,0.0,0.0,0.0005,0.0,0.0,0.0,422.0,36.0,54,190.0,5,5,0.0,0.0,0.0,170.0,21.0,1.0,1.0,200.0,0.0,0.0,-58.0,100.0,1,0,0.0,0.0,0.0,1.0,0.0,0.0,0.0,0.0,0.0,0,0,0,0,0,0,0,0,0,1,0,0,0,0,0,0,0,0,0,0,0,0,0,0,0,0,0,0,0,0,0,0,0,0
0.076,0.37,1.36,0.005,0.009,0.0,0.0,0.0,0.0005,0.0,0.0,0.0,422.0,36.0,54,190.0,5,5,0.0,0.0,0.0,170.0,21.0,1.0,1.0,200.0,580.0,2.0,-92.0,28.0,1,0,0.0,0.0,0.0,1.0,0.0,0.0,0.0,0.0,0.0,0,0,0,0,0,0,0,0,0,1,0,0,0,0,0,0,0,0,0,0,0,0,0,0,0,0,0,0,0,0,0,0,0,0
0.076,0.37,1.36,0.005,0.009,0.0,0.0,0.0,0.0005,0.0,0.0,0.0,422.0,36.0,54,190.0,5,5,0.0,0.0,0.0,170.0,21.0,1.0,1.0,200.0,580.0,2.0,-74.0,100.0,1,0,0.0,0.0,0.0,1.0,0.0,0.0,0.0,0.0,0.0,0,0,0,0,0,0,0,0,0,1,0,0,0,0,0,0,0,0,0,0,0,0,0,0,0,0,0,0,0,0,0,0,0,0
0.078,0.44,1.31,0.005,0.008,0.0,0.0,0.0,0.0005,0.0,0.0,0.0,431.0,36.0,52,340.0,5,5,0.0,0.0,0.0,170.0,21.0,1.0,1.0,200.0,0.0,0.0,-88.0,28.0,1,0,0.0,0.0,0.0,1.0,0.0,0.0,0.0,0.0,0.0,0,0,0,0,0,0,0,0,0,1,0,0,0,0,0,0,0,0,0,0,0,0,0,0,0,0,0,0,0,0,0,0,0,0
0.078,0.44,1.31,0.005,0.008,0.0,0.0,0.0,0.0005,0.0,0.0,0.0,431.0,36.0,52,340.0,5,5,0.0,0.0,0.0,170.0,21.0,1.0,1.0,200.0,0.0,0.0,-63.0,100.0,1,0,0.0,0.0,0.0,1.0,0.0,0.0,0.0,0.0,0.0,0,0,0,0,0,0,0,0,0,1,0,0,0,0,0,0,0,0,0,0,0,0,0,0,0,0,0,0,0,0,0,0,0,0
0.078,0.44,1.31,0.005,0.008,0.0,0.0,0.0,0.0005,0.0,0.0,0.0,431.0,36.0,52,340.0,5,5,0.0,0.0,0.0,170.0,21.0,1.0,1.0,200.0,580.0,2.0,-90.0,28.0,1,0,0.0,0.0,0.0,1.0,0.0,0.0,0.0,0.0,0.0,0,0,0,0,0,0,0,0,0,1,0,0,0,0,0,0,0,0,0,0,0,0,0,0,0,0,0,0,0,0,0,0,0,0
0.078,0.44,1.31,0.005,0.008,0.0,0.0,0.0,0.0005,0.0,0.0,0.0,431.0,36.0,52,340.0,5,5,0.0,0.0,0.0,170.0,21.0,1.0,1.0,200.0,580.0,2.0,-74.0,100.0,1,0,0.0,0.0,0.0,1.0,0.0,0.0,0.0,0.0,0.0,0,0,0,0,0,0,0,0,0,1,0,0,0,0,0,0,0,0,0,0,0,0,0,0,0,0,0,0,0,0,0,0,0,0
0.076,0.51,1.3,0.005,0.008,0.0,0.0,0.0,0.0005,0.0,0.0,0.0,423.0,43.0,50,490.0,5,5,0.0,0.0,0.0,170.0,21.0,1.0,1.0,200.0,0.0,0.0,-90.0,28.0,1,0,0.0,0.0,0.0,1.0,0.0,0.0,0.0,0.0,0.0,0,0,0,0,0,0,0,0,0,1,0,0,0,0,0,0,0,0,0,0,0,0,0,0,0,0,0,0,0,0,0,0,0,0
0.076,0.51,1.3,0.005,0.008,0.0,0.0,0.0,0.0005,0.0,0.0,0.0,423.0,43.0,50,490.0,5,5,0.0,0.0,0.0,170.0,21.0,1.0,1.0,200.0,0.0,0.0,-55.0,100.0,1,0,0.0,0.0,0.0,1.0,0.0,0.0,0.0,0.0,0.0,0,0,0,0,0,0,0,0,0,1,0,0,0,0,0,0,0,0,0,0,0,0,0,0,0,0,0,0,0,0,0,0,0,0
0.076,0.51,1.3,0.005,0.008,0.0,0.0,0.0,0.0005,0.0,0.0,0.0,423.0,43.0,50,490.0,5,5,0.0,0.0,0.0,170.0,21.0,1.0,1.0,200.0,580.0,2.0,-84.0,28.0,1,0,0.0,0.0,0.0,1.0,0.0,0.0,0.0,0.0,0.0,0,0,0,0,0,0,0,0,0,1,0,0,0,0,0,0,0,0,0,0,0,0,0,0,0,0,0,0,0,0,0,0,0,0
0.076,0.51,1.3,0.005,0.008,0.0,0.0,0.0,0.0005,0.0,0.0,0.0,423.0,43.0,50,490.0,5,5,0.0,0.0,0.0,170.0,21.0,1.0,1.0,200.0,580.0,2.0,-69.0,100.0,1,0,0.0,0.0,0.0,1.0,0.0,0.0,0.0,0.0,0.0,0,0,0,0,0,0,0,0,0,1,0,0,0,0,0,0,0,0,0,0,0,0,0,0,0,0,0,0,0,0,0,0,0,0
0.079,0.57,1.32,0.004,0.008,0.0,0.0,0.0,0.0005,0.0,0.0,0.0,422.0,38.0,48,610.0,5,5,0.0,0.0,0.0,170.0,21.0,1.0,1.0,200.0,0.0,0.0,-74.0,28.0,1,0,0.0,0.0,0.0,1.0,0.0,0.0,0.0,0.0,0.0,0,0,0,0,0,0,0,0,0,1,0,0,0,0,0,0,0,0,0,0,0,0,0,0,0,0,0,0,0,0,0,0,0,0
0.079,0.57,1.32,0.004,0.008,0.0,0.0,0.0,0.0005,0.0,0.0,0.0,422.0,38.0,48,610.0,5,5,0.0,0.0,0.0,170.0,21.0,1.0,1.0,200.0,0.0,0.0,-38.0,100.0,1,0,0.0,0.0,0.0,1.0,0.0,0.0,0.0,0.0,0.0,0,0,0,0,0,0,0,0,0,1,0,0,0,0,0,0,0,0,0,0,0,0,0,0,0,0,0,0,0,0,0,0,0,0
0.079,0.57,1.32,0.004,0.008,0.0,0.0,0.0,0.0005,0.0,0.0,0.0,422.0,38.0,48,610.0,5,5,0.0,0.0,0.0,170.0,21.0,1.0,1.0,200.0,580.0,2.0,-88.0,28.0,1,0,0.0,0.0,0.0,1.0,0.0,0.0,0.0,0.0,0.0,0,0,0,0,0,0,0,0,0,1,0,0,0,0,0,0,0,0,0,0,0,0,0,0,0,0,0,0,0,0,0,0,0,0
0.079,0.57,1.32,0.004,0.008,0.0,0.0,0.0,0.0005,0.0,0.0,0.0,422.0,38.0,48,610.0,5,5,0.0,0.0,0.0,170.0,21.0,1.0,1.0,200.0,580.0,2.0,-52.0,100.0,1,0,0.0,0.0,0.0,1.0,0.0,0.0,0.0,0.0,0.0,0,0,0,0,0,0,0,0,0,1,0,0,0,0,0,0,0,0,0,0,0,0,0,0,0,0,0,0,0,0,0,0,0,0
0.073,0.35,0.64,0.005,0.004,0.0,0.0,0.0,0.0003,0.0,0.0,0.0,428.0,38.0,77,5.0,5,5,0.0,0.0,0.0,170.0,21.0,1.0,1.0,200.0,0.0,0.0,-45.0,100.0,1,0,0.0,0.0,0.0,1.0,0.0,0.0,0.0,0.0,0.0,0,0,0,0,0,0,0,0,0,1,0,0,0,0,0,0,0,0,0,0,0,0,0,0,0,0,0,0,0,0,0,0,0,0
0.073,0.35,0.64,0.005,0.004,0.0,0.0,0.0,0.0003,0.0,0.0,0.0,428.0,38.0,77,5.0,5,5,0.0,0.0,0.0,170.0,21.0,1.0,1.0,200.0,580.0,2.0,-54.0,100.0,1,0,0.0,0.0,0.0,1.0,0.0,0.0,0.0,0.0,0.0,0,0,0,0,0,0,0,0,0,1,0,0,0,0,0,0,0,0,0,0,0,0,0,0,0,0,0,0,0,0,0,0,0,0
0.071,0.36,0.63,0.007,0.006,0.0,0.0,0.0,0.021,0.0,0.0,0.0,435.0,43.0,78,5.0,5,5,0.0,0.0,0.0,170.0,21.0,1.0,1.0,200.0,0.0,0.0,-43.0,100.0,1,0,0.0,0.0,0.0,1.0,0.0,0.0,0.0,0.0,0.0,0,0,0,0,0,0,0,0,0,1,0,0,0,0,0,0,0,0,0,0,0,0,0,0,0,0,0,0,0,0,0,0,0,0
0.071,0.36,0.63,0.007,0.006,0.0,0.0,0.0,0.021,0.0,0.0,0.0,435.0,43.0,78,5.0,5,5,0.0,0.0,0.0,170.0,21.0,1.0,1.0,200.0,580.0,2.0,-47.0,100.0,1,0,0.0,0.0,0.0,1.0,0.0,0.0,0.0,0.0,0.0,0,0,0,0,0,0,0,0,0,1,0,0,0,0,0,0,0,0,0,0,0,0,0,0,0,0,0,0,0,0,0,0,0,0
0.071,0.4,0.64,0.008,0.006,0.0,0.0,0.0,0.0435,0.0,0.0,0.0,411.0,36.0,88,5.0,5,5,0.0,0.0,0.0,170.0,21.0,1.0,1.0,200.0,0.0,0.0,-43.0,100.0,1,0,0.0,0.0,0.0,1.0,0.0,0.0,0.0,0.0,0.0,0,0,0,0,0,0,0,0,0,1,0,0,0,0,0,0,0,0,0,0,0,0,0,0,0,0,0,0,0,0,0,0,0,0
0.071,0.4,0.64,0.008,0.006,0.0,0.0,0.0,0.0435,0.0,0.0,0.0,411.0,36.0,88,5.0,5,5,0.0,0.0,0.0,170.0,21.0,1.0,1.0,200.0,580.0,2.0,-30.0,100.0,1,0,0.0,0.0,0.0,1.0,0.0,0.0,0.0,0.0,0.0,0,0,0,0,0,0,0,0,0,1,0,0,0,0,0,0,0,0,0,0,0,0,0,0,0,0,0,0,0,0,0,0,0,0
0.074,0.36,0.63,0.008,0.005,0.0,0.0,0.0,0.06,0.0,0.0,0.0,432.0,31.0,75,5.0,5,5,0.0,0.0,0.0,170.0,21.0,1.0,1.0,200.0,0.0,0.0,-42.0,100.0,1,0,0.0,0.0,0.0,1.0,0.0,0.0,0.0,0.0,0.0,0,0,0,0,0,0,0,0,0,1,0,0,0,0,0,0,0,0,0,0,0,0,0,0,0,0,0,0,0,0,0,0,0,0
0.074,0.36,0.63,0.008,0.005,0.0,0.0,0.0,0.06,0.0,0.0,0.0,432.0,31.0,75,5.0,5,5,0.0,0.0,0.0,170.0,21.0,1.0,1.0,200.0,580.0,2.0,-28.0,100.0,1,0,0.0,0.0,0.0,1.0,0.0,0.0,0.0,0.0,0.0,0,0,0,0,0,0,0,0,0,1,0,0,0,0,0,0,0,0,0,0,0,0,0,0,0,0,0,0,0,0,0,0,0,0
0.072,0.36,0.64,0.008,0.006,0.0,0.0,0.0,0.0815,0.0,0.0,0.0,436.0,34.0,84,5.0,5,5,0.0,0.0,0.0,170.0,21.0,1.0,1.0,200.0,0.0,0.0,-40.0,100.0,1,0,0.0,0.0,0.0,1.0,0.0,0.0,0.0,0.0,0.0,0,0,0,0,0,0,0,0,0,1,0,0,0,0,0,0,0,0,0,0,0,0,0,0,0,0,0,0,0,0,0,0,0,0
0.072,0.36,0.64,0.008,0.006,0.0,0.0,0.0,0.0815,0.0,0.0,0.0,436.0,34.0,84,5.0,5,5,0.0,0.0,0.0,170.0,21.0,1.0,1.0,200.0,580.0,2.0,-22.0,100.0,1,0,0.0,0.0,0.0,1.0,0.0,0.0,0.0,0.0,0.0,0,0,0,0,0,0,0,0,0,1,0,0,0,0,0,0,0,0,0,0,0,0,0,0,0,0,0,0,0,0,0,0,0,0
0.077,0.35,1.02,0.007,0.005,0.0,0.0,0.0,0.0004,0.0,0.0,0.0,399.0,41.0,75,5.0,5,5,0.0,0.0,0.0,170.0,21.0,1.0,1.0,200.0,0.0,0.0,-60.0,100.0,1,0,0.0,0.0,0.0,1.0,0.0,0.0,0.0,0.0,0.0,0,0,0,0,0,0,0,0,0,1,0,0,0,0,0,0,0,0,0,0,0,0,0,0,0,0,0,0,0,0,0,0,0,0
0.077,0.35,1.02,0.007,0.005,0.0,0.0,0.0,0.0004,0.0,0.0,0.0,399.0,41.0,75,5.0,5,5,0.0,0.0,0.0,170.0,21.0,1.0,1.0,200.0,580.0,2.0,-80.0,100.0,1,0,0.0,0.0,0.0,1.0,0.0,0.0,0.0,0.0,0.0,0,0,0,0,0,0,0,0,0,1,0,0,0,0,0,0,0,0,0,0,0,0,0,0,0,0,0,0,0,0,0,0,0,0
0.076,0.34,1.01,0.007,0.007,0.0,0.0,0.0,0.0215,0.0,0.0,0.0,426.0,37.0,75,5.0,5,5,0.0,0.0,0.0,170.0,21.0,1.0,1.0,200.0,0.0,0.0,-69.0,100.0,1,0,0.0,0.0,0.0,1.0,0.0,0.0,0.0,0.0,0.0,0,0,0,0,0,0,0,0,0,1,0,0,0,0,0,0,0,0,0,0,0,0,0,0,0,0,0,0,0,0,0,0,0,0
0.076,0.34,1.01,0.007,0.007,0.0,0.0,0.0,0.0215,0.0,0.0,0.0,426.0,37.0,75,5.0,5,5,0.0,0.0,0.0,170.0,21.0,1.0,1.0,200.0,580.0,2.0,-67.0,100.0,1,0,0.0,0.0,0.0,1.0,0.0,0.0,0.0,0.0,0.0,0,0,0,0,0,0,0,0,0,1,0,0,0,0,0,0,0,0,0,0,0,0,0,0,0,0,0,0,0,0,0,0,0,0
0.078,0.31,1.04,0.007,0.006,0.0,0.0,0.0,0.044,0.0,0.0,0.0,429.0,32.0,48,5.0,5,5,0.0,0.0,0.0,170.0,21.0,1.0,1.0,200.0,0.0,0.0,-63.0,100.0,1,0,0.0,0.0,0.0,1.0,0.0,0.0,0.0,0.0,0.0,0,0,0,0,0,0,0,0,0,1,0,0,0,0,0,0,0,0,0,0,0,0,0,0,0,0,0,0,0,0,0,0,0,0
0.078,0.31,1.04,0.007,0.006,0.0,0.0,0.0,0.044,0.0,0.0,0.0,429.0,32.0,48,5.0,5,5,0.0,0.0,0.0,170.0,21.0,1.0,1.0,200.0,580.0,2.0,-51.0,100.0,1,0,0.0,0.0,0.0,1.0,0.0,0.0,0.0,0.0,0.0,0,0,0,0,0,0,0,0,0,1,0,0,0,0,0,0,0,0,0,0,0,0,0,0,0,0,0,0,0,0,0,0,0,0
0.076,0.33,1.04,0.007,0.006,0.0,0.0,0.0,0.061,0.0,0.0,0.0,429.0,31.0,70,5.0,5,5,0.0,0.0,0.0,170.0,21.0,1.0,1.0,200.0,0.0,0.0,-59.0,100.0,1,0,0.0,0.0,0.0,1.0,0.0,0.0,0.0,0.0,0.0,0,0,0,0,0,0,0,0,0,1,0,0,0,0,0,0,0,0,0,0,0,0,0,0,0,0,0,0,0,0,0,0,0,0
0.076,0.33,1.04,0.007,0.006,0.0,0.0,0.0,0.061,0.0,0.0,0.0,429.0,31.0,70,5.0,5,5,0.0,0.0,0.0,170.0,21.0,1.0,1.0,200.0,580.0,2.0,-44.0,100.0,1,0,0.0,0.0,0.0,1.0,0.0,0.0,0.0,0.0,0.0,0,0,0,0,0,0,0,0,0,1,0,0,0,0,0,0,0,0,0,0,0,0,0,0,0,0,0,0,0,0,0,0,0,0
0.077,0.32,1.05,0.008,0.006,0.0,0.0,0.0,0.085,0.0,0.0,0.0,400.0,34.0,72,5.0,5,5,0.0,0.0,0.0,170.0,21.0,1.0,1.0,200.0,0.0,0.0,-60.0,100.0,1,0,0.0,0.0,0.0,1.0,0.0,0.0,0.0,0.0,0.0,0,0,0,0,0,0,0,0,0,1,0,0,0,0,0,0,0,0,0,0,0,0,0,0,0,0,0,0,0,0,0,0,0,0
0.077,0.32,1.05,0.008,0.006,0.0,0.0,0.0,0.085,0.0,0.0,0.0,400.0,34.0,72,5.0,5,5,0.0,0.0,0.0,170.0,21.0,1.0,1.0,200.0,580.0,2.0,-40.0,100.0,1,0,0.0,0.0,0.0,1.0,0.0,0.0,0.0,0.0,0.0,0,0,0,0,0,0,0,0,0,1,0,0,0,0,0,0,0,0,0,0,0,0,0,0,0,0,0,0,0,0,0,0,0,0
0.077,0.31,1.33,0.007,0.005,0.0,0.0,0.0,0.0004,0.0,0.0,0.0,419.0,38.0,80,5.0,5,6,0.0,0.0,0.0,170.0,21.0,1.0,1.0,200.0,0.0,0.0,-68.0,100.0,1,0,0.0,0.0,0.0,1.0,0.0,0.0,0.0,0.0,0.0,0,0,0,0,0,0,0,0,0,1,0,0,0,0,0,0,0,0,0,0,0,0,0,0,0,0,0,0,0,0,0,0,0,0
0.077,0.31,1.33,0.007,0.005,0.0,0.0,0.0,0.0004,0.0,0.0,0.0,419.0,38.0,80,5.0,5,6,0.0,0.0,0.0,170.0,21.0,1.0,1.0,200.0,580.0,2.0,-81.0,100.0,1,0,0.0,0.0,0.0,1.0,0.0,0.0,0.0,0.0,0.0,0,0,0,0,0,0,0,0,0,1,0,0,0,0,0,0,0,0,0,0,0,0,0,0,0,0,0,0,0,0,0,0,0,0
0.072,0.33,1.22,0.008,0.006,0.0,0.0,0.0,0.019,0.0,0.0,0.0,447.0,29.0,85,5.0,5,5,0.0,0.0,0.0,170.0,21.0,1.0,1.0,200.0,0.0,0.0,-66.0,100.0,1,0,0.0,0.0,0.0,1.0,0.0,0.0,0.0,0.0,0.0,0,0,0,0,0,0,0,0,0,1,0,0,0,0,0,0,0,0,0,0,0,0,0,0,0,0,0,0,0,0,0,0,0,0
0.072,0.33,1.22,0.008,0.006,0.0,0.0,0.0,0.019,0.0,0.0,0.0,447.0,29.0,85,5.0,5,5,0.0,0.0,0.0,170.0,21.0,1.0,1.0,200.0,580.0,2.0,-67.0,100.0,1,0,0.0,0.0,0.0,1.0,0.0,0.0,0.0,0.0,0.0,0,0,0,0,0,0,0,0,0,1,0,0,0,0,0,0,0,0,0,0,0,0,0,0,0,0,0,0,0,0,0,0,0,0
0.077,0.26,1.36,0.007,0.007,0.0,0.0,0.0,0.0425,0.0,0.0,0.0,410.0,29.0,79,5.0,5,5,0.0,0.0,0.0,170.0,21.0,1.0,1.0,200.0,0.0,0.0,-70.0,100.0,1,0,0.0,0.0,0.0,1.0,0.0,0.0,0.0,0.0,0.0,0,0,0,0,0,0,0,0,0,1,0,0,0,0,0,0,0,0,0,0,0,0,0,0,0,0,0,0,0,0,0,0,0,0
0.077,0.26,1.36,0.007,0.007,0.0,0.0,0.0,0.0425,0.0,0.0,0.0,410.0,29.0,79,5.0,5,5,0.0,0.0,0.0,170.0,21.0,1.0,1.0,200.0,580.0,2.0,-62.0,100.0,1,0,0.0,0.0,0.0,1.0,0.0,0.0,0.0,0.0,0.0,0,0,0,0,0,0,0,0,0,1,0,0,0,0,0,0,0,0,0,0,0,0,0,0,0,0,0,0,0,0,0,0,0,0
0.078,0.3,1.35,0.007,0.007,0.0,0.0,0.0,0.0595,0.0,0.0,0.0,405.0,30.0,76,5.0,5,5,0.0,0.0,0.0,170.0,21.0,1.0,1.0,200.0,0.0,0.0,-70.0,100.0,1,0,0.0,0.0,0.0,1.0,0.0,0.0,0.0,0.0,0.0,0,0,0,0,0,0,0,0,0,1,0,0,0,0,0,0,0,0,0,0,0,0,0,0,0,0,0,0,0,0,0,0,0,0
0.078,0.3,1.35,0.007,0.007,0.0,0.0,0.0,0.0595,0.0,0.0,0.0,405.0,30.0,76,5.0,5,5,0.0,0.0,0.0,170.0,21.0,1.0,1.0,200.0,580.0,2.0,-60.0,100.0,1,0,0.0,0.0,0.0,1.0,0.0,0.0,0.0,0.0,0.0,0,0,0,0,0,0,0,0,0,1,0,0,0,0,0,0,0,0,0,0,0,0,0,0,0,0,0,0,0,0,0,0,0,0
0.076,0.26,1.36,0.007,0.006,0.0,0.0,0.0,0.1005,0.0,0.0,0.0,407.0,29.0,83,5.0,5,5,0.0,0.0,0.0,170.0,21.0,1.0,1.0,200.0,0.0,0.0,-55.0,100.0,1,0,0.0,0.0,0.0,1.0,0.0,0.0,0.0,0.0,0.0,0,0,0,0,0,0,0,0,0,1,0,0,0,0,0,0,0,0,0,0,0,0,0,0,0,0,0,0,0,0,0,0,0,0
0.076,0.26,1.36,0.007,0.006,0.0,0.0,0.0,0.1005,0.0,0.0,0.0,407.0,29.0,83,5.0,5,5,0.0,0.0,0.0,170.0,21.0,1.0,1.0,200.0,580.0,2.0,-36.0,100.0,1,0,0.0,0.0,0.0,1.0,0.0,0.0,0.0,0.0,0.0,0,0,0,0,0,0,0,0,0,1,0,0,0,0,0,0,0,0,0,0,0,0,0,0,0,0,0,0,0,0,0,0,0,0
0.076,0.29,1.74,0.008,0.006,0.0,0.0,0.0,0.0004,0.0,0.0,0.0,415.0,35.0,92,5.0,5,6,0.0,0.0,0.0,170.0,21.0,1.0,1.0,200.0,0.0,0.0,-62.0,100.0,1,0,0.0,0.0,0.0,1.0,0.0,0.0,0.0,0.0,0.0,0,0,0,0,0,0,0,0,0,1,0,0,0,0,0,0,0,0,0,0,0,0,0,0,0,0,0,0,0,0,0,0,0,0
0.076,0.29,1.74,0.008,0.006,0.0,0.0,0.0,0.0004,0.0,0.0,0.0,415.0,35.0,92,5.0,5,6,0.0,0.0,0.0,170.0,21.0,1.0,1.0,200.0,580.0,2.0,-71.0,100.0,1,0,0.0,0.0,0.0,1.0,0.0,0.0,0.0,0.0,0.0,0,0,0,0,0,0,0,0,0,1,0,0,0,0,0,0,0,0,0,0,0,0,0,0,0,0,0,0,0,0,0,0,0,0
0.077,0.26,1.73,0.007,0.008,0.0,0.0,0.0,0.0235,0.0,0.0,0.0,423.0,27.0,72,5.0,5,5,0.0,0.0,0.0,170.0,21.0,1.0,1.0,200.0,0.0,0.0,-62.0,100.0,1,0,0.0,0.0,0.0,1.0,0.0,0.0,0.0,0.0,0.0,0,0,0,0,0,0,0,0,0,1,0,0,0,0,0,0,0,0,0,0,0,0,0,0,0,0,0,0,0,0,0,0,0,0
0.077,0.26,1.73,0.007,0.008,0.0,0.0,0.0,0.0235,0.0,0.0,0.0,423.0,27.0,72,5.0,5,5,0.0,0.0,0.0,170.0,21.0,1.0,1.0,200.0,580.0,2.0,-59.0,100.0,1,0,0.0,0.0,0.0,1.0,0.0,0.0,0.0,0.0,0.0,0,0,0,0,0,0,0,0,0,1,0,0,0,0,0,0,0,0,0,0,0,0,0,0,0,0,0,0,0,0,0,0,0,0
0.077,0.26,1.72,0.007,0.008,0.0,0.0,0.0,0.041,0.0,0.0,0.0,423.0,25.0,74,5.0,5,5,0.0,0.0,0.0,170.0,21.0,1.0,1.0,200.0,0.0,0.0,-67.0,100.0,1,0,0.0,0.0,0.0,1.0,0.0,0.0,0.0,0.0,0.0,0,0,0,0,0,0,0,0,0,1,0,0,0,0,0,0,0,0,0,0,0,0,0,0,0,0,0,0,0,0,0,0,0,0
0.077,0.26,1.72,0.007,0.008,0.0,0.0,0.0,0.041,0.0,0.0,0.0,423.0,25.0,74,5.0,5,5,0.0,0.0,0.0,170.0,21.0,1.0,1.0,200.0,580.0,2.0,-55.0,100.0,1,0,0.0,0.0,0.0,1.0,0.0,0.0,0.0,0.0,0.0,0,0,0,0,0,0,0,0,0,1,0,0,0,0,0,0,0,0,0,0,0,0,0,0,0,0,0,0,0,0,0,0,0,0
0.076,0.25,1.72,0.005,0.008,0.0,0.0,0.0,0.0605,0.0,0.0,0.0,405.0,25.0,86,5.0,5,5,0.0,0.0,0.0,170.0,21.0,1.0,1.0,200.0,0.0,0.0,-64.0,100.0,1,0,0.0,0.0,0.0,1.0,0.0,0.0,0.0,0.0,0.0,0,0,0,0,0,0,0,0,0,1,0,0,0,0,0,0,0,0,0,0,0,0,0,0,0,0,0,0,0,0,0,0,0,0
0.076,0.25,1.72,0.005,0.008,0.0,0.0,0.0,0.0605,0.0,0.0,0.0,405.0,25.0,86,5.0,5,5,0.0,0.0,0.0,170.0,21.0,1.0,1.0,200.0,580.0,2.0,-44.0,100.0,1,0,0.0,0.0,0.0,1.0,0.0,0.0,0.0,0.0,0.0,0,0,0,0,0,0,0,0,0,1,0,0,0,0,0,0,0,0,0,0,0,0,0,0,0,0,0,0,0,0,0,0,0,0
0.08,0.26,1.74,0.007,0.008,0.0,0.0,0.0,0.083,0.0,0.0,0.0,411.0,25.0,90,5.0,5,5,0.0,0.0,0.0,170.0,21.0,1.0,1.0,200.0,0.0,0.0,-61.0,100.0,1,0,0.0,0.0,0.0,1.0,0.0,0.0,0.0,0.0,0.0,0,0,0,0,0,0,0,0,0,1,0,0,0,0,0,0,0,0,0,0,0,0,0,0,0,0,0,0,0,0,0,0,0,0
0.073,0.35,0.64,0.005,0.004,0.0,0.0,0.0,0.0003,0.0,0.0,0.0,428.0,38.0,77,5.0,5,5,0.0,0.0,0.0,170.0,21.0,1.0,1.0,200.0,0.0,0.0,-45.0,100.0,1,0,0.0,0.0,0.0,1.0,0.0,0.0,0.0,0.0,0.0,0,0,0,0,0,0,0,0,0,1,0,0,0,0,0,0,0,0,0,0,0,0,0,0,0,0,0,0,0,0,0,0,0,0
0.073,0.35,0.64,0.005,0.004,0.0,0.0,0.0,0.0003,0.0,0.0,0.0,428.0,38.0,77,5.0,5,5,0.0,0.0,0.0,170.0,21.0,1.0,1.0,200.0,580.0,2.0,-55.0,100.0,1,0,0.0,0.0,0.0,1.0,0.0,0.0,0.0,0.0,0.0,0,0,0,0,0,0,0,0,0,1,0,0,0,0,0,0,0,0,0,0,0,0,0,0,0,0,0,0,0,0,0,0,0,0
0.073,0.34,0.64,0.007,0.005,0.0,0.0,0.0,0.0003,0.0,0.0,0.0,431.0,41.0,80,5.0,5,120,0.0,0.0,0.0,170.0,21.0,1.0,1.0,200.0,0.0,0.0,-33.0,100.0,1,0,0.0,0.0,0.0,1.0,0.0,0.0,0.0,0.0,0.0,0,0,0,0,0,0,0,0,0,1,0,0,0,0,0,0,0,0,0,0,0,0,0,0,0,0,0,0,0,0,0,0,0,0
0.073,0.34,0.64,0.007,0.005,0.0,0.0,0.0,0.0003,0.0,0.0,0.0,431.0,41.0,80,5.0,5,120,0.0,0.0,0.0,170.0,21.0,1.0,1.0,200.0,580.0,2.0,-38.0,100.0,1,0,0.0,0.0,0.0,1.0,0.0,0.0,0.0,0.0,0.0,0,0,0,0,0,0,0,0,0,1,0,0,0,0,0,0,0,0,0,0,0,0,0,0,0,0,0,0,0,0,0,0,0,0
0.075,0.33,0.62,0.007,0.005,0.0,0.0,0.0,0.0003,0.0,0.0,0.0,429.0,42.0,85,5.0,5,220,0.0,0.0,0.0,170.0,21.0,1.0,1.0,200.0,0.0,0.0,-22.0,100.0,1,0,0.0,0.0,0.0,1.0,0.0,0.0,0.0,0.0,0.0,0,0,0,0,0,0,0,0,0,1,0,0,0,0,0,0,0,0,0,0,0,0,0,0,0,0,0,0,0,0,0,0,0,0
0.075,0.33,0.62,0.007,0.005,0.0,0.0,0.0,0.0003,0.0,0.0,0.0,429.0,42.0,85,5.0,5,220,0.0,0.0,0.0,170.0,21.0,1.0,1.0,200.0,580.0,2.0,-27.0,100.0,1,0,0.0,0.0,0.0,1.0,0.0,0.0,0.0,0.0,0.0,0,0,0,0,0,0,0,0,0,1,0,0,0,0,0,0,0,0,0,0,0,0,0,0,0,0,0,0,0,0,0,0,0,0
0.07,0.33,0.64,0.007,0.004,0.0,0.0,0.0,0.0007,0.0,0.0,0.0,413.0,42.0,85,5.0,5,450,0.0,0.0,0.0,170.0,21.0,1.0,1.0,200.0,0.0,0.0,-7.0,100.0,1,0,0.0,0.0,0.0,1.0,0.0,0.0,0.0,0.0,0.0,0,0,0,0,0,0,0,0,0,1,0,0,0,0,0,0,0,0,0,0,0,0,0,0,0,0,0,0,0,0,0,0,0,0
0.07,0.33,0.64,0.007,0.004,0.0,0.0,0.0,0.0007,0.0,0.0,0.0,413.0,42.0,85,5.0,5,450,0.0,0.0,0.0,170.0,21.0,1.0,1.0,200.0,580.0,2.0,-4.0,100.0,1,0,0.0,0.0,0.0,1.0,0.0,0.0,0.0,0.0,0.0,0,0,0,0,0,0,0,0,0,1,0,0,0,0,0,0,0,0,0,0,0,0,0,0,0,0,0,0,0,0,0,0,0,0
0.074,0.33,0.64,0.008,0.006,0.0,0.0,0.0,0.0003,0.0,0.0,0.0,460.0,39.0,110,5.0,5,880,0.0,0.0,0.0,170.0,21.0,1.0,1.0,200.0,0.0,0.0,13.0,100.0,1,0,0.0,0.0,0.0,1.0,0.0,0.0,0.0,0.0,0.0,0,0,0,0,0,0,0,0,0,1,0,0,0,0,0,0,0,0,0,0,0,0,0,0,0,0,0,0,0,0,0,0,0,0
0.074,0.33,0.64,0.008,0.006,0.0,0.0,0.0,0.0003,0.0,0.0,0.0,460.0,39.0,110,5.0,5,880,0.0,0.0,0.0,170.0,21.0,1.0,1.0,200.0,580.0,2.0,18.0,100.0,1,0,0.0,0.0,0.0,1.0,0.0,0.0,0.0,0.0,0.0,0,0,0,0,0,0,0,0,0,1,0,0,0,0,0,0,0,0,0,0,0,0,0,0,0,0,0,0,0,0,0,0,0,0
0.077,0.35,1.02,0.007,0.005,0.0,0.0,0.0,0.0004,0.0,0.0,0.0,399.0,41.0,75,5.0,5,5,0.0,0.0,0.0,170.0,21.0,1.0,1.0,200.0,0.0,0.0,-60.0,100.0,1,0,0.0,0.0,0.0,1.0,0.0,0.0,0.0,0.0,0.0,0,0,0,0,0,0,0,0,0,1,0,0,0,0,0,0,0,0,0,0,0,0,0,0,0,0,0,0,0,0,0,0,0,0
0.077,0.35,1.02,0.007,0.005,0.0,0.0,0.0,0.0004,0.0,0.0,0.0,399.0,41.0,75,5.0,5,5,0.0,0.0,0.0,170.0,21.0,1.0,1.0,200.0,580.0,2.0,-80.0,100.0,1,0,0.0,0.0,0.0,1.0,0.0,0.0,0.0,0.0,0.0,0,0,0,0,0,0,0,0,0,1,0,0,0,0,0,0,0,0,0,0,0,0,0,0,0,0,0,0,0,0,0,0,0,0
0.078,0.35,1.02,0.007,0.005,0.0,0.0,0.0,0.0004,0.0,0.0,0.0,368.0,36.0,83,5.0,5,120,0.0,0.0,0.0,170.0,21.0,1.0,1.0,200.0,0.0,0.0,-42.0,100.0,1,0,0.0,0.0,0.0,1.0,0.0,0.0,0.0,0.0,0.0,0,0,0,0,0,0,0,0,0,1,0,0,0,0,0,0,0,0,0,0,0,0,0,0,0,0,0,0,0,0,0,0,0,0
0.078,0.35,1.02,0.007,0.005,0.0,0.0,0.0,0.0004,0.0,0.0,0.0,368.0,36.0,83,5.0,5,120,0.0,0.0,0.0,170.0,21.0,1.0,1.0,200.0,580.0,2.0,-55.0,100.0,1,0,0.0,0.0,0.0,1.0,0.0,0.0,0.0,0.0,0.0,0,0,0,0,0,0,0,0,0,1,0,0,0,0,0,0,0,0,0,0,0,0,0,0,0,0,0,0,0,0,0,0,0,0
0.074,0.34,1.0,0.007,0.006,0.0,0.0,0.0,0.0005,0.0,0.0,0.0,424.0,37.0,86,5.0,5,255,0.0,0.0,0.0,170.0,21.0,1.0,1.0,200.0,0.0,0.0,-38.0,100.0,1,0,0.0,0.0,0.0,1.0,0.0,0.0,0.0,0.0,0.0,0,0,0,0,0,0,0,0,0,1,0,0,0,0,0,0,0,0,0,0,0,0,0,0,0,0,0,0,0,0,0,0,0,0
0.074,0.34,1.0,0.007,0.006,0.0,0.0,0.0,0.0005,0.0,0.0,0.0,424.0,37.0,86,5.0,5,255,0.0,0.0,0.0,170.0,21.0,1.0,1.0,200.0,580.0,2.0,-41.0,100.0,1,0,0.0,0.0,0.0,1.0,0.0,0.0,0.0,0.0,0.0,0,0,0,0,0,0,0,0,0,1,0,0,0,0,0,0,0,0,0,0,0,0,0,0,0,0,0,0,0,0,0,0,0,0
0.074,0.33,0.99,0.008,0.006,0.0,0.0,0.0,0.0004,0.0,0.0,0.0,393.0,37.0,88,5.0,5,465,0.0,0.0,0.0,170.0,21.0,1.0,1.0,200.0,0.0,0.0,-11.0,100.0,1,0,0.0,0.0,0.0,1.0,0.0,0.0,0.0,0.0,0.0,0,0,0,0,0,0,0,0,0,1,0,0,0,0,0,0,0,0,0,0,0,0,0,0,0,0,0,0,0,0,0,0,0,0
0.074,0.33,0.99,0.008,0.006,0.0,0.0,0.0,0.0004,0.0,0.0,0.0,393.0,37.0,88,5.0,5,465,0.0,0.0,0.0,170.0,21.0,1.0,1.0,200.0,580.0,2.0,-20.0,100.0,1,0,0.0,0.0,0.0,1.0,0.0,0.0,0.0,0.0,0.0,0,0,0,0,0,0,0,0,0,1,0,0,0,0,0,0,0,0,0,0,0,0,0,0,0,0,0,0,0,0,0,0,0,0
0.075,0.34,1.02,0.007,0.006,0.0,0.0,0.0,0.0005,0.0,0.0,0.0,417.0,37.0,79,5.0,5,985,0.0,0.0,0.0,170.0,21.0,1.0,1.0,200.0,0.0,0.0,14.0,100.0,1,0,0.0,0.0,0.0,1.0,0.0,0.0,0.0,0.0,0.0,0,0,0,0,0,0,0,0,0,1,0,0,0,0,0,0,0,0,0,0,0,0,0,0,0,0,0,0,0,0,0,0,0,0
0.075,0.34,1.02,0.007,0.006,0.0,0.0,0.0,0.0005,0.0,0.0,0.0,417.0,37.0,79,5.0,5,985,0.0,0.0,0.0,170.0,21.0,1.0,1.0,200.0,580.0,2.0,8.0,100.0,1,0,0.0,0.0,0.0,1.0,0.0,0.0,0.0,0.0,0.0,0,0,0,0,0,0,0,0,0,1,0,0,0,0,0,0,0,0,0,0,0,0,0,0,0,0,0,0,0,0,0,0,0,0
0.077,0.31,1.33,0.007,0.005,0.0,0.0,0.0,0.0004,0.0,0.0,0.0,419.0,38.0,80,5.0,5,6,0.0,0.0,0.0,170.0,21.0,1.0,1.0,200.0,0.0,0.0,-67.0,100.0,1,0,0.0,0.0,0.0,1.0,0.0,0.0,0.0,0.0,0.0,0,0,0,0,0,0,0,0,0,1,0,0,0,0,0,0,0,0,0,0,0,0,0,0,0,0,0,0,0,0,0,0,0,0
0.077,0.31,1.33,0.007,0.005,0.0,0.0,0.0,0.0004,0.0,0.0,0.0,419.0,38.0,80,5.0,5,6,0.0,0.0,0.0,170.0,21.0,1.0,1.0,200.0,580.0,2.0,-81.0,100.0,1,0,0.0,0.0,0.0,1.0,0.0,0.0,0.0,0.0,0.0,0,0,0,0,0,0,0,0,0,1,0,0,0,0,0,0,0,0,0,0,0,0,0,0,0,0,0,0,0,0,0,0,0,0
0.079,0.33,1.37,0.007,0.006,0.0,0.0,0.0,0.0004,0.0,0.0,0.0,417.0,34.0,97,5.0,5,105,0.0,0.0,0.0,170.0,21.0,1.0,1.0,200.0,0.0,0.0,-55.0,100.0,1,0,0.0,0.0,0.0,1.0,0.0,0.0,0.0,0.0,0.0,0,0,0,0,0,0,0,0,0,1,0,0,0,0,0,0,0,0,0,0,0,0,0,0,0,0,0,0,0,0,0,0,0,0
0.079,0.33,1.37,0.007,0.006,0.0,0.0,0.0,0.0004,0.0,0.0,0.0,417.0,34.0,97,5.0,5,105,0.0,0.0,0.0,170.0,21.0,1.0,1.0,200.0,580.0,2.0,-61.0,100.0,1,0,0.0,0.0,0.0,1.0,0.0,0.0,0.0,0.0,0.0,0,0,0,0,0,0,0,0,0,1,0,0,0,0,0,0,0,0,0,0,0,0,0,0,0,0,0,0,0,0,0,0,0,0
0.076,0.3,1.36,0.008,0.006,0.0,0.0,0.0,0.0004,0.0,0.0,0.0,370.0,33.0,84,5.0,5,235,0.0,0.0,0.0,170.0,21.0,1.0,1.0,200.0,0.0,0.0,-45.0,100.0,1,0,0.0,0.0,0.0,1.0,0.0,0.0,0.0,0.0,0.0,0,0,0,0,0,0,0,0,0,1,0,0,0,0,0,0,0,0,0,0,0,0,0,0,0,0,0,0,0,0,0,0,0,0
0.076,0.3,1.36,0.008,0.006,0.0,0.0,0.0,0.0004,0.0,0.0,0.0,370.0,33.0,84,5.0,5,235,0.0,0.0,0.0,170.0,21.0,1.0,1.0,200.0,580.0,2.0,-41.0,100.0,1,0,0.0,0.0,0.0,1.0,0.0,0.0,0.0,0.0,0.0,0,0,0,0,0,0,0,0,0,1,0,0,0,0,0,0,0,0,0,0,0,0,0,0,0,0,0,0,0,0,0,0,0,0
0.077,0.34,1.39,0.007,0.007,0.0,0.0,0.0,0.0004,0.0,0.0,0.0,409.0,32.0,99,5.0,5,455,0.0,0.0,0.0,170.0,21.0,1.0,1.0,200.0,0.0,0.0,-23.0,100.0,1,0,0.0,0.0,0.0,1.0,0.0,0.0,0.0,0.0,0.0,0,0,0,0,0,0,0,0,0,1,0,0,0,0,0,0,0,0,0,0,0,0,0,0,0,0,0,0,0,0,0,0,0,0
0.077,0.34,1.39,0.007,0.007,0.0,0.0,0.0,0.0004,0.0,0.0,0.0,409.0,32.0,99,5.0,5,455,0.0,0.0,0.0,170.0,21.0,1.0,1.0,200.0,580.0,2.0,-27.0,100.0,1,0,0.0,0.0,0.0,1.0,0.0,0.0,0.0,0.0,0.0,0,0,0,0,0,0,0,0,0,1,0,0,0,0,0,0,0,0,0,0,0,0,0,0,0,0,0,0,0,0,0,0,0,0
0.076,0.3,1.36,0.006,0.007,0.0,0.0,0.0,0.0005,0.0,0.0,0.0,432.0,33.0,91,5.0,5,940,0.0,0.0,0.0,170.0,21.0,1.0,1.0,200.0,0.0,0.0,-1.0,100.0,1,0,0.0,0.0,0.0,1.0,0.0,0.0,0.0,0.0,0.0,0,0,0,0,0,0,0,0,0,1,0,0,0,0,0,0,0,0,0,0,0,0,0,0,0,0,0,0,0,0,0,0,0,0
0.076,0.3,1.36,0.006,0.007,0.0,0.0,0.0,0.0005,0.0,0.0,0.0,432.0,33.0,91,5.0,5,940,0.0,0.0,0.0,170.0,21.0,1.0,1.0,200.0,580.0,2.0,7.0,100.0,1,0,0.0,0.0,0.0,1.0,0.0,0.0,0.0,0.0,0.0,0,0,0,0,0,0,0,0,0,1,0,0,0,0,0,0,0,0,0,0,0,0,0,0,0,0,0,0,0,0,0,0,0,0
0.076,0.29,1.74,0.008,0.006,0.0,0.0,0.0,0.0004,0.0,0.0,0.0,415.0,35.0,92,5.0,5,6,0.0,0.0,0.0,170.0,21.0,1.0,1.0,200.0,0.0,0.0,-62.0,100.0,1,0,0.0,0.0,0.0,1.0,0.0,0.0,0.0,0.0,0.0,0,0,0,0,0,0,0,0,0,1,0,0,0,0,0,0,0,0,0,0,0,0,0,0,0,0,0,0,0,0,0,0,0,0
0.076,0.29,1.74,0.008,0.006,0.0,0.0,0.0,0.0004,0.0,0.0,0.0,415.0,35.0,92,5.0,5,6,0.0,0.0,0.0,170.0,21.0,1.0,1.0,200.0,580.0,2.0,-71.0,100.0,1,0,0.0,0.0,0.0,1.0,0.0,0.0,0.0,0.0,0.0,0,0,0,0,0,0,0,0,0,1,0,0,0,0,0,0,0,0,0,0,0,0,0,0,0,0,0,0,0,0,0,0,0,0
0.077,0.32,1.77,0.007,0.006,0.0,0.0,0.0,0.0004,0.0,0.0,0.0,418.0,31.0,89,5.0,5,125,0.0,0.0,0.0,170.0,21.0,1.0,1.0,200.0,0.0,0.0,-54.0,100.0,1,0,0.0,0.0,0.0,1.0,0.0,0.0,0.0,0.0,0.0,0,0,0,0,0,0,0,0,0,1,0,0,0,0,0,0,0,0,0,0,0,0,0,0,0,0,0,0,0,0,0,0,0,0
0.077,0.32,1.77,0.007,0.006,0.0,0.0,0.0,0.0004,0.0,0.0,0.0,418.0,31.0,89,5.0,5,125,0.0,0.0,0.0,170.0,21.0,1.0,1.0,200.0,580.0,2.0,-61.0,100.0,1,0,0.0,0.0,0.0,1.0,0.0,0.0,0.0,0.0,0.0,0,0,0,0,0,0,0,0,0,1,0,0,0,0,0,0,0,0,0,0,0,0,0,0,0,0,0,0,0,0,0,0,0,0
0.078,0.3,1.76,0.007,0.007,0.0,0.0,0.0,0.0004,0.0,0.0,0.0,433.0,32.0,110,5.0,5,230,0.0,0.0,0.0,170.0,21.0,1.0,1.0,200.0,0.0,0.0,-42.0,100.0,1,0,0.0,0.0,0.0,1.0,0.0,0.0,0.0,0.0,0.0,0,0,0,0,0,0,0,0,0,1,0,0,0,0,0,0,0,0,0,0,0,0,0,0,0,0,0,0,0,0,0,0,0,0
0.078,0.3,1.76,0.007,0.007,0.0,0.0,0.0,0.0004,0.0,0.0,0.0,433.0,32.0,110,5.0,5,230,0.0,0.0,0.0,170.0,21.0,1.0,1.0,200.0,580.0,2.0,-31.0,100.0,1,0,0.0,0.0,0.0,1.0,0.0,0.0,0.0,0.0,0.0,0,0,0,0,0,0,0,0,0,1,0,0,0,0,0,0,0,0,0,0,0,0,0,0,0,0,0,0,0,0,0,0,0,0
0.077,0.29,1.77,0.008,0.009,0.0,0.0,0.0,0.0004,0.0,0.0,0.0,432.0,31.0,97,5.0,5,450,0.0,0.0,0.0,170.0,21.0,1.0,1.0,200.0,0.0,0.0,-26.0,100.0,1,0,0.0,0.0,0.0,1.0,0.0,0.0,0.0,0.0,0.0,0,0,0,0,0,0,0,0,0,1,0,0,0,0,0,0,0,0,0,0,0,0,0,0,0,0,0,0,0,0,0,0,0,0
0.077,0.29,1.77,0.008,0.009,0.0,0.0,0.0,0.0004,0.0,0.0,0.0,432.0,31.0,97,5.0,5,450,0.0,0.0,0.0,170.0,21.0,1.0,1.0,200.0,580.0,2.0,-15.0,100.0,1,0,0.0,0.0,0.0,1.0,0.0,0.0,0.0,0.0,0.0,0,0,0,0,0,0,0,0,0,1,0,0,0,0,0,0,0,0,0,0,0,0,0,0,0,0,0,0,0,0,0,0,0,0
0.079,0.29,1.79,0.006,0.007,0.0,0.0,0.0,0.0004,0.0,0.0,0.0,406.0,33.0,105,5.0,5,895,0.0,0.0,0.0,170.0,21.0,1.0,1.0,200.0,0.0,0.0,-6.0,100.0,1,0,0.0,0.0,0.0,1.0,0.0,0.0,0.0,0.0,0.0,0,0,0,0,0,0,0,0,0,1,0,0,0,0,0,0,0,0,0,0,0,0,0,0,0,0,0,0,0,0,0,0,0,0
0.079,0.29,1.79,0.006,0.007,0.0,0.0,0.0,0.0004,0.0,0.0,0.0,406.0,33.0,105,5.0,5,895,0.0,0.0,0.0,170.0,21.0,1.0,1.0,200.0,580.0,2.0,4.0,100.0,1,0,0.0,0.0,0.0,1.0,0.0,0.0,0.0,0.0,0.0,0,0,0,0,0,0,0,0,0,1,0,0,0,0,0,0,0,0,0,0,0,0,0,0,0,0,0,0,0,0,0,0,0,0
0.043,0.3,0.69,0.006,0.007,0.0,0.0,0.0,0.0,0.0,0.0,0.0,0.0,0.0,0,0.0,0,0,0.0,0.0,0.0,170.0,21.0,1.0,1.0,200.0,580.0,2.0,-70.0,9.0,1,0,0.0,0.0,0.0,1.0,0.0,0.0,0.0,0.0,0.0,0,0,0,0,0,0,0,0,0,1,0,0,0,0,0,0,0,0,0,0,0,0,0,0,0,0,0,0,0,0,0,0,0,0
0.043,0.3,0.69,0.006,0.007,0.0,0.0,0.0,0.0,0.0,0.0,0.0,0.0,0.0,0,0.0,0,0,0.0,0.0,0.0,170.0,21.0,1.0,1.0,200.0,580.0,2.0,-60.0,15.0,1,0,0.0,0.0,0.0,1.0,0.0,0.0,0.0,0.0,0.0,0,0,0,0,0,0,0,0,0,1,0,0,0,0,0,0,0,0,0,0,0,0,0,0,0,0,0,0,0,0,0,0,0,0
0.043,0.3,0.69,0.006,0.007,0.0,0.0,0.0,0.0,0.0,0.0,0.0,0.0,0.0,0,0.0,0,0,0.0,0.0,0.0,170.0,21.0,1.0,1.0,200.0,580.0,2.0,-50.0,53.0,1,0,0.0,0.0,0.0,1.0,0.0,0.0,0.0,0.0,0.0,0,0,0,0,0,0,0,0,0,1,0,0,0,0,0,0,0,0,0,0,0,0,0,0,0,0,0,0,0,0,0,0,0,0
0.043,0.3,0.69,0.006,0.007,0.0,0.0,0.0,0.0,0.0,0.0,0.0,0.0,0.0,0,0.0,0,0,0.0,0.0,0.0,170.0,21.0,1.0,1.0,200.0,580.0,2.0,-40.0,117.0,1,0,0.0,0.0,0.0,1.0,0.0,0.0,0.0,0.0,0.0,0,0,0,0,0,0,0,0,0,1,0,0,0,0,0,0,0,0,0,0,0,0,0,0,0,0,0,0,0,0,0,0,0,0
0.043,0.3,0.69,0.006,0.007,0.0,0.0,0.0,0.0,0.0,0.0,0.0,0.0,0.0,0,0.0,0,0,0.0,0.0,0.0,170.0,21.0,1.0,1.0,200.0,580.0,2.0,-20.0,220.0,1,0,0.0,0.0,0.0,1.0,0.0,0.0,0.0,0.0,0.0,0,0,0,0,0,0,0,0,0,1,0,0,0,0,0,0,0,0,0,0,0,0,0,0,0,0,0,0,0,0,0,0,0,0
0.043,0.3,0.69,0.006,0.007,0.0,0.0,0.0,0.0,0.0,0.0,0.0,0.0,0.0,0,0.0,0,0,0.0,0.0,0.0,170.0,21.0,1.0,1.0,200.0,580.0,2.0,20.0,222.0,1,0,0.0,0.0,0.0,1.0,0.0,0.0,0.0,0.0,0.0,0,0,0,0,0,0,0,0,0,1,0,0,0,0,0,0,0,0,0,0,0,0,0,0,0,0,0,0,0,0,0,0,0,0
0.042,0.31,0.98,0.006,0.007,0.0,0.0,0.0,0.0,0.0,0.0,0.0,0.0,0.0,0,0.0,0,0,0.0,0.0,0.0,170.0,21.0,1.0,1.0,200.0,580.0,2.0,-70.0,21.0,1,0,0.0,0.0,0.0,1.0,0.0,0.0,0.0,0.0,0.0,0,0,0,0,0,0,0,0,0,1,0,0,0,0,0,0,0,0,0,0,0,0,0,0,0,0,0,0,0,0,0,0,0,0
0.042,0.31,0.98,0.006,0.007,0.0,0.0,0.0,0.0,0.0,0.0,0.0,0.0,0.0,0,0.0,0,0,0.0,0.0,0.0,170.0,21.0,1.0,1.0,200.0,580.0,2.0,-60.0,38.0,1,0,0.0,0.0,0.0,1.0,0.0,0.0,0.0,0.0,0.0,0,0,0,0,0,0,0,0,0,1,0,0,0,0,0,0,0,0,0,0,0,0,0,0,0,0,0,0,0,0,0,0,0,0
0.042,0.31,0.98,0.006,0.007,0.0,0.0,0.0,0.0,0.0,0.0,0.0,0.0,0.0,0,0.0,0,0,0.0,0.0,0.0,170.0,21.0,1.0,1.0,200.0,580.0,2.0,-50.0,74.0,1,0,0.0,0.0,0.0,1.0,0.0,0.0,0.0,0.0,0.0,0,0,0,0,0,0,0,0,0,1,0,0,0,0,0,0,0,0,0,0,0,0,0,0,0,0,0,0,0,0,0,0,0,0
0.042,0.31,0.98,0.006,0.007,0.0,0.0,0.0,0.0,0.0,0.0,0.0,0.0,0.0,0,0.0,0,0,0.0,0.0,0.0,170.0,21.0,1.0,1.0,200.0,580.0,2.0,-40.0,182.0,1,0,0.0,0.0,0.0,1.0,0.0,0.0,0.0,0.0,0.0,0,0,0,0,0,0,0,0,0,1,0,0,0,0,0,0,0,0,0,0,0,0,0,0,0,0,0,0,0,0,0,0,0,0
0.042,0.31,0.98,0.006,0.007,0.0,0.0,0.0,0.0,0.0,0.0,0.0,0.0,0.0,0,0.0,0,0,0.0,0.0,0.0,170.0,21.0,1.0,1.0,200.0,580.0,2.0,-20.0,220.0,1,0,0.0,0.0,0.0,1.0,0.0,0.0,0.0,0.0,0.0,0,0,0,0,0,0,0,0,0,1,0,0,0,0,0,0,0,0,0,0,0,0,0,0,0,0,0,0,0,0,0,0,0,0
0.042,0.31,0.98,0.006,0.007,0.0,0.0,0.0,0.0,0.0,0.0,0.0,0.0,0.0,0,0.0,0,0,0.0,0.0,0.0,170.0,21.0,1.0,1.0,200.0,580.0,2.0,20.0,222.0,1,0,0.0,0.0,0.0,1.0,0.0,0.0,0.0,0.0,0.0,0,0,0,0,0,0,0,0,0,1,0,0,0,0,0,0,0,0,0,0,0,0,0,0,0,0,0,0,0,0,0,0,0,0
0.045,0.31,1.39,0.005,0.007,0.0,0.0,0.0,0.0,0.0,0.0,0.0,0.0,0.0,0,0.0,0,0,0.0,0.0,0.0,170.0,21.0,1.0,1.0,200.0,580.0,2.0,-70.0,38.0,1,0,0.0,0.0,0.0,1.0,0.0,0.0,0.0,0.0,0.0,0,0,0,0,0,0,0,0,0,1,0,0,0,0,0,0,0,0,0,0,0,0,0,0,0,0,0,0,0,0,0,0,0,0
0.045,0.31,1.39,0.005,0.007,0.0,0.0,0.0,0.0,0.0,0.0,0.0,0.0,0.0,0,0.0,0,0,0.0,0.0,0.0,170.0,21.0,1.0,1.0,200.0,580.0,2.0,-60.0,81.0,1,0,0.0,0.0,0.0,1.0,0.0,0.0,0.0,0.0,0.0,0,0,0,0,0,0,0,0,0,1,0,0,0,0,0,0,0,0,0,0,0,0,0,0,0,0,0,0,0,0,0,0,0,0
0.045,0.31,1.39,0.005,0.007,0.0,0.0,0.0,0.0,0.0,0.0,0.0,0.0,0.0,0,0.0,0,0,0.0,0.0,0.0,170.0,21.0,1.0,1.0,200.0,580.0,2.0,-50.0,129.0,1,0,0.0,0.0,0.0,1.0,0.0,0.0,0.0,0.0,0.0,0,0,0,0,0,0,0,0,0,1,0,0,0,0,0,0,0,0,0,0,0,0,0,0,0,0,0,0,0,0,0,0,0,0
0.045,0.31,1.39,0.005,0.007,0.0,0.0,0.0,0.0,0.0,0.0,0.0,0.0,0.0,0,0.0,0,0,0.0,0.0,0.0,170.0,21.0,1.0,1.0,200.0,580.0,2.0,-40.0,172.0,1,0,0.0,0.0,0.0,1.0,0.0,0.0,0.0,0.0,0.0,0,0,0,0,0,0,0,0,0,1,0,0,0,0,0,0,0,0,0,0,0,0,0,0,0,0,0,0,0,0,0,0,0,0
0.045,0.31,1.39,0.005,0.007,0.0,0.0,0.0,0.0,0.0,0.0,0.0,0.0,0.0,0,0.0,0,0,0.0,0.0,0.0,170.0,21.0,1.0,1.0,200.0,580.0,2.0,-20.0,220.0,1,0,0.0,0.0,0.0,1.0,0.0,0.0,0.0,0.0,0.0,0,0,0,0,0,0,0,0,0,1,0,0,0,0,0,0,0,0,0,0,0,0,0,0,0,0,0,0,0,0,0,0,0,0
0.045,0.31,1.39,0.005,0.007,0.0,0.0,0.0,0.0,0.0,0.0,0.0,0.0,0.0,0,0.0,0,0,0.0,0.0,0.0,170.0,21.0,1.0,1.0,200.0,580.0,2.0,20.0,222.0,1,0,0.0,0.0,0.0,1.0,0.0,0.0,0.0,0.0,0.0,0,0,0,0,0,0,0,0,0,1,0,0,0,0,0,0,0,0,0,0,0,0,0,0,0,0,0,0,0,0,0,0,0,0
0.045,0.29,1.83,0.005,0.008,0.0,0.0,0.0,0.0,0.0,0.0,0.0,0.0,0.0,0,0.0,0,0,0.0,0.0,0.0,170.0,21.0,1.0,1.0,200.0,580.0,2.0,-70.0,36.0,1,0,0.0,0.0,0.0,1.0,0.0,0.0,0.0,0.0,0.0,0,0,0,0,0,0,0,0,0,1,0,0,0,0,0,0,0,0,0,0,0,0,0,0,0,0,0,0,0,0,0,0,0,0
0.045,0.29,1.83,0.005,0.008,0.0,0.0,0.0,0.0,0.0,0.0,0.0,0.0,0.0,0,0.0,0,0,0.0,0.0,0.0,170.0,21.0,1.0,1.0,200.0,580.0,2.0,-60.0,76.0,1,0,0.0,0.0,0.0,1.0,0.0,0.0,0.0,0.0,0.0,0,0,0,0,0,0,0,0,0,1,0,0,0,0,0,0,0,0,0,0,0,0,0,0,0,0,0,0,0,0,0,0,0,0
0.045,0.29,1.83,0.005,0.008,0.0,0.0,0.0,0.0,0.0,0.0,0.0,0.0,0.0,0,0.0,0,0,0.0,0.0,0.0,170.0,21.0,1.0,1.0,200.0,580.0,2.0,-50.0,117.0,1,0,0.0,0.0,0.0,1.0,0.0,0.0,0.0,0.0,0.0,0,0,0,0,0,0,0,0,0,1,0,0,0,0,0,0,0,0,0,0,0,0,0,0,0,0,0,0,0,0,0,0,0,0
0.045,0.29,1.83,0.005,0.008,0.0,0.0,0.0,0.0,0.0,0.0,0.0,0.0,0.0,0,0.0,0,0,0.0,0.0,0.0,170.0,21.0,1.0,1.0,200.0,580.0,2.0,-40.0,153.0,1,0,0.0,0.0,0.0,1.0,0.0,0.0,0.0,0.0,0.0,0,0,0,0,0,0,0,0,0,1,0,0,0,0,0,0,0,0,0,0,0,0,0,0,0,0,0,0,0,0,0,0,0,0
0.045,0.29,1.83,0.005,0.008,0.0,0.0,0.0,0.0,0.0,0.0,0.0,0.0,0.0,0,0.0,0,0,0.0,0.0,0.0,170.0,21.0,1.0,1.0,200.0,580.0,2.0,-20.0,203.0,1,0,0.0,0.0,0.0,1.0,0.0,0.0,0.0,0.0,0.0,0,0,0,0,0,0,0,0,0,1,0,0,0,0,0,0,0,0,0,0,0,0,0,0,0,0,0,0,0,0,0,0,0,0
0.045,0.29,1.83,0.005,0.008,0.0,0.0,0.0,0.0,0.0,0.0,0.0,0.0,0.0,0,0.0,0,0,0.0,0.0,0.0,170.0,21.0,1.0,1.0,200.0,580.0,2.0,20.0,222.0,1,0,0.0,0.0,0.0,1.0,0.0,0.0,0.0,0.0,0.0,0,0,0,0,0,0,0,0,0,1,0,0,0,0,0,0,0,0,0,0,0,0,0,0,0,0,0,0,0,0,0,0,0,0
0.058,0.33,0.63,0.007,0.007,0.0,0.0,0.0,0.0,0.0,0.0,0.0,0.0,0.0,0,0.0,0,0,0.0,0.0,0.0,170.0,21.0,1.0,1.0,200.0,580.0,2.0,-60.0,13.0,1,0,0.0,0.0,0.0,1.0,0.0,0.0,0.0,0.0,0.0,0,0,0,0,0,0,0,0,0,1,0,0,0,0,0,0,0,0,0,0,0,0,0,0,0,0,0,0,0,0,0,0,0,0
0.058,0.33,0.63,0.007,0.007,0.0,0.0,0.0,0.0,0.0,0.0,0.0,0.0,0.0,0,0.0,0,0,0.0,0.0,0.0,170.0,21.0,1.0,1.0,200.0,580.0,2.0,-50.0,27.0,1,0,0.0,0.0,0.0,1.0,0.0,0.0,0.0,0.0,0.0,0,0,0,0,0,0,0,0,0,1,0,0,0,0,0,0,0,0,0,0,0,0,0,0,0,0,0,0,0,0,0,0,0,0
0.058,0.33,0.63,0.007,0.007,0.0,0.0,0.0,0.0,0.0,0.0,0.0,0.0,0.0,0,0.0,0,0,0.0,0.0,0.0,170.0,21.0,1.0,1.0,200.0,580.0,2.0,-40.0,78.0,1,0,0.0,0.0,0.0,1.0,0.0,0.0,0.0,0.0,0.0,0,0,0,0,0,0,0,0,0,1,0,0,0,0,0,0,0,0,0,0,0,0,0,0,0,0,0,0,0,0,0,0,0,0
0.058,0.33,0.63,0.007,0.007,0.0,0.0,0.0,0.0,0.0,0.0,0.0,0.0,0.0,0,0.0,0,0,0.0,0.0,0.0,170.0,21.0,1.0,1.0,200.0,580.0,2.0,-20.0,178.0,1,0,0.0,0.0,0.0,1.0,0.0,0.0,0.0,0.0,0.0,0,0,0,0,0,0,0,0,0,1,0,0,0,0,0,0,0,0,0,0,0,0,0,0,0,0,0,0,0,0,0,0,0,0
0.058,0.33,0.63,0.007,0.007,0.0,0.0,0.0,0.0,0.0,0.0,0.0,0.0,0.0,0,0.0,0,0,0.0,0.0,0.0,170.0,21.0,1.0,1.0,200.0,580.0,2.0,20.0,220.0,1,0,0.0,0.0,0.0,1.0,0.0,0.0,0.0,0.0,0.0,0,0,0,0,0,0,0,0,0,1,0,0,0,0,0,0,0,0,0,0,0,0,0,0,0,0,0,0,0,0,0,0,0,0
0.065,0.34,0.97,0.007,0.008,0.0,0.0,0.0,0.0,0.0,0.0,0.0,0.0,0.0,0,0.0,0,0,0.0,0.0,0.0,170.0,21.0,1.0,1.0,200.0,580.0,2.0,-70.0,15.0,1,0,0.0,0.0,0.0,1.0,0.0,0.0,0.0,0.0,0.0,0,0,0,0,0,0,0,0,0,1,0,0,0,0,0,0,0,0,0,0,0,0,0,0,0,0,0,0,0,0,0,0,0,0
0.065,0.34,0.97,0.007,0.008,0.0,0.0,0.0,0.0,0.0,0.0,0.0,0.0,0.0,0,0.0,0,0,0.0,0.0,0.0,170.0,21.0,1.0,1.0,200.0,580.0,2.0,-60.0,45.0,1,0,0.0,0.0,0.0,1.0,0.0,0.0,0.0,0.0,0.0,0,0,0,0,0,0,0,0,0,1,0,0,0,0,0,0,0,0,0,0,0,0,0,0,0,0,0,0,0,0,0,0,0,0
0.065,0.34,0.97,0.007,0.008,0.0,0.0,0.0,0.0,0.0,0.0,0.0,0.0,0.0,0,0.0,0,0,0.0,0.0,0.0,170.0,21.0,1.0,1.0,200.0,580.0,2.0,-50.0,100.0,1,0,0.0,0.0,0.0,1.0,0.0,0.0,0.0,0.0,0.0,0,0,0,0,0,0,0,0,0,1,0,0,0,0,0,0,0,0,0,0,0,0,0,0,0,0,0,0,0,0,0,0,0,0
0.065,0.34,0.97,0.007,0.008,0.0,0.0,0.0,0.0,0.0,0.0,0.0,0.0,0.0,0,0.0,0,0,0.0,0.0,0.0,170.0,21.0,1.0,1.0,200.0,580.0,2.0,-40.0,155.0,1,0,0.0,0.0,0.0,1.0,0.0,0.0,0.0,0.0,0.0,0,0,0,0,0,0,0,0,0,1,0,0,0,0,0,0,0,0,0,0,0,0,0,0,0,0,0,0,0,0,0,0,0,0
0.065,0.34,0.97,0.007,0.008,0.0,0.0,0.0,0.0,0.0,0.0,0.0,0.0,0.0,0,0.0,0,0,0.0,0.0,0.0,170.0,21.0,1.0,1.0,200.0,580.0,2.0,-20.0,201.0,1,0,0.0,0.0,0.0,1.0,0.0,0.0,0.0,0.0,0.0,0,0,0,0,0,0,0,0,0,1,0,0,0,0,0,0,0,0,0,0,0,0,0,0,0,0,0,0,0,0,0,0,0,0
0.065,0.34,0.97,0.007,0.008,0.0,0.0,0.0,0.0,0.0,0.0,0.0,0.0,0.0,0,0.0,0,0,0.0,0.0,0.0,170.0,21.0,1.0,1.0,200.0,580.0,2.0,20.0,220.0,1,0,0.0,0.0,0.0,1.0,0.0,0.0,0.0,0.0,0.0,0,0,0,0,0,0,0,0,0,1,0,0,0,0,0,0,0,0,0,0,0,0,0,0,0,0,0,0,0,0,0,0,0,0
0.066,0.35,1.36,0.007,0.008,0.0,0.0,0.0,0.0,0.0,0.0,0.0,0.0,0.0,0,0.0,0,0,0.0,0.0,0.0,170.0,21.0,1.0,1.0,200.0,580.0,2.0,-70.0,30.0,1,0,0.0,0.0,0.0,1.0,0.0,0.0,0.0,0.0,0.0,0,0,0,0,0,0,0,0,0,1,0,0,0,0,0,0,0,0,0,0,0,0,0,0,0,0,0,0,0,0,0,0,0,0
0.066,0.35,1.36,0.007,0.008,0.0,0.0,0.0,0.0,0.0,0.0,0.0,0.0,0.0,0,0.0,0,0,0.0,0.0,0.0,170.0,21.0,1.0,1.0,200.0,580.0,2.0,-60.0,72.0,1,0,0.0,0.0,0.0,1.0,0.0,0.0,0.0,0.0,0.0,0,0,0,0,0,0,0,0,0,1,0,0,0,0,0,0,0,0,0,0,0,0,0,0,0,0,0,0,0,0,0,0,0,0
0.066,0.35,1.36,0.007,0.008,0.0,0.0,0.0,0.0,0.0,0.0,0.0,0.0,0.0,0,0.0,0,0,0.0,0.0,0.0,170.0,21.0,1.0,1.0,200.0,580.0,2.0,-50.0,119.0,1,0,0.0,0.0,0.0,1.0,0.0,0.0,0.0,0.0,0.0,0,0,0,0,0,0,0,0,0,1,0,0,0,0,0,0,0,0,0,0,0,0,0,0,0,0,0,0,0,0,0,0,0,0
0.066,0.35,1.36,0.007,0.008,0.0,0.0,0.0,0.0,0.0,0.0,0.0,0.0,0.0,0,0.0,0,0,0.0,0.0,0.0,170.0,21.0,1.0,1.0,200.0,580.0,2.0,-40.0,165.0,1,0,0.0,0.0,0.0,1.0,0.0,0.0,0.0,0.0,0.0,0,0,0,0,0,0,0,0,0,1,0,0,0,0,0,0,0,0,0,0,0,0,0,0,0,0,0,0,0,0,0,0,0,0
0.066,0.35,1.36,0.007,0.008,0.0,0.0,0.0,0.0,0.0,0.0,0.0,0.0,0.0,0,0.0,0,0,0.0,0.0,0.0,170.0,21.0,1.0,1.0,200.0,580.0,2.0,-20.0,201.0,1,0,0.0,0.0,0.0,1.0,0.0,0.0,0.0,0.0,0.0,0,0,0,0,0,0,0,0,0,1,0,0,0,0,0,0,0,0,0,0,0,0,0,0,0,0,0,0,0,0,0,0,0,0
0.066,0.35,1.36,0.007,0.008,0.0,0.0,0.0,0.0,0.0,0.0,0.0,0.0,0.0,0,0.0,0,0,0.0,0.0,0.0,170.0,21.0,1.0,1.0,200.0,580.0,2.0,20.0,206.0,1,0,0.0,0.0,0.0,1.0,0.0,0.0,0.0,0.0,0.0,0,0,0,0,0,0,0,0,0,1,0,0,0,0,0,0,0,0,0,0,0,0,0,0,0,0,0,0,0,0,0,0,0,0
0.074,0.36,1.8,0.008,0.008,0.0,0.0,0.0,0.0,0.0,0.0,0.0,0.0,0.0,0,0.0,0,0,0.0,0.0,0.0,170.0,21.0,1.0,1.0,200.0,580.0,2.0,-70.0,30.0,1,0,0.0,0.0,0.0,1.0,0.0,0.0,0.0,0.0,0.0,0,0,0,0,0,0,0,0,0,1,0,0,0,0,0,0,0,0,0,0,0,0,0,0,0,0,0,0,0,0,0,0,0,0
0.074,0.36,1.8,0.008,0.008,0.0,0.0,0.0,0.0,0.0,0.0,0.0,0.0,0.0,0,0.0,0,0,0.0,0.0,0.0,170.0,21.0,1.0,1.0,200.0,580.0,2.0,-60.0,55.0,1,0,0.0,0.0,0.0,1.0,0.0,0.0,0.0,0.0,0.0,0,0,0,0,0,0,0,0,0,1,0,0,0,0,0,0,0,0,0,0,0,0,0,0,0,0,0,0,0,0,0,0,0,0
0.074,0.36,1.8,0.008,0.008,0.0,0.0,0.0,0.0,0.0,0.0,0.0,0.0,0.0,0,0.0,0,0,0.0,0.0,0.0,170.0,21.0,1.0,1.0,200.0,580.0,2.0,-50.0,89.0,1,0,0.0,0.0,0.0,1.0,0.0,0.0,0.0,0.0,0.0,0,0,0,0,0,0,0,0,0,1,0,0,0,0,0,0,0,0,0,0,0,0,0,0,0,0,0,0,0,0,0,0,0,0
0.074,0.36,1.8,0.008,0.008,0.0,0.0,0.0,0.0,0.0,0.0,0.0,0.0,0.0,0,0.0,0,0,0.0,0.0,0.0,170.0,21.0,1.0,1.0,200.0,580.0,2.0,-40.0,121.0,1,0,0.0,0.0,0.0,1.0,0.0,0.0,0.0,0.0,0.0,0,0,0,0,0,0,0,0,0,1,0,0,0,0,0,0,0,0,0,0,0,0,0,0,0,0,0,0,0,0,0,0,0,0
0.074,0.36,1.8,0.008,0.008,0.0,0.0,0.0,0.0,0.0,0.0,0.0,0.0,0.0,0,0.0,0,0,0.0,0.0,0.0,170.0,21.0,1.0,1.0,200.0,580.0,2.0,-20.0,161.0,1,0,0.0,0.0,0.0,1.0,0.0,0.0,0.0,0.0,0.0,0,0,0,0,0,0,0,0,0,1,0,0,0,0,0,0,0,0,0,0,0,0,0,0,0,0,0,0,0,0,0,0,0,0
0.074,0.36,1.8,0.008,0.008,0.0,0.0,0.0,0.0,0.0,0.0,0.0,0.0,0.0,0,0.0,0,0,0.0,0.0,0.0,170.0,21.0,1.0,1.0,200.0,580.0,2.0,20.0,188.0,1,0,0.0,0.0,0.0,1.0,0.0,0.0,0.0,0.0,0.0,0,0,0,0,0,0,0,0,0,1,0,0,0,0,0,0,0,0,0,0,0,0,0,0,0,0,0,0,0,0,0,0,0,0
0.089,0.35,0.68,0.008,0.008,0.0,0.0,0.0,0.0,0.0,0.0,0.0,0.0,0.0,0,0.0,0,0,0.0,0.0,0.0,170.0,21.0,1.0,1.0,200.0,580.0,2.0,-70.0,23.0,1,0,0.0,0.0,0.0,1.0,0.0,0.0,0.0,0.0,0.0,0,0,0,0,0,0,0,0,0,1,0,0,0,0,0,0,0,0,0,0,0,0,0,0,0,0,0,0,0,0,0,0,0,0
0.089,0.35,0.68,0.008,0.008,0.0,0.0,0.0,0.0,0.0,0.0,0.0,0.0,0.0,0,0.0,0,0,0.0,0.0,0.0,170.0,21.0,1.0,1.0,200.0,580.0,2.0,-60.0,27.0,1,0,0.0,0.0,0.0,1.0,0.0,0.0,0.0,0.0,0.0,0,0,0,0,0,0,0,0,0,1,0,0,0,0,0,0,0,0,0,0,0,0,0,0,0,0,0,0,0,0,0,0,0,0
0.089,0.35,0.68,0.008,0.008,0.0,0.0,0.0,0.0,0.0,0.0,0.0,0.0,0.0,0,0.0,0,0,0.0,0.0,0.0,170.0,21.0,1.0,1.0,200.0,580.0,2.0,-50.0,45.0,1,0,0.0,0.0,0.0,1.0,0.0,0.0,0.0,0.0,0.0,0,0,0,0,0,0,0,0,0,1,0,0,0,0,0,0,0,0,0,0,0,0,0,0,0,0,0,0,0,0,0,0,0,0
0.089,0.35,0.68,0.008,0.008,0.0,0.0,0.0,0.0,0.0,0.0,0.0,0.0,0.0,0,0.0,0,0,0.0,0.0,0.0,170.0,21.0,1.0,1.0,200.0,580.0,2.0,-40.0,95.0,1,0,0.0,0.0,0.0,1.0,0.0,0.0,0.0,0.0,0.0,0,0,0,0,0,0,0,0,0,1,0,0,0,0,0,0,0,0,0,0,0,0,0,0,0,0,0,0,0,0,0,0,0,0
0.089,0.35,0.68,0.008,0.008,0.0,0.0,0.0,0.0,0.0,0.0,0.0,0.0,0.0,0,0.0,0,0,0.0,0.0,0.0,170.0,21.0,1.0,1.0,200.0,580.0,2.0,-20.0,157.0,1,0,0.0,0.0,0.0,1.0,0.0,0.0,0.0,0.0,0.0,0,0,0,0,0,0,0,0,0,1,0,0,0,0,0,0,0,0,0,0,0,0,0,0,0,0,0,0,0,0,0,0,0,0
0.089,0.35,0.68,0.008,0.008,0.0,0.0,0.0,0.0,0.0,0.0,0.0,0.0,0.0,0,0.0,0,0,0.0,0.0,0.0,170.0,21.0,1.0,1.0,200.0,580.0,2.0,20.0,220.0,1,0,0.0,0.0,0.0,1.0,0.0,0.0,0.0,0.0,0.0,0,0,0,0,0,0,0,0,0,1,0,0,0,0,0,0,0,0,0,0,0,0,0,0,0,0,0,0,0,0,0,0,0,0
0.095,0.36,1.05,0.007,0.008,0.0,0.0,0.0,0.0,0.0,0.0,0.0,0.0,0.0,0,0.0,0,0,0.0,0.0,0.0,170.0,21.0,1.0,1.0,200.0,580.0,2.0,-70.0,11.0,1,0,0.0,0.0,0.0,1.0,0.0,0.0,0.0,0.0,0.0,0,0,0,0,0,0,0,0,0,1,0,0,0,0,0,0,0,0,0,0,0,0,0,0,0,0,0,0,0,0,0,0,0,0
0.095,0.36,1.05,0.007,0.008,0.0,0.0,0.0,0.0,0.0,0.0,0.0,0.0,0.0,0,0.0,0,0,0.0,0.0,0.0,170.0,21.0,1.0,1.0,200.0,580.0,2.0,-60.0,34.0,1,0,0.0,0.0,0.0,1.0,0.0,0.0,0.0,0.0,0.0,0,0,0,0,0,0,0,0,0,1,0,0,0,0,0,0,0,0,0,0,0,0,0,0,0,0,0,0,0,0,0,0,0,0
0.095,0.36,1.05,0.007,0.008,0.0,0.0,0.0,0.0,0.0,0.0,0.0,0.0,0.0,0,0.0,0,0,0.0,0.0,0.0,170.0,21.0,1.0,1.0,200.0,580.0,2.0,-50.0,74.0,1,0,0.0,0.0,0.0,1.0,0.0,0.0,0.0,0.0,0.0,0,0,0,0,0,0,0,0,0,1,0,0,0,0,0,0,0,0,0,0,0,0,0,0,0,0,0,0,0,0,0,0,0,0
0.095,0.36,1.05,0.007,0.008,0.0,0.0,0.0,0.0,0.0,0.0,0.0,0.0,0.0,0,0.0,0,0,0.0,0.0,0.0,170.0,21.0,1.0,1.0,200.0,580.0,2.0,-40.0,110.0,1,0,0.0,0.0,0.0,1.0,0.0,0.0,0.0,0.0,0.0,0,0,0,0,0,0,0,0,0,1,0,0,0,0,0,0,0,0,0,0,0,0,0,0,0,0,0,0,0,0,0,0,0,0
0.095,0.36,1.05,0.007,0.008,0.0,0.0,0.0,0.0,0.0,0.0,0.0,0.0,0.0,0,0.0,0,0,0.0,0.0,0.0,170.0,21.0,1.0,1.0,200.0,580.0,2.0,-20.0,165.0,1,0,0.0,0.0,0.0,1.0,0.0,0.0,0.0,0.0,0.0,0,0,0,0,0,0,0,0,0,1,0,0,0,0,0,0,0,0,0,0,0,0,0,0,0,0,0,0,0,0,0,0,0,0
0.095,0.36,1.05,0.007,0.008,0.0,0.0,0.0,0.0,0.0,0.0,0.0,0.0,0.0,0,0.0,0,0,0.0,0.0,0.0,170.0,21.0,1.0,1.0,200.0,580.0,2.0,20.0,220.0,1,0,0.0,0.0,0.0,1.0,0.0,0.0,0.0,0.0,0.0,0,0,0,0,0,0,0,0,0,1,0,0,0,0,0,0,0,0,0,0,0,0,0,0,0,0,0,0,0,0,0,0,0,0
0.088,0.34,1.33,0.008,0.007,0.0,0.0,0.0,0.0,0.0,0.0,0.0,0.0,0.0,0,0.0,0,0,0.0,0.0,0.0,170.0,21.0,1.0,1.0,200.0,580.0,2.0,-70.0,72.0,1,0,0.0,0.0,0.0,1.0,0.0,0.0,0.0,0.0,0.0,0,0,0,0,0,0,0,0,0,1,0,0,0,0,0,0,0,0,0,0,0,0,0,0,0,0,0,0,0,0,0,0,0,0
0.088,0.34,1.33,0.008,0.007,0.0,0.0,0.0,0.0,0.0,0.0,0.0,0.0,0.0,0,0.0,0,0,0.0,0.0,0.0,170.0,21.0,1.0,1.0,200.0,580.0,2.0,-60.0,106.0,1,0,0.0,0.0,0.0,1.0,0.0,0.0,0.0,0.0,0.0,0,0,0,0,0,0,0,0,0,1,0,0,0,0,0,0,0,0,0,0,0,0,0,0,0,0,0,0,0,0,0,0,0,0
