Repository: louisgthier/welding-quality-prediction

# welding-quality-prediction info

# PREPROCESS DATA
Ok les gars ce que j'ai fait pour le moment:
- définition des variables path dans variables.py
- Une fonction pour virer les doubles espaces et espaces de fin de ligne
- Changer les N en NaN

Ce qu'il y a en dessous c'est juste le .tex en markdown

Pour tester l'import, lancez juste data_import.py ça génèrera un fichier dans /data/

# MAP DATA LIBRARY

## Database MAP_DATA_WELD

### 1. Provenance of Data

Tracey Cool\* and H. K. D. H. Bhadeshia, Phase Transformations Group, Department of Materials Science and Metallurgy, University of Cambridge, Cambridge, U.K.

File: data/Charpy_group.csv (part 3 of 6)
n / weight %,Molybdenum concentration / weight %,Vanadium concentration / weight %,Copper concentration / weight %,Cobalt concentration / weight %,Tungsten concentration / weight %,Oxygen concentration / parts per million by weight,Titanium concentration / parts per million by weight,Nitrogen concentration / parts per million by weight,Aluminium concentration / parts per million by weight,Boron concentration / parts per million by weight,Niobium concentration / parts per million by weight,Tin concentration / parts per million by weight,Arsenic concentration / parts per million by weight,Antimony concentration / parts per million by weight,Current / A,Voltage / V,AC or DC,Heat input / kJ mm^{-1},Interpass temperature,Post weld heat treatment temperature,Post weld heat treatment time / hours,Charpy temperature,Charpy impact toughness / J,Electrode Positive,Electrode Negative,Type of weld_FCA,Type of weld_GMAA,Type of weld_GTAA,Type of weld_MMA,Type of weld_NGGMA,Type of weld_NGSAW,Type of weld_SA,Type of weld_SAA,Type of weld_TSA,Group_Alekseev&,Group_Birmingham,Group_Blond&,Group_Chandel&,Group_Cunh,Group_Ditt,Group_EPRI,Group_Es,Group_EvHtIp1979,Group_Evans,Group_EvansLetter,Group_Ga&K,Group_Gar&K,Group_Hunt&,Group_Icici&,Group_Inag&,Group_JorgeEtAl,Group_Kik,Group_Kluket,Group_KocakPEv,Group_KocakPREv,Group_Mart,Group_Natsume,Group_PakSven,Group_PantK,Group_Pat,Group_RC81033,Group_RaiterGonzal,Group_Stil,Group_SurianEtAl,Group_SvenGret,Group_Sw&Rog,Group_Wats,Group_p-RR82011
0.088,0.34,1.33,0.008,0.007,0.0,0.0,0.0,0.0,0.0,0.0,0.0,0.0,0.0,0,0.0,0,0,0.0,0.0,0.0,170.0,21.0,1.0,1.0,200.0,580.0,2.0,-50.0,133.0,1,0,0.0,0.0,0.0,1.0,0.0,0.0,0.0,0.0,0.0,0,0,0,0,0,0,0,0,0,1,0,0,0,0,0,0,0,0,0,0,0,0,0,0,0,0,0,0,0,0,0,0,0,0
0.088,0.34,1.33,0.008,0.007,0.0,0.0,0.0,0.0,0.0,0.0,0.0,0.0,0.0,0,0.0,0,0,0.0,0.0,0.0,170.0,21.0,1.0,1.0,200.0,580.0,2.0,-40.0,155.0,1,0,0.0,0.0,0.0,1.0,0.0,0.0,0.0,0.0,0.0,0,0,0,0,0,0,0,0,0,1,0,0,0,0,0,0,0,0,0,0,0,0,0,0,0,0,0,0,0,0,0,0,0,0
0.088,0.34,1.33,0.008,0.007,0.0,0.0,0.0,0.0,0.0,0.0,0.0,0.0,0.0,0,0.0,0,0,0.0,0.0,0.0,170.0,21.0,1.0,1.0,200.0,580.0,2.0,-20.0,188.0,1,0,0.0,0.0,0.0,1.0,0.0,0.0,0.0,0.0,0.0,0,0,0,0,0,0,0,0,0,1,0,0,0,0,0,0,0,0,0,0,0,0,0,0,0,0,0,0,0,0,0,0,0,0
0.088,0.34,1.33,0.008,0.007,0.0,0.0,0.0,0.0,0.0,0.0,0.0,0.0,0.0,0,0.0,0,0,0.0,0.0,0.0,170.0,21.0,1.0,1.0,200.0,580.0,2.0,20.0,208.0,1,0,0.0,0.0,0.0,1.0,0.0,0.0,0.0,0.0,0.0,0,0,0,0,0,0,0,0,0,1,0,0,0,0,0,0,0,0,0,0,0,0,0,0,0,0,0,0,0,0,0,0,0,0
0.089,0.33,1.69,0.007,0.008,0.0,0.0,0.0,0.0,0.0,0.0,0.0,0.0,0.0,0,0.0,0,0,0.0,0.0,0.0,170.0,21.0,1.0,1.0,200.0,580.0,2.0,-70.0,53.0,1,0,0.0,0.0,0.0,1.0,0.0,0.0,0.0,0.0,0.0,0,0,0,0,0,0,0,0,0,1,0,0,0,0,0,0,0,0,0,0,0,0,0,0,0,0,0,0,0,0,0,0,0,0
0.089,0.33,1.69,0.007,0.008,0.0,0.0,0.0,0.0,0.0,0.0,0.0,0.0,0.0,0,0.0,0,0,0.0,0.0,0.0,170.0,21.0,1.0,1.0,200.0,580.0,2.0,-60.0,74.0,1,0,0.0,0.0,0.0,1.0,0.0,0.0,0.0,0.0,0.0,0,0,0,0,0,0,0,0,0,1,0,0,0,0,0,0,0,0,0,0,0,0,0,0,0,0,0,0,0,0,0,0,0,0
0.089,0.33,1.69,0.007,0.008,0.0,0.0,0.0,0.0,0.0,0.0,0.0,0.0,0.0,0,0.0,0,0,0.0,0.0,0.0,170.0,21.0,1.0,1.0,200.0,580.0,2.0,-50.0,95.0,1,0,0.0,0.0,0.0,1.0,0.0,0.0,0.0,0.0,0.0,0,0,0,0,0,0,0,0,0,1,0,0,0,0,0,0,0,0,0,0,0,0,0,0,0,0,0,0,0,0,0,0,0,0
0.089,0.33,1.69,0.007,0.008,0.0,0.0,0.0,0.0,0.0,0.0,0.0,0.0,0.0,0,0.0,0,0,0.0,0.0,0.0,170.0,21.0,1.0,1.0,200.0,580.0,2.0,-40.0,114.0,1,0,0.0,0.0,0.0,1.0,0.0,0.0,0.0,0.0,0.0,0,0,0,0,0,0,0,0,0,1,0,0,0,0,0,0,0,0,0,0,0,0,0,0,0,0,0,0,0,0,0,0,0,0
0.089,0.33,1.69,0.007,0.008,0.0,0.0,0.0,0.0,0.0,0.0,0.0,0.0,0.0,0,0.0,0,0,0.0,0.0,0.0,170.0,21.0,1.0,1.0,200.0,580.0,2.0,-20.0,151.0,1,0,0.0,0.0,0.0,1.0,0.0,0.0,0.0,0.0,0.0,0,0,0,0,0,0,0,0,0,1,0,0,0,0,0,0,0,0,0,0,0,0,0,0,0,0,0,0,0,0,0,0,0,0
0.089,0.33,1.69,0.007,0.008,0.0,0.0,0.0,0.0,0.0,0.0,0.0,0.0,0.0,0,0.0,0,0,0.0,0.0,0.0,170.0,21.0,1.0,1.0,200.0,580.0,2.0,20.0,188.0,1,0,0.0,0.0,0.0,1.0,0.0,0.0,0.0,0.0,0.0,0,0,0,0,0,0,0,0,0,1,0,0,0,0,0,0,0,0,0,0,0,0,0,0,0,0,0,0,0,0,0,0,0,0
0.151,0.36,0.63,0.008,0.008,0.0,0.0,0.0,0.0,0.0,0.0,0.0,0.0,0.0,0,0.0,0,0,0.0,0.0,0.0,170.0,21.0,1.0,1.0,200.0,580.0,2.0,-60.0,15.0,1,0,0.0,0.0,0.0,1.0,0.0,0.0,0.0,0.0,0.0,0,0,0,0,0,0,0,0,0,1,0,0,0,0,0,0,0,0,0,0,0,0,0,0,0,0,0,0,0,0,0,0,0,0
0.151,0.36,0.63,0.008,0.008,0.0,0.0,0.0,0.0,0.0,0.0,0.0,0.0,0.0,0,0.0,0,0,0.0,0.0,0.0,170.0,21.0,1.0,1.0,200.0,580.0,2.0,-50.0,34.0,1,0,0.0,0.0,0.0,1.0,0.0,0.0,0.0,0.0,0.0,0,0,0,0,0,0,0,0,0,1,0,0,0,0,0,0,0,0,0,0,0,0,0,0,0,0,0,0,0,0,0,0,0,0
0.151,0.36,0.63,0.008,0.008,0.0,0.0,0.0,0.0,0.0,0.0,0.0,0.0,0.0,0,0.0,0,0,0.0,0.0,0.0,170.0,21.0,1.0,1.0,200.0,580.0,2.0,-40.0,64.0,1,0,0.0,0.0,0.0,1.0,0.0,0.0,0.0,0.0,0.0,0,0,0,0,0,0,0,0,0,1,0,0,0,0,0,0,0,0,0,0,0,0,0,0,0,0,0,0,0,0,0,0,0,0
0.151,0.36,0.63,0.008,0.008,0.0,0.0,0.0,0.0,0.0,0.0,0.0,0.0,0.0,0,0.0,0,0,0.0,0.0,0.0,170.0,21.0,1.0,1.0,200.0,580.0,2.0,-20.0,131.0,1,0,0.0,0.0,0.0,1.0,0.0,0.0,0.0,0.0,0.0,0,0,0,0,0,0,0,0,0,1,0,0,0,0,0,0,0,0,0,0,0,0,0,0,0,0,0,0,0,0,0,0,0,0
0.151,0.36,0.63,0.008,0.008,0.0,0.0,0.0,0.0,0.0,0.0,0.0,0.0,0.0,0,0.0,0,0,0.0,0.0,0.0,170.0,21.0,1.0,1.0,200.0,580.0,2.0,20.0,188.0,1,0,0.0,0.0,0.0,1.0,0.0,0.0,0.0,0.0,0.0,0,0,0,0,0,0,0,0,0,1,0,0,0,0,0,0,0,0,0,0,0,0,0,0,0,0,0,0,0,0,0,0,0,0
0.147,0.36,1.02,0.007,0.007,0.0,0.0,0.0,0.0,0.0,0.0,0.0,0.0,0.0,0,0.0,0,0,0.0,0.0,0.0,170.0,21.0,1.0,1.0,200.0,580.0,2.0,-70.0,17.0,1,0,0.0,0.0,0.0,1.0,0.0,0.0,0.0,0.0,0.0,0,0,0,0,0,0,0,0,0,1,0,0,0,0,0,0,0,0,0,0,0,0,0,0,0,0,0,0,0,0,0,0,0,0
0.147,0.36,1.02,0.007,0.007,0.0,0.0,0.0,0.0,0.0,0.0,0.0,0.0,0.0,0,0.0,0,0,0.0,0.0,0.0,170.0,21.0,1.0,1.0,200.0,580.0,2.0,-60.0,34.0,1,0,0.0,0.0,0.0,1.0,0.0,0.0,0.0,0.0,0.0,0,0,0,0,0,0,0,0,0,1,0,0,0,0,0,0,0,0,0,0,0,0,0,0,0,0,0,0,0,0,0,0,0,0
0.147,0.36,1.02,0.007,0.007,0.0,0.0,0.0,0.0,0.0,0.0,0.0,0.0,0.0,0,0.0,0,0,0.0,0.0,0.0,170.0,21.0,1.0,1.0,200.0,580.0,2.0,-50.0,63.0,1,0,0.0,0.0,0.0,1.0,0.0,0.0,0.0,0.0,0.0,0,0,0,0,0,0,0,0,0,1,0,0,0,0,0,0,0,0,0,0,0,0,0,0,0,0,0,0,0,0,0,0,0,0
0.147,0.36,1.02,0.007,0.007,0.0,0.0,0.0,0.0,0.0,0.0,0.0,0.0,0.0,0,0.0,0,0,0.0,0.0,0.0,170.0,21.0,1.0,1.0,200.0,580.0,2.0,-40.0,98.0,1,0,0.0,0.0,0.0,1.0,0.0,0.0,0.0,0.0,0.0,0,0,0,0,0,0,0,0,0,1,0,0,0,0,0,0,0,0,0,0,0,0,0,0,0,0,0,0,0,0,0,0,0,0
0.147,0.36,1.02,0.007,0.007,0.0,0.0,0.0,0.0,0.0,0.0,0.0,0.0,0.0,0,0.0,0,0,0.0,0.0,0.0,170.0,21.0,1.0,1.0,200.0,580.0,2.0,-20.0,150.0,1,0,0.0,0.0,0.0,1.0,0.0,0.0,0.0,0.0,0.0,0,0,0,0,0,0,0,0,0,1,0,0,0,0,0,0,0,0,0,0,0,0,0,0,0,0,0,0,0,0,0,0,0,0
0.147,0.36,1.02,0.007,0.007,0.0,0.0,0.0,0.0,0.0,0.0,0.0,0.0,0.0,0,0.0,0,0,0.0,0.0,0.0,170.0,21.0,1.0,1.0,200.0,580.0,2.0,20.0,197.0,1,0,0.0,0.0,0.0,1.0,0.0,0.0,0.0,0.0,0.0,0,0,0,0,0,0,0,0,0,1,0,0,0,0,0,0,0,0,0,0,0,0,0,0,0,0,0,0,0,0,0,0,0,0
0.147,0.35,1.38,0.007,0.007,0.0,0.0,0.0,0.0,0.0,0.0,0.0,0.0,0.0,0,0.0,0,0,0.0,0.0,0.0,170.0,21.0,1.0,1.0,200.0,580.0,2.0,-70.0,38.0,1,0,0.0,0.0,0.0,1.0,0.0,0.0,0.0,0.0,0.0,0,0,0,0,0,0,0,0,0,1,0,0,0,0,0,0,0,0,0,0,0,0,0,0,0,0,0,0,0,0,0,0,0,0
0.147,0.35,1.38,0.007,0.007,0.0,0.0,0.0,0.0,0.0,0.0,0.0,0.0,0.0,0,0.0,0,0,0.0,0.0,0.0,170.0,21.0,1.0,1.0,200.0,580.0,2.0,-60.0,57.0,1,0,0.0,0.0,0.0,1.0,0.0,0.0,0.0,0.0,0.0,0,0,0,0,0,0,0,0,0,1,0,0,0,0,0,0,0,0,0,0,0,0,0,0,0,0,0,0,0,0,0,0,0,0
0.147,0.35,1.38,0.007,0.007,0.0,0.0,0.0,0.0,0.0,0.0,0.0,0.0,0.0,0,0.0,0,0,0.0,0.0,0.0,170.0,21.0,1.0,1.0,200.0,580.0,2.0,-50.0,80.0,1,0,0.0,0.0,0.0,1.0,0.0,0.0,0.0,0.0,0.0,0,0,0,0,0,0,0,0,0,1,0,0,0,0,0,0,0,0,0,0,0,0,0,0,0,0,0,0,0,0,0,0,0,0
0.147,0.35,1.38,0.007,0.007,0.0,0.0,0.0,0.0,0.0,0.0,0.0,0.0,0.0,0,0.0,0,0,0.0,0.0,0.0,170.0,21.0,1.0,1.0,200.0,580.0,2.0,-40.0,104.0,1,0,0.0,0.0,0.0,1.0,0.0,0.0,0.0,0.0,0.0,0,0,0,0,0,0,0,0,0,1,0,0,0,0,0,0,0,0,0,0,0,0,0,0,0,0,0,0,0,0,0,0,0,0
0.147,0.35,1.38,0.007,0.007,0.0,0.0,0.0,0.0,0.0,0.0,0.0,0.0,0.0,0,0.0,0,0,0.0,0.0,0.0,170.0,21.0,1.0,1.0,200.0,580.0,2.0,-20.0,150.0,1,0,0.0,0.0,0.0,1.0,0.0,0.0,0.0,0.0,0.0,0,0,0,0,0,0,0,0,0,1,0,0,0,0,0,0,0,0,0,0,0,0,0,0,0,0,0,0,0,0,0,0,0,0
0.147,0.35,1.38,0.007,0.007,0.0,0.0,0.0,0.0,0.0,0.0,0.0,0.0,0.0,0,0.0,0,0,0.0,0.0,0.0,170.0,21.0,1.0,1.0,200.0,580.0,2.0,20.0,184.0,1,0,0.0,0.0,0.0,1.0,0.0,0.0,0.0,0.0,0.0,0,0,0,0,0,0,0,0,0,1,0,0,0,0,0,0,0,0,0,0,0,0,0,0,0,0,0,0,0,0,0,0,0,0
0.145,0.35,1.76,0.006,0.007,0.0,0.0,0.0,0.0,0.0,0.0,0.0,0.0,0.0,0,0.0,0,0,0.0,0.0,0.0,170.0,21.0,1.0,1.0,200.0,580.0,2.0,-70.0,27.0,1,0,0.0,0.0,0.0,1.0,0.0,0.0,0.0,0.0,0.0,0,0,0,0,0,0,0,0,0,1,0,0,0,0,0,0,0,0,0,0,0,0,0,0,0,0,0,0,0,0,0,0,0,0
0.145,0.35,1.76,0.006,0.007,0.0,0.0,0.0,0.0,0.0,0.0,0.0,0.0,0.0,0,0.0,0,0,0.0,0.0,0.0,170.0,21.0,1.0,1.0,200.0,580.0,2.0,-60.0,32.0,1,0,0.0,0.0,0.0,1.0,0.0,0.0,0.0,0.0,0.0,0,0,0,0,0,0,0,0,0,1,0,0,0,0,0,0,0,0,0,0,0,0,0,0,0,0,0,0,0,0,0,0,0,0
0.145,0.35,1.76,0.006,0.007,0.0,0.0,0.0,0.0,0.0,0.0,0.0,0.0,0.0,0,0.0,0,0,0.0,0.0,0.0,170.0,21.0,1.0,1.0,200.0,580.0,2.0,-50.0,42.0,1,0,0.0,0.0,0.0,1.0,0.0,0.0,0.0,0.0,0.0,0,0,0,0,0,0,0,0,0,1,0,0,0,0,0,0,0,0,0,0,0,0,0,0,0,0,0,0,0,0,0,0,0,0
0.145,0.35,1.76,0.006,0.007,0.0,0.0,0.0,0.0,0.0,0.0,0.0,0.0,0.0,0,0.0,0,0,0.0,0.0,0.0,170.0,21.0,1.0,1.0,200.0,580.0,2.0,-40.0,55.0,1,0,0.0,0.0,0.0,1.0,0.0,0.0,0.0,0.0,0.0,0,0,0,0,0,0,0,0,0,1,0,0,0,0,0,0,0,0,0,0,0,0,0,0,0,0,0,0,0,0,0,0,0,0
0.145,0.35,1.76,0.006,0.007,0.0,0.0,0.0,0.0,0.0,0.0,0.0,0.0,0.0,0,0.0,0,0,0.0,0.0,0.0,170.0,21.0,1.0,1.0,200.0,580.0,2.0,-20.0,117.0,1,0,0.0,0.0,0.0,1.0,0.0,0.0,0.0,0.0,0.0,0,0,0,0,0,0,0,0,0,1,0,0,0,0,0,0,0,0,0,0,0,0,0,0,0,0,0,0,0,0,0,0,0,0
0.145,0.35,1.76,0.006,0.007,0.0,0.0,0.0,0.0,0.0,0.0,0.0,0.0,0.0,0,0.0,0,0,0.0,0.0,0.0,170.0,21.0,1.0,1.0,200.0,580.0,2.0,20.0,160.0,1,0,0.0,0.0,0.0,1.0,0.0,0.0,0.0,0.0,0.0,0,0,0,0,0,0,0,0,0,1,0,0,0,0,0,0,0,0,0,0,0,0,0,0,0,0,0,0,0,0,0,0,0,0
0.074,0.33,1.45,0.005,0.005,0.0,0.0,0.0,0.0,0.0,0.0,0.0,408.0,6.0,90,0.0,0,0,0.0,0.0,0.0,170.0,21.0,1.0,1.0,200.0,0.0,0.0,-60.0,28.0,1,0,0.0,0.0,0.0,0.0,0.0,0.0,0.0,0.0,0.0,0,0,0,0,0,0,0,0,0,1,0,0,0,0,0,0,0,0,0,0,0,0,0,0,0,0,0,0,0,0,0,0,0,0
0.074,0.33,1.45,0.005,0.005,0.0,0.0,0.0,0.0,0.0,0.0,0.0,408.0,6.0,90,0.0,0,0,0.0,0.0,0.0,170.0,21.0,1.0,1.0,200.0,0.0,0.0,-36.0,100.0,1,0,0.0,0.0,0.0,0.0,0.0,0.0,0.0,0.0,0.0,0,0,0,0,0,0,0,0,0,1,0,0,0,0,0,0,0,0,0,0,0,0,0,0,0,0,0,0,0,0,0,0,0,0
0.073,0.34,1.49,0.004,0.007,0.0,0.0,0.0,0.0,0.0,0.0,0.0,396.0,16.0,84,0.0,0,0,0.0,0.0,0.0,170.0,21.0,1.0,1.0,200.0,0.0,0.0,-85.0,28.0,1,0,0.0,0.0,0.0,0.0,0.0,0.0,0.0,0.0,0.0,0,0,0,0,0,0,0,0,0,1,0,0,0,0,0,0,0,0,0,0,0,0,0,0,0,0,0,0,0,0,0,0,0,0
0.073,0.34,1.49,0.004,0.007,0.0,0.0,0.0,0.0,0.0,0.0,0.0,396.0,16.0,84,0.0,0,0,0.0,0.0,0.0,170.0,21.0,1.0,1.0,200.0,0.0,0.0,-59.0,100.0,1,0,0.0,0.0,0.0,0.0,0.0,0.0,0.0,0.0,0.0,0,0,0,0,0,0,0,0,0,1,0,0,0,0,0,0,0,0,0,0,0,0,0,0,0,0,0,0,0,0,0,0,0,0
0.071,0.36,1.46,0.004,0.006,0.0,0.0,0.0,0.0,0.0,0.0,0.0,400.0,22.0,85,0.0,0,0,0.0,0.0,0.0,170.0,21.0,1.0,1.0,200.0,0.0,0.0,-82.0,28.0,1,0,0.0,0.0,0.0,0.0,0.0,0.0,0.0,0.0,0.0,0,0,0,0,0,0,0,0,0,1,0,0,0,0,0,0,0,0,0,0,0,0,0,0,0,0,0,0,0,0,0,0,0,0
0.071,0.36,1.46,0.004,0.006,0.0,0.0,0.0,0.0,0.0,0.0,0.0,400.0,22.0,85,0.0,0,0,0.0,0.0,0.0,170.0,21.0,1.0,1.0,200.0,0.0,0.0,-65.0,100.0,1,0,0.0,0.0,0.0,0.0,0.0,0.0,0.0,0.0,0.0,0,0,0,0,0,0,0,0,0,1,0,0,0,0,0,0,0,0,0,0,0,0,0,0,0,0,0,0,0,0,0,0,0,0
0.061,0.33,1.36,0.005,0.006,0.0,0.0,0.0,0.0,0.0,0.0,0.0,419.0,28.0,81,0.0,0,0,0.0,0.0,0.0,170.0,21.0,1.0,1.0,200.0,0.0,0.0,-86.0,28.0,1,0,0.0,0.0,0.0,0.0,0.0,0.0,0.0,0.0,0.0,0,0,0,0,0,0,0,0,0,1,0,0,0,0,0,0,0,0,0,0,0,0,0,0,0,0,0,0,0,0,0,0,0,0
0.061,0.33,1.36,0.005,0.006,0.0,0.0,0.0,0.0,0.0,0.0,0.0,419.0,28.0,81,0.0,0,0,0.0,0.0,0.0,170.0,21.0,1.0,1.0,200.0,0.0,0.0,-71.0,100.0,1,0,0.0,0.0,0.0,0.0,0.0,0.0,0.0,0.0,0.0,0,0,0,0,0,0,0,0,0,1,0,0,0,0,0,0,0,0,0,0,0,0,0,0,0,0,0,0,0,0,0,0,0,0
0.07,0.32,1.48,0.005,0.006,0.0,0.0,0.0,0.0,0.0,0.0,0.0,373.0,55.0,75,0.0,0,0,0.0,0.0,0.0,170.0,21.0,1.0,1.0,200.0,0.0,0.0,-76.0,28.0,1,0,0.0,0.0,0.0,0.0,0.0,0.0,0.0,0.0,0.0,0,0,0,0,0,0,0,0,0,1,0,0,0,0,0,0,0,0,0,0,0,0,0,0,0,0,0,0,0,0,0,0,0,0
0.07,0.32,1.48,0.005,0.006,0.0,0.0,0.0,0.0,0.0,0.0,0.0,373.0,55.0,75,0.0,0,0,0.0,0.0,0.0,170.0,21.0,1.0,1.0,200.0,0.0,0.0,-61.0,100.0,1,0,0.0,0.0,0.0,0.0,0.0,0.0,0.0,0.0,0.0,0,0,0,0,0,0,0,0,0,1,0,0,0,0,0,0,0,0,0,0,0,0,0,0,0,0,0,0,0,0,0,0,0,0
0.068,0.32,1.38,0.004,0.005,0.0,0.0,0.0,0.0,0.0,0.0,0.0,376.0,77.0,74,0.0,0,0,0.0,0.0,0.0,170.0,21.0,1.0,1.0,200.0,0.0,0.0,-68.0,28.0,1,0,0.0,0.0,0.0,0.0,0.0,0.0,0.0,0.0,0.0,0,0,0,0,0,0,0,0,0,1,0,0,0,0,0,0,0,0,0,0,0,0,0,0,0,0,0,0,0,0,0,0,0,0
0.068,0.32,1.38,0.004,0.005,0.0,0.0,0.0,0.0,0.0,0.0,0.0,376.0,77.0,74,0.0,0,0,0.0,0.0,0.0,170.0,21.0,1.0,1.0,200.0,0.0,0.0,-51.0,100.0,1,0,0.0,0.0,0.0,0.0,0.0,0.0,0.0,0.0,0.0,0,0,0,0,0,0,0,0,0,1,0,0,0,0,0,0,0,0,0,0,0,0,0,0,0,0,0,0,0,0,0,0,0,0
0.068,0.35,1.51,0.006,0.006,0.0,0.0,0.0,0.0,0.0,0.0,0.0,351.0,100.0,87,0.0,0,0,0.0,0.0,0.0,170.0,21.0,1.0,1.0,200.0,0.0,0.0,-66.0,28.0,1,0,0.0,0.0,0.0,0.0,0.0,0.0,0.0,0.0,0.0,0,0,0,0,0,0,0,0,0,1,0,0,0,0,0,0,0,0,0,0,0,0,0,0,0,0,0,0,0,0,0,0,0,0
0.068,0.35,1.51,0.006,0.006,0.0,0.0,0.0,0.0,0.0,0.0,0.0,351.0,100.0,87,0.0,0,0,0.0,0.0,0.0,170.0,21.0,1.0,1.0,200.0,0.0,0.0,-47.0,100.0,1,0,0.0,0.0,0.0,0.0,0.0,0.0,0.0,0.0,0.0,0,0,0,0,0,0,0,0,0,1,0,0,0,0,0,0,0,0,0,0,0,0,0,0,0,0,0,0,0,0,0,0,0,0
0.065,0.39,1.53,0.005,0.006,0.0,0.0,0.0,0.0,0.0,0.0,0.0,351.0,140.0,93,0.0,0,0,0.0,0.0,0.0,170.0,21.0,1.0,1.0,200.0,0.0,0.0,-64.0,28.0,1,0,0.0,0.0,0.0,0.0,0.0,0.0,0.0,0.0,0.0,0,0,0,0,0,0,0,0,0,1,0,0,0,0,0,0,0,0,0,0,0,0,0,0,0,0,0,0,0,0,0,0,0,0
0.065,0.39,1.53,0.005,0.006,0.0,0.0,0.0,0.0,0.0,0.0,0.0,351.0,140.0,93,0.0,0,0,0.0,0.0,0.0,170.0,21.0,1.0,1.0,200.0,0.0,0.0,-44.0,100.0,1,0,0.0,0.0,0.0,0.0,0.0,0.0,0.0,0.0,0.0,0,0,0,0,0,0,0,0,0,1,0,0,0,0,0,0,0,0,0,0,0,0,0,0,0,0,0,0,0,0,0,0,0,0
0.07,0.48,1.64,0.005,0.006,0.0,0.0,0.0,0.0,0.0,0.0,0.0,290.0,210.0,102,0.0,0,0,0.0,0.0,0.0,170.0,21.0,1.0,1.0,200.0,0.0,0.0,-76.0,28.0,1,0,0.0,0.0,0.0,0.0,0.0,0.0,0.0,0.0,0.0,0,0,0,0,0,0,0,0,0,1,0,0,0,0,0,0,0,0,0,0,0,0,0,0,0,0,0,0,0,0,0,0,0,0
0.07,0.48,1.64,0.005,0.006,0.0,0.0,0.0,0.0,0.0,0.0,0.0,290.0,210.0,102,0.0,0,0,0.0,0.0,0.0,170.0,21.0,1.0,1.0,200.0,0.0,0.0,-55.0,100.0,1,0,0.0,0.0,0.0,0.0,0.0,0.0,0.0,0.0,0.0,0,0,0,0,0,0,0,0,0,1,0,0,0,0,0,0,0,0,0,0,0,0,0,0,0,0,0,0,0,0,0,0,0,0
0.075,0.29,1.75,0.006,0.005,0.0,0.0,0.0,0.0,0.0,0.0,0.0,272.0,255.0,96,0.0,0,0,0.0,0.0,0.0,170.0,21.0,1.0,1.0,200.0,0.0,0.0,-80.0,28.0,1,0,0.0,0.0,0.0,0.0,0.0,0.0,0.0,0.0,0.0,0,0,0,0,0,0,0,0,0,1,0,0,0,0,0,0,0,0,0,0,0,0,0,0,0,0,0,0,0,0,0,0,0,0
0.075,0.29,1.75,0.006,0.005,0.0,0.0,0.0,0.0,0.0,0.0,0.0,272.0,255.0,96,0.0,0,0,0.0,0.0,0.0,170.0,21.0,1.0,1.0,200.0,0.0,0.0,-55.0,100.0,1,0,0.0,0.0,0.0,0.0,0.0,0.0,0.0,0.0,0.0,0,0,0,0,0,0,0,0,0,1,0,0,0,0,0,0,0,0,0,0,0,0,0,0,0,0,0,0,0,0,0,0,0,0
0.074,0.35,0.63,0.009,0.007,0.0,0.0,0.0,0.0005,0.0,0.0,0.0,472.0,8.0,66,5.0,5,5,0.0,0.0,0.0,170.0,21.0,1.0,1.0,200.0,0.0,0.0,-46.0,100.0,1,0,0.0,0.0,0.0,1.0,0.0,0.0,0.0,0.0,0.0,0,0,0,0,0,0,0,0,0,1,0,0,0,0,0,0,0,0,0,0,0,0,0,0,0,0,0,0,0,0,0,0,0,0
0.074,0.35,0.63,0.009,0.007,0.0,0.0,0.0,0.0005,0.0,0.0,0.0,472.0,8.0,66,5.0,5,5,0.0,0.0,0.0,170.0,21.0,1.0,1.0,200.0,580.0,2.0,-53.0,100.0,1,0,0.0,0.0,0.0,1.0,0.0,0.0,0.0,0.0,0.0,0,0,0,0,0,0,0,0,0,1,0,0,0,0,0,0,0,0,0,0,0,0,0,0,0,0,0,0,0,0,0,0,0,0
0.074,0.35,0.65,0.005,0.004,0.0,0.0,0.0,0.0005,0.0,0.0,0.0,426.0,36.0,73,5.0,5,5,0.0,0.0,0.0,170.0,21.0,1.0,1.0,200.0,0.0,0.0,-45.0,100.0,1,0,0.0,0.0,0.0,1.0,0.0,0.0,0.0,0.0,0.0,0,0,0,0,0,0,0,0,0,1,0,0,0,0,0,0,0,0,0,0,0,0,0,0,0,0,0,0,0,0,0,0,0,0
0.074,0.35,0.65,0.005,0.004,0.0,0.0,0.0,0.0005,0.0,0.0,0.0,426.0,36.0,73,5.0,5,5,0.0,0.0,0.0,170.0,21.0,1.0,1.0,200.0,580.0,2.0,-55.0,100.0,1,0,0.0,0.0,0.0,1.0,0.0,0.0,0.0,0.0,0.0,0,0,0,0,0,0,0,0,0,1,0,0,0,0,0,0,0,0,0,0,0,0,0,0,0,0,0,0,0,0,0,0,0,0
0.075,0.35,0.66,0.009,0.007,0.0,0.0,0.0,0.0005,0.0,0.0,0.0,396.0,96.0,71,5.0,5,5,0.0,0.0,0.0,170.0,21.0,1.0,1.0,200.0,0.0,0.0,-40.0,100.0,1,0,0.0,0.0,0.0,1.0,0.0,0.0,0.0,0.0,0.0,0,0,0,0,0,0,0,0,0,1,0,0,0,0,0,0,0,0,0,0,0,0,0,0,0,0,0,0,0,0,0,0,0,0
0.075,0.35,0.66,0.009,0.007,0.0,0.0,0.0,0.0005,0.0,0.0,0.0,396.0,96.0,71,5.0,5,5,0.0,0.0,0.0,170.0,21.0,1.0,1.0,200.0,580.0,2.0,-54.0,100.0,1,0,0.0,0.0,0.0,1.0,0.0,0.0,0.0,0.0,0.0,0,0,0,0,0,0,0,0,0,1,0,0,0,0,0,0,0,0,0,0,0,0,0,0,0,0,0,0,0,0,0,0,0,0
0.076,0.38,0.67,0.009,0.007,0.0,0.0,0.0,0.0005,0.0,0.0,0.0,362.0,160.0,70,5.0,5,5,0.0,0.0,0.0,170.0,21.0,1.0,1.0,200.0,0.0,0.0,-36.0,100.0,1,0,0.0,0.0,0.0,1.0,0.0,0.0,0.0,0.0,0.0,0,0,0,0,0,0,0,0,0,1,0,0,0,0,0,0,0,0,0,0,0,0,0,0,0,0,0,0,0,0,0,0,0,0
0.076,0.38,0.67,0.009,0.007,0.0,0.0,0.0,0.0005,0.0,0.0,0.0,362.0,160.0,70,5.0,5,5,0.0,0.0,0.0,170.0,21.0,1.0,1.0,200.0,580.0,2.0,-56.0,100.0,1,0,0.0,0.0,0.0,1.0,0.0,0.0,0.0,0.0,0.0,0,0,0,0,0,0,0,0,0,1,0,0,0,0,0,0,0,0,0,0,0,0,0,0,0,0,0,0,0,0,0,0,0,0
0.078,0.44,0.71,0.006,0.008,0.0,0.0,0.0,0.0005,0.0,0.0,0.0,306.0,225.0,76,5.0,5,5,0.0,0.0,0.0,170.0,21.0,1.0,1.0,200.0,0.0,0.0,-40.0,100.0,1,0,0.0,0.0,0.0,1.0,0.0,0.0,0.0,0.0,0.0,0,0,0,0,0,0,0,0,0,1,0,0,0,0,0,0,0,0,0,0,0,0,0,0,0,0,0,0,0,0,0,0,0,0
0.078,0.44,0.71,0.006,0.008,0.0,0.0,0.0,0.0005,0.0,0.0,0.0,306.0,225.0,76,5.0,5,5,0.0,0.0,0.0,170.0,21.0,1.0,1.0,200.0,580.0,2.0,-51.0,100.0,1,0,0.0,0.0,0.0,1.0,0.0,0.0,0.0,0.0,0.0,0,0,0,0,0,0,0,0,0,1,0,0,0,0,0,0,0,0,0,0,0,0,0,0,0,0,0,0,0,0,0,0,0,0
0.077,0.3,1.0,0.008,0.007,0.0,0.0,0.0,0.0005,0.0,0.0,0.0,464.0,7.0,83,5.0,5,5,0.0,0.0,0.0,170.0,21.0,1.0,1.0,200.0,0.0,0.0,-56.0,100.0,1,0,0.0,0.0,0.0,1.0,0.0,0.0,0.0,0.0,0.0,0,0,0,0,0,0,0,0,0,1,0,0,0,0,0,0,0,0,0,0,0,0,0,0,0,0,0,0,0,0,0,0,0,0
0.077,0.3,1.0,0.008,0.007,0.0,0.0,0.0,0.0005,0.0,0.0,0.0,464.0,7.0,83,5.0,5,5,0.0,0.0,0.0,170.0,21.0,1.0,1.0,200.0,580.0,2.0,-66.0,100.0,1,0,0.0,0.0,0.0,1.0,0.0,0.0,0.0,0.0,0.0,0,0,0,0,0,0,0,0,0,1,0,0,0,0,0,0,0,0,0,0,0,0,0,0,0,0,0,0,0,0,0,0,0,0
0.076,0.35,1.01,0.008,0.005,0.0,0.0,0.0,0.0005,0.0,0.0,0.0,401.0,41.0,74,5.0,5,5,0.0,0.0,0.0,170.0,21.0,1.0,1.0,200.0,0.0,0.0,-60.0,100.0,1,0,0.0,0.0,0.0,1.0,0.0,0.0,0.0,0.0,0.0,0,0,0,0,0,0,0,0,0,1,0,0,0,0,0,0,0,0,0,0,0,0,0,0,0,0,0,0,0,0,0,0,0,0
0.076,0.35,1.01,0.008,0.005,0.0,0.0,0.0,0.0005,0.0,0.0,0.0,401.0,41.0,74,5.0,5,5,0.0,0.0,0.0,170.0,21.0,1.0,1.0,200.0,580.0,2.0,-80.0,100.0,1,0,0.0,0.0,0.0,1.0,0.0,0.0,0.0,0.0,0.0,0,0,0,0,0,0,0,0,0,1,0,0,0,0,0,0,0,0,0,0,0,0,0,0,0,0,0,0,0,0,0,0,0,0
0.075,0.31,1.03,0.008,0.007,0.0,0.0,0.0,0.0005,0.0,0.0,0.0,394.0,92.0,79,5.0,5,5,0.0,0.0,0.0,170.0,21.0,1.0,1.0,200.0,0.0,0.0,-53.0,100.0,1,0,0.0,0.0,0.0,1.0,0.0,0.0,0.0,0.0,0.0,0,0,0,0,0,0,0,0,0,1,0,0,0,0,0,0,0,0,0,0,0,0,0,0,0,0,0,0,0,0,0,0,0,0
0.075,0.31,1.03,0.008,0.007,0.0,0.0,0.0,0.0005,0.0,0.0,0.0,394.0,92.0,79,5.0,5,5,0.0,0.0,0.0,170.0,21.0,1.0,1.0,200.0,580.0,2.0,-56.0,100.0,1,0,0.0,0.0,0.0,1.0,0.0,0.0,0.0,0.0,0.0,0,0,0,0,0,0,0,0,0,1,0,0,0,0,0,0,0,0,0,0,0,0,0,0,0,0,0,0,0,0,0,0,0,0
0.075,0.35,1.05,0.008,0.007,0.0,0.0,0.0,0.0005,0.0,0.0,0.0,361.0,140.0,82,5.0,5,5,0.0,0.0,0.0,170.0,21.0,1.0,1.0,200.0,0.0,0.0,-45.0,100.0,1,0,0.0,0.0,0.0,1.0,0.0,0.0,0.0,0.0,0.0,0,0,0,0,0,0,0,0,0,1,0,0,0,0,0,0,0,0,0,0,0,0,0,0,0,0,0,0,0,0,0,0,0,0
0.075,0.35,1.05,0.008,0.007,0.0,0.0,0.0,0.0005,0.0,0.0,0.0,361.0,140.0,82,5.0,5,5,0.0,0.0,0.0,170.0,21.0,1.0,1.0,200.0,580.0,2.0,-54.0,100.0,1,0,0.0,0.0,0.0,1.0,0.0,0.0,0.0,0.0,0.0,0,0,0,0,0,0,0,0,0,1,0,0,0,0,0,0,0,0,0,0,0,0,0,0,0,0,0,0,0,0,0,0,0,0
0.078,0.43,1.1,0.007,0.005,0.0,0.0,0.0,0.0005,0.0,0.0,0.0,329.0,190.0,73,5.0,5,5,0.0,0.0,0.0,170.0,21.0,1.0,1.0,200.0,0.0,0.0,-50.0,100.0,1,0,0.0,0.0,0.0,1.0,0.0,0.0,0.0,0.0,0.0,0,0,0,0,0,0,0,0,0,1,0,0,0,0,0,0,0,0,0,0,0,0,0,0,0,0,0,0,0,0,0,0,0,0
0.078,0.43,1.1,0.007,0.005,0.0,0.0,0.0,0.0005,0.0,0.0,0.0,329.0,190.0,73,5.0,5,5,0.0,0.0,0.0,170.0,21.0,1.0,1.0,200.0,580.0,2.0,-56.0,100.0,1,0,0.0,0.0,0.0,1.0,0.0,0.0,0.0,0.0,0.0,0,0,0,0,0,0,0,0,0,1,0,0,0,0,0,0,0,0,0,0,0,0,0,0,0,0,0,0,0,0,0,0,0,0
0.075,0.3,1.31,0.008,0.006,0.0,0.0,0.0,0.0005,0.0,0.0,0.0,441.0,5.0,81,5.0,5,5,0.0,0.0,0.0,170.0,21.0,1.0,1.0,200.0,0.0,0.0,-29.0,100.0,1,0,0.0,0.0,0.0,1.0,0.0,0.0,0.0,0.0,0.0,0,0,0,0,0,0,0,0,0,1,0,0,0,0,0,0,0,0,0,0,0,0,0,0,0,0,0,0,0,0,0,0,0,0
0.075,0.3,1.31,0.008,0.006,0.0,0.0,0.0,0.0005,0.0,0.0,0.0,441.0,5.0,81,5.0,5,5,0.0,0.0,0.0,170.0,21.0,1.0,1.0,200.0,580.0,2.0,-72.0,100.0,1,0,0.0,0.0,0.0,1.0,0.0,0.0,0.0,0.0,0.0,0,0,0,0,0,0,0,0,0,1,0,0,0,0,0,0,0,0,0,0,0,0,0,0,0,0,0,0,0,0,0,0,0,0
0.077,0.32,1.33,0.007,0.005,0.0,0.0,0.0,0.0005,0.0,0.0,0.0,422.0,36.0,83,5.0,5,5,0.0,0.0,0.0,170.0,21.0,1.0,1.0,200.0,0.0,0.0,-68.0,100.0,1,0,0.0,0.0,0.0,1.0,0.0,0.0,0.0,0.0,0.0,0,0,0,0,0,0,0,0,0,1,0,0,0,0,0,0,0,0,0,0,0,0,0,0,0,0,0,0,0,0,0,0,0,0
0.077,0.32,1.33,0.007,0.005,0.0,0.0,0.0,0.0005,0.0,0.0,0.0,422.0,36.0,83,5.0,5,5,0.0,0.0,0.0,170.0,21.0,1.0,1.0,200.0,580.0,2.0,-81.0,100.0,1,0,0.0,0.0,0.0,1.0,0.0,0.0,0.0,0.0,0.0,0,0,0,0,0,0,0,0,0,1,0,0,0,0,0,0,0,0,0,0,0,0,0,0,0,0,0,0,0,0,0,0,0,0
0.073,0.3,1.32,0.008,0.007,0.0,0.0,0.0,0.0005,0.0,0.0,0.0,401.0,75.0,77,5.0,5,5,0.0,0.0,0.0,170.0,21.0,1.0,1.0,200.0,0.0,0.0,-52.0,100.0,1,0,0.0,0.0,0.0,1.0,0.0,0.0,0.0,0.0,0.0,0,0,0,0,0,0,0,0,0,1,0,0,0,0,0,0,0,0,0,0,0,0,0,0,0,0,0,0,0,0,0,0,0,0
0.073,0.3,1.32,0.008,0.007,0.0,0.0,0.0,0.0005,0.0,0.0,0.0,401.0,75.0,77,5.0,5,5,0.0,0.0,0.0,170.0,21.0,1.0,1.0,200.0,580.0,2.0,-61.0,100.0,1,0,0.0,0.0,0.0,1.0,0.0,0.0,0.0,0.0,0.0,0,0,0,0,0,0,0,0,0,1,0,0,0,0,0,0,0,0,0,0,0,0,0,0,0,0,0,0,0,0,0,0,0,0
0.079,0.33,1.35,0.008,0.007,0.0,0.0,0.0,0.0005,0.0,0.0,0.0,375.0,140.0,78,5.0,5,5,0.0,0.0,0.0,170.0,21.0,1.0,1.0,200.0,0.0,0.0,-43.0,100.0,1,0,0.0,0.0,0.0,1.0,0.0,0.0,0.0,0.0,0.0,0,0,0,0,0,0,0,0,0,1,0,0,0,0,0,0,0,0,0,0,0,0,0,0,0,0,0,0,0,0,0,0,0,0
0.079,0.33,1.35,0.008,0.007,0.0,0.0,0.0,0.0005,0.0,0.0,0.0,375.0,140.0,78,5.0,5,5,0.0,0.0,0.0,170.0,21.0,1.0,1.0,200.0,580.0,2.0,-60.0,100.0,1,0,0.0,0.0,0.0,1.0,0.0,0.0,0.0,0.0,0.0,0,0,0,0,0,0,0,0,0,1,0,0,0,0,0,0,0,0,0,0,0,0,0,0,0,0,0,0,0,0,0,0,0,0
0.08,0.39,1.37,0.007,0.006,0.0,0.0,0.0,0.0005,0.0,0.0,0.0,320.0,215.0,90,5.0,5,5,0.0,0.0,0.0,170.0,21.0,1.0,1.0,200.0,0.0,0.0,-54.0,100.0,1,0,0.0,0.0,0.0,1.0,0.0,0.0,0.0,0.0,0.0,0,0,0,0,0,0,0,0,0,1,0,0,0,0,0,0,0,0,0,0,0,0,0,0,0,0,0,0,0,0,0,0,0,0
0.08,0.39,1.37,0.007,0.006,0.0,0.0,0.0,0.0005,0.0,0.0,0.0,320.0,215.0,90,5.0,5,5,0.0,0.0,0.0,170.0,21.0,1.0,1.0,200.0,580.0,2.0,-70.0,100.0,1,0,0.0,0.0,0.0,1.0,0.0,0.0,0.0,0.0,0.0,0,0,0,0,0,0,0,0,0,1,0,0,0,0,0,0,0,0,0,0,0,0,0,0,0,0,0,0,0,0,0,0,0,0
0.077,0.28,1.79,0.007,0.006,0.0,0.0,0.0,0.0005,0.0,0.0,0.0,439.0,7.0,82,5.0,5,5,0.0,0.0,0.0,170.0,21.0,1.0,1.0,200.0,0.0,0.0,-5.0,100.0,1,0,0.0,0.0,0.0,1.0,0.0,0.0,0.0,0.0,0.0,0,0,0,0,0,0,0,0,0,1,0,0,0,0,0,0,0,0,0,0,0,0,0,0,0,0,0,0,0,0,0,0,0,0
0.077,0.28,1.79,0.007,0.006,0.0,0.0,0.0,0.0005,0.0,0.0,0.0,439.0,7.0,82,5.0,5,5,0.0,0.0,0.0,170.0,21.0,1.0,1.0,200.0,580.0,2.0,-49.0,100.0,1,0,0.0,0.0,0.0,1.0,0.0,0.0,0.0,0.0,0.0,0,0,0,0,0,0,0,0,0,1,0,0,0,0,0,0,0,0,0,0,0,0,0,0,0,0,0,0,0,0,0,0,0,0
0.078,0.31,1.75,0.007,0.006,0.0,0.0,0.0,0.0005,0.0,0.0,0.0,417.0,36.0,94,5.0,5,5,0.0,0.0,0.0,170.0,21.0,1.0,1.0,200.0,0.0,0.0,-62.0,100.0,1,0,0.0,0.0,0.0,1.0,0.0,0.0,0.0,0.0,0.0,0,0,0,0,0,0,0,0,0,1,0,0,0,0,0,0,0,0,0,0,0,0,0,0,0,0,0,0,0,0,0,0,0,0
0.078,0.31,1.75,0.007,0.006,0.0,0.0,0.0,0.0005,0.0,0.0,0.0,417.0,36.0,94,5.0,5,5,0.0,0.0,0.0,170.0,21.0,1.0,1.0,200.0,580.0,2.0,-71.0,100.0,1,0,0.0,0.0,0.0,1.0,0.0,0.0,0.0,0.0,0.0,0,0,0,0,0,0,0,0,0,1,0,0,0,0,0,0,0,0,0,0,0,0,0,0,0,0,0,0,0,0,0,0,0,0
0.077,0.29,1.76,0.007,0.007,0.0,0.0,0.0,0.0005,0.0,0.0,0.0,396.0,105.0,81,5.0,5,5,0.0,0.0,0.0,170.0,21.0,1.0,1.0,200.0,0.0,0.0,-53.0,100.0,1,0,0.0,0.0,0.0,1.0,0.0,0.0,0.0,0.0,0.0,0,0,0,0,0,0,0,0,0,1,0,0,0,0,0,0,0,0,0,0,0,0,0,0,0,0,0,0,0,0,0,0,0,0
0.077,0.29,1.76,0.007,0.007,0.0,0.0,0.0,0.0005,0.0,0.0,0.0,396.0,105.0,81,5.0,5,5,0.0,0.0,0.0,170.0,21.0,1.0,1.0,200.0,580.0,2.0,-57.0,100.0,1,0,0.0,0.0,0.0,1.0,0.0,0.0,0.0,0.0,0.0,0,0,0,0,0,0,0,0,0,1,0,0,0,0,0,0,0,0,0,0,0,0,0,0,0,0,0,0,0,0,0,0,0,0
0.075,0.32,1.83,0.006,0.007,0.0,0.0,0.0,0.0005,0.0,0.0,0.0,346.0,170.0,82,5.0,5,5,0.0,0.0,0.0,170.0,21.0,1.0,1.0,200.0,0.0,0.0,-52.0,100.0,1,0,0.0,0.0,0.0,1.0,0.0,0.0,0.0,0.0,0.0,0,0,0,0,0,0,0,0,0,1,0,0,0,0,0,0,0,0,0,0,0,0,0,0,0,0,0,0,0,0,0,0,0,0
0.075,0.32,1.83,0.006,0.007,0.0,0.0,0.0,0.0005,0.0,0.0,0.0,346.0,170.0,82,5.0,5,5,0.0,0.0,0.0,170.0,21.0,1.0,1.0,200.0,580.0,2.0,-57.0,100.0,1,0,0.0,0.0,0.0,1.0,0.0,0.0,0.0,0.0,0.0,0,0,0,0,0,0,0,0,0,1,0,0,0,0,0,0,0,0,0,0,0,0,0,0,0,0,0,0,0,0,0,0,0,0
0.079,0.37,1.82,0.006,0.007,0.0,0.0,0.0,0.0005,0.0,0.0,0.0,324.0,255.0,81,5.0,5,5,0.0,0.0,0.0,170.0,21.0,1.0,1.0,200.0,0.0,0.0,-53.0,100.0,1,0,0.0,0.0,0.0,1.0,0.0,0.0,0.0,0.0,0.0,0,0,0,0,0,0,0,0,0,1,0,0,0,0,0,0,0,0,0,0,0,0,0,0,0,0,0,0,0,0,0,0,0,0
0.079,0.37,1.82,0.006,0.007,0.0,0.0,0.0,0.0005,0.0,0.0,0.0,324.0,255.0,81,5.0,5,5,0.0,0.0,0.0,170.0,21.0,1.0,1.0,200.0,580.0,2.0,-61.0,100.0,1,0,0.0,0.0,0.0,1.0,0.0,0.0,0.0,0.0,0.0,0,0,0,0,0,0,0,0,0,1,0,0,0,0,0,0,0,0,0,0,0,0,0,0,0,0,0,0,0,0,0,0,0,0
0.035,0.3,0.66,0.006,0.013,0.0,0.0,0.0,0.0,0.0,0.0,0.0,490.0,0.0,70,0.0,0,0,0.0,0.0,0.0,170.0,21.0,1.0,1.0,150.0,0.0,0.0,-27.0,100.0,1,0,0.0,0.0,0.0,1.0,0.0,0.0,0.0,0.0,0.0,0,0,0,0,0,0,0,0,0,1,0,0,0,0,0,0,0,0,0,0,0,0,0,0,0,0,0,0,0,0,0,0,0,0
0.035,0.3,0.66,0.006,0.013,0.0,0.0,0.0,0.0,0.0,0.0,0.0,490.0,0.0,70,0.0,0,0,0.0,0.0,0.0,170.0,21.0,1.0,1.0,150.0,500.0,2.0,-32.0,100.0,1,0,0.0,0.0,0.0,1.0,0.0,0.0,0.0,0.0,0.0,0,0,0,0,0,0,0,0,0,1,0,0,0,0,0,0,0,0,0,0,0,0,0,0,0,0,0,0,0,0,0,0,0,0
0.038,0.3,1.0,0.005,0.014,0.0,0.0,0.0,0.0,0.0,0.0,0.0,460.0,0.0,100,0.0,0,0,0.0,0.0,0.0,170.0,21.0,1.0,1.0,150.0,0.0,0.0,-44.0,100.0,1,0,0.0,0.0,0.0,1.0,0.0,0.0,0.0,0.0,0.0,0,0,0,0,0,0,0,0,0,1,0,0,0,0,0,0,0,0,0,0,0,0,0,0,0,0,0,0,0,0,0,0,0,0
0.038,0.3,1.0,0.005,0.014,0.0,0.0,0.0,0.0,0.0,0.0,0.0,460.0,0.0,100,0.0,0,0,0.0,0.0,0.0,170.0,21.0,1.0,1.0,150.0,500.0,2.0,-44.0,100.0,1,0,0.0,0.0,0.0,1.0,0.0,0.0,0.0,0.0,0.0,0,0,0,0,0,0,0,0,0,1,0,0,0,0,0,0,0,0,0,0,0,0,0,0,0,0,0,0,0,0,0,0,0,0
0.049,0.34,1.42,0.005,0.013,0.0,0.0,0.0,0.0,0.0,0.0,0.0,410.0,0.0,90,0.0,0,0,0.0,0.0,0.0,170.0,21.0,1.0,1.0,150.0,0.0,0.0,-53.0,100.0,1,0,0.0,0.0,0.0,1.0,0.0,0.0,0.0,0.0,0.0,0,0,0,0,0,0,0,0,0,1,0,0,0,0,0,0,0,0,0,0,0,0,0,0,0,0,0,0,0,0,0,0,0,0
0.049,0.34,1.42,0.005,0.013,0.0,0.0,0.0,0.0,0.0,0.0,0.0,410.0,0.0,90,0.0,0,0,0.0,0.0,0.0,170.0,21.0,1.0,1.0,150.0,500.0,2.0,-50.0,100.0,1,0,0.0,0.0,0.0,1.0,0.0,0.0,0.0,0.0,0.0,0,0,0,0,0,0,0,0,0,1,0,0,0,0,0,0,0,0,0,0,0,0,0,0,0,0,0,0,0,0,0,0,0,0
0.051,0.34,1.82,0.006,0.017,0.0,0.0,0.0,0.0,0.0,0.0,0.0,390.0,0.0,90,0.0,0,0,0.0,0.0,0.0,170.0,21.0,1.0,1.0,150.0,0.0,0.0,-43.0,100.0,1,0,0.0,0.0,0.0,1.0,0.0,0.0,0.0,0.0,0.0,0,0,0,0,0,0,0,0,0,1,0,0,0,0,0,0,0,0,0,0,0,0,0,0,0,0,0,0,0,0,0,0,0,0
0.051,0.34,1.82,0.006,0.017,0.0,0.0,0.0,0.0,0.0,0.0,0.0,390.0,0.0,90,0.0,0,0,0.0,0.0,0.0,170.0,21.0,1.0,1.0,150.0,500.0,2.0,-36.0,100.0,1,0,0.0,0.0,0.0,1.0,0.0,0.0,0.0,0.0,0.0,0,0,0,0,0,0,0,0,0,1,0,0,0,0,0,0,0,0,0,0,0,0,0,0,0,0,0,0,0,0,0,0,0,0
0.05,0.25,1.21,0.013,0.024,1.84,0.05,0.34,0.01,0.06,0.0,0.0,444.0,0.0,143,0.0,0,0,0.0,0.0,0.0,170.0,24.0,1.0,2.1,107.0,0.0,0.0,-73.0,50.0,1,0,0.0,0.0,0.0,1.0,0.0,0.0,0.0,0.0,0.0,0,0,0,0,0,0,0,0,0,0,0,0,0,0,0,0,0,0,0,0,0,0,0,0,0,0,0,0,0,1,0,0,0,0
0.05,0.25,1.21,0.013,0.024,1.84,0.05,0.34,0.01,0.06,0.0,0.0,444.0,0.0,143,0.0,0,0,0.0,0.0,0.0,170.0,24.0,1.0,2.1,107.0,620.0,1.0,-42.0,50.0,1,0,0.0,0.0,0.0,1.0,0.0,0.0,0.0,0.0,0.0,0,0,0,0,0,0,0,0,0,0,0,0,0,0,0,0,0,0,0,0,0,0,0,0,0,0,0,0,0,1,0,0,0,0
0.07,0.26,1.24,0.013,0.025,1.9,0.05,0.34,0.01,0.06,0.0,0.0,365.0,0.0,119,0.0,0,0,0.0,0.0,0.0,170.0,24.0,1.0,2.1,107.0,0.0,0.0,-72.0,50.0,1,0,0.0,0.0,0.0,1.0,0.0,0.0,0.0,0.0,0.0,0,0,0,0,0,0,0,0,0,0,0,0,0,0,0,0,0,0,0,0,0,0,0,0,0,0,0,0,0,1,0,0,0,0
0.07,0.26,1.24,0.013,0.025,1.9,0.05,0.34,0.01,0.06,0.0,0.0,365.0,0.0,119,0.0,0,0,0.0,0.0,0.0,170.0,24.0,1.0,2.1,107.0,620.0,1.0,-28.0,50.0,1,0,0.0,0.0,0.0,1.0,0.0,0.0,0.0,0.0,0.0,0,0,0,0,0,0,0,0,0,0,0,0,0,0,0,0,0,0,0,0,0,0,0,0,0,0,0,0,0,1,0,0,0,0
0.1,0.34,1.42,0.009,0.028,1.92,0.05,0.35,0.01,0.05,0.0,0.0,345.0,0.0,87,0.0,0,0,0.0,0.0,0.0,170.0,24.0,1.0,2.1,107.0,0.0,0.0,-64.0,50.0,1,0,0.0,0.0,0.0,1.0,0.0,0.0,0.0,0.0,0.0,0,0,0,0,0,0,0,0,0,0,0,0,0,0,0,0,0,0,0,0,0,0,0,0,0,0,0,0,0,1,0,0,0,0
0.1,0.34,1.42,0.009,0.028,1.92,0.05,0.35,0.01,0.05,0.0,0.0,345.0,0.0,87,0.0,0,0,0.0,0.0,0.0,170.0,24.0,1.0,2.1,107.0,620.0,1.0,-14.0,50.0,1,0,0.0,0.0,0.0,1.0,0.0,0.0,0.0,0.0,0.0,0,0,0,0,0,0,0,0,0,0,0,0,0,0,0,0,0,0,0,0,0,0,0,0,0,0,0,0,0,1,0,0,0,0
0.12,0.33,1.41,0.011,0.031,1.88,0.05,0.34,0.01,0.05,0.0,0.0,329.0,0.0,99,0.0,0,0,0.0,0.0,0.0,170.0,24.0,1.0,2.1,107.0,0.0,0.0,-39.0,50.0,1,0,0.0,0.0,0.0,1.0,0.0,0.0,0.0,0.0,0.0,0,0,0,0,0,0,0,0,0,0,0,0,0,0,0,0,0,0,0,0,0,0,0,0,0,0,0,0,0,1,0,0,0,0
0.12,0.33,1.41,0.011,0.031,1.88,0.05,0.34,0.01,0.05,0.0,0.0,329.0,0.0,99,0.0,0,0,0.0,0.0,0.0,170.0,24.0,1.0,2.1,107.0,620.0,1.0,-3.0,50.0,1,0,0.0,0.0,0.0,1.0,0.0,0.0,0.0,0.0,0.0,0,0,0,0,0,0,0,0,0,0,0,0,0,0,0,0,0,0,0,0,0,0,0,0,0,0,0,0,0,1,0,0,0,0
0.03,0.45,0.78,0.013,0.01,0.0,0.0,0.0,0.0,0.0,0.0,0.0,336.0,140.0,95,90.0,0,0,60.0,10.0,20.0,180.0,23.0,1.0,1.0,250.0,0.0,0.0,-60.0,5.0,1,0,0.0,0.0,0.0,1.0,0.0,0.0,0.0,0.0,0.0,0,0,0,0,0,0,0,0,0,0,0,0,0,0,0,0,0,0,0,0,0,0,0,0,0,0,0,0,0,0,1,0,0,0
0.03,0.45,0.78,0.013,0.01,0.0,0.0,0.0,0.0,0.0,0.0,0.0,336.0,140.0,95,90.0,0,0,60.0,10.0,20.0,180.0,23.0,1.0,1.0,250.0,0.0,0.0,-40.0,12.0,1,0,0.0,0.0,0.0,1.0,0.0,0.0,0.0,0.0,0.0,0,0,0,0,0,0,0,0,0,0,0,0,0,0,0,0,0,0,0,0,0,0,0,0,0,0,0,0,0,0,1,0,0,0
0.03,0.45,0.78,0.013,0.01,0.0,0.0,0.0,0.0,0.0,0.0,0.0,336.0,140.0,95,90.0,0,0,60.0,10.0,20.0,180.0,23.0,1.0,1.0,250.0,0.0,0.0,-20.0,48.0,1,0,0.0,0.0,0.0,1.0,0.0,0.0,0.0,0.0,0.0,0,0,0,0,0,0,0,0,0,0,0,0,0,0,0,0,0,0,0,0,0,0,0,0,0,0,0,0,0,0,1,0,0,0
0.03,0.45,0.78,0.013,0.01,0.0,0.0,0.0,0.0,0.0,0.0,0.0,336.0,140.0,95,90.0,0,0,60.0,10.0,20.0,180.0,23.0,1.0,1.0,250.0,0.0,0.0,0.0,136.0,1,0,0.0,0.0,0.0,1.0,0.0,0.0,0.0,0.0,0.0,0,0,0,0,0,0,0,0,0,0,0,0,0,0,0,0,0,0,0,0,0,0,0,0,0,0,0,0,0,0,1,0,0,0
0.03,0.45,0.78,0.013,0.01,0.0,0.0,0.0,0.0,0.0,0.0,0.0,336.0,140.0,95,90.0,0,0,60.0,10.0,20.0,180.0,23.0,1.0,1.0,250.0,0.0,0.0,20.0,212.0,1,0,0.0,0.0,0.0,1.0,0.0,0.0,0.0,0.0,0.0,0,0,0,0,0,0,0,0,0,0,0,0,0,0,0,0,0,0,0,0,0,0,0,0,0,0,0,0,0,0,1,0,0,0
0.032,0.45,1.27,0.008,0.01,0.0,0.0,0.0,0.0,0.0,0.0,0.0,321.0,130.0,94,90.0,0,0,60.0,10.0,30.0,180.0,23.0,1.0,1.0,250.0,0.0,0.0,-60.0,10.0,1,0,0.0,0.0,0.0,1.0,0.0,0.0,0.0,0.0,0.0,0,0,0,0,0,0,0,0,0,0,0,0,0,0,0,0,0,0,0,0,0,0,0,0,0,0,0,0,0,0,1,0,0,0
0.032,0.45,1.27,0.008,0.01,0.0,0.0,0.0,0.0,0.0,0.0,0.0,321.0,130.0,94,90.0,0,0,60.0,10.0,30.0,180.0,23.0,1.0,1.0,250.0,0.0,0.0,-40.0,21.0,1,0,0.0,0.0,0.0,1.0,0.0,0.0,0.0,0.0,0.0,0,0,0,0,0,0,0,0,0,0,0,0,0,0,0,0,0,0,0,0,0,0,0,0,0,0,0,0,0,0,1,0,0,0
0.032,0.45,1.27,0.008,0.01,0.0,0.0,0.0,0.0,0.0,0.0,0.0,321.0,130.0,94,90.0,0,0,60.0,10.0,30.0,180.0,23.0,1.0,1.0,250.0,0.0,0.0,-20.0,38.0,1,0,0.0,0.0,0.0,1.0,0.0,0.0,0.0,0.0,0.0,0,0,0,0,0,0,0,0,0,0,0,0,0,0,0,0,0,0,0,0,0,0,0,0,0,0,0,0,0,0,1,0,0,0
0.032,0.45,1.27,0.008,0.01,0.0,0.0,0.0,0.0,0.0,0.0,0.0,321.0,130.0,94,90.0,0,0,60.0,10.0,30.0,180.0,23.0,1.0,1.0,250.0,0.0,0.0,0.0,152.0,1,0,0.0,0.0,0.0,1.0,0.0,0.0,0.0,0.0,0.0,0,0,0,0,0,0,0,0,0,0,0,0,0,0,0,0,0,0,0,0,0,0,0,0,0,0,0,0,0,0,1,0,0,0
0.032,0.45,1.27,0.008,0.01,0.0,0.0,0.0,0.0,0.0,0.0,0.0,321.0,130.0,94,90.0,0,0,60.0,10.0,30.0,180.0,23.0,1.0,1.0,250.0,0.0,0.0,20.0,195.0,1,0,0.0,0.0,0.0,1.0,0.0,0.0,0.0,0.0,0.0,0,0,0,0,0,0,0,0,0,0,0,0,0,0,0,0,0,0,0,0,0,0,0,0,0,0,0,0,0,0,1,0,0,0
0.031,0.42,1.71,0.004,0.01,0.0,0.0,0.0,0.0,0.0,0.0,0.0,297.0,110.0,109,80.0,0,0,60.0,10.0,30.0,180.0,23.0,1.0,1.0,250.0,0.0,0.0,-60.0,29.0,1,0,0.0,0.0,0.0,1.0,0.0,0.0,0.0,0.0,0.0,0,0,0,0,0,0,0,0,0,0,0,0,0,0,0,0,0,0,0,0,0,0,0,0,0,0,0,0,0,0,1,0,0,0
0.031,0.42,1.71,0.004,0.01,0.0,0.0,0.0,0.0,0.0,0.0,0.0,297.0,110.0,109,80.0,0,0,60.0,10.0,30.0,180.0,23.0,1.0,1.0,250.0,0.0,0.0,-40.0,71.0,1,0,0.0,0.0,0.0,1.0,0.0,0.0,0.0,0.0,0.0,0,0,0,0,0,0,0,0,0,0,0,0,0,0,0,0,0,0,0,0,0,0,0,0,0,0,0,0,0,0,1,0,0,0
0.031,0.42,1.71,0.004,0.01,0.0,0.0,0.0,0.0,0.0,0.0,0.0,297.0,110.0,109,80.0,0,0,60.0,10.0,30.0,180.0,23.0,1.0,1.0,250.0,0.0,0.0,-20.0,143.0,1,0,0.0,0.0,0.0,1.0,0.0,0.0,0.0,0.0,0.0,0,0,0,0,0,0,0,0,0,0,0,0,0,0,0,0,0,0,0,0,0,0,0,0,0,0,0,0,0,0,1,0,0,0
0.031,0.42,1.71,0.004,0.01,0.0,0.0,0.0,0.0,0.0,0.0,0.0,297.0,110.0,109,80.0,0,0,60.0,10.0,30.0,180.0,23.0,1.0,1.0,250.0,0.0,0.0,0.0,186.0,1,0,0.0,0.0,0.0,1.0,0.0,0.0,0.0,0.0,0.0,0,0,0,0,0,0,0,0,0,0,0,0,0,0,0,0,0,0,0,0,0,0,0,0,0,0,0,0,0,0,1,0,0,0
0.031,0.42,1.71,0.004,0.01,0.0,0.0,0.0,0.0,0.0,0.0,0.0,297.0,110.0,109,80.0,0,0,60.0,10.0,30.0,180.0,23.0,1.0,1.0,250.0,0.0,0.0,20.0,195.0,1,0,0.0,0.0,0.0,1.0,0.0,0.0,0.0,0.0,0.0,0,0,0,0,0,0,0,0,0,0,0,0,0,0,0,0,0,0,0,0,0,0,0,0,0,0,0,0,0,0,1,0,0,0
0.032,0.45,2.05,0.002,0.01,0.0,0.0,0.0,0.0,0.0,0.0,0.0,320.0,120.0,119,90.0,0,0,60.0,10.0,50.0,180.0,23.0,1.0,1.0,250.0,0.0,0.0,-60.0,57.0,1,0,0.0,0.0,0.0,1.0,0.0,0.0,0.0,0.0,0.0,0,0,0,0,0,0,0,0,0,0,0,0,0,0,0,0,0,0,0,0,0,0,0,0,0,0,0,0,0,0,1,0,0,0
0.032,0.45,2.05,0.002,0.01,0.0,0.0,0.0,0.0,0.0,0.0,0.0,320.0,120.0,119,90.0,0,0,60.0,10.0,50.0,180.0,23.0,1.0,1.0,250.0,0.0,0.0,-40.0,88.0,1,0,0.0,0.0,0.0,1.0,0.0,0.0,0.0,0.0,0.0,0,0,0,0,0,0,0,0,0,0,0,0,0,0,0,0,0,0,0,0,0,0,0,0,0,0,0,0,0,0,1,0,0,0
0.032,0.45,2.05,0.002,0.01,0.0,0.0,0.0,0.0,0.0,0.0,0.0,320.0,120.0,119,90.0,0,0,60.0,10.0,50.0,180.0,23.0,1.0,1.0,250.0,0.0,0.0,-20.0,143.0,1,0,0.0,0.0,0.0,1.0,0.0,0.0,0.0,0.0,0.0,0,0,0,0,0,0,0,0,0,0,0,0,0,0,0,0,0,0,0,0,0,0,0,0,0,0,0,0,0,0,1,0,0,0
0.032,0.45,2.05,0.002,0.01,0.0,0.0,0.0,0.0,0.0,0.0,0.0,320.0,120.0,119,90.0,0,0,60.0,10.0,50.0,180.0,23.0,1.0,1.0,250.0,0.0,0.0,0.0,167.0,1,0,0.0,0.0,0.0,1.0,0.0,0.0,0.0,0.0,0.0,0,0,0,0,0,0,0,0,0,0,0,0,0,0,0,0,0,0,0,0,0,0,0,0,0,0,0,0,0,0,1,0,0,0
0.032,0.45,2.05,0.002,0.01,0.0,0.0,0.0,0.0,0.0,0.0,0.0,320.0,120.0,119,90.0,0,0,60.0,10.0,50.0,180.0,23.0,1.0,1.0,250.0,0.0,0.0,20.0,183.0,1,0,0.0,0.0,0.0,1.0,0.0,0.0,0.0,0.0,0.0,0,0,0,0,0,0,0,0,0,0,0,0,0,0,0,0,0,0,0,0,0,0,0,0,0,0,0,0,0,0,1,0,0,0
0.059,0.34,0.77,0.01,0.01,0.0,0.0,0.0,0.0,0.0,0.0,0.0,306.0,110.0,66,70.0,0,0,30.0,10.0,10.0,180.0,23.0,1.0,1.0,250.0,0.0,0.0,-60.0,43.0,1,0,0.0,0.0,0.0,1.0,0.0,0.0,0.0,0.0,0.0,0,0,0,0,0,0,0,0,0,0,0,0,0,0,0,0,0,0,0,0,0,0,0,0,0,0,0,0,0,0,1,0,0,0
0.059,0.34,0.77,0.01,0.01,0.0,0.0,0.0,0.0,0.0,0.0,0.0,306.0,110.0,66,70.0,0,0,30.0,10.0,10.0,180.0,23.0,1.0,1.0,250.0,0.0,0.0,-40.0,98.0,1,0,0.0,0.0,0.0,1.0,0.0,0.0,0.0,0.0,0.0,0,0,0,0,0,0,0,0,0,0,0,0,0,0,0,0,0,0,0,0,0,0,0,0,0,0,0,0,0,0,1,0,0,0
0.059,0.34,0.77,0.01,0.01,0.0,0.0,0.0,0.0,0.0,0.0,0.0,306.0,110.0,66,70.0,0,0,30.0,10.0,10.0,180.0,23.0,1.0,1.0,250.0,0.0,0.0,-20.0,157.0,1,0,0.0,0.0,0.0,1.0,0.0,0.0,0.0,0.0,0.0,0,0,0,0,0,0,0,0,0,0,0,0,0,0,0,0,0,0,0,0,0,0,0,0,0,0,0,0,0,0,1,0,0,0
0.059,0.34,0.77,0.01,0.01,0.0,0.0,0.0,0.0,0.0,0.0,0.0,306.0,110.0,66,70.0,0,0,30.0,10.0,10.0,180.0,23.0,1.0,1.0,250.0,0.0,0.0,0.0,190.0,1,0,0.0,0.0,0.0,1.0,0.0,0.0,0.0,0.0,0.0,0,0,0,0,0,0,0,0,0,0,0,0,0,0,0,0,0,0,0,0,0,0,0,0,0,0,0,0,0,0,1,0,0,0
0.059,0.34,0.77,0.01,0.01,0.0,0.0,0.0,0.0,0.0,0.0,0.0,306.0,110.0,66,70.0,0,0,30.0,10.0,10.0,180.0,23.0,1.0,1.0,250.0,0.0,0.0,20.0,200.0,1,0,0.0,0.0,0.0,1.0,0.0,0.0,0.0,0.0,0.0,0,0,0,0,0,0,0,0,0,0,0,0,0,0,0,0,0,0,0,0,0,0,0,0,0,0,0,0,0,0,1,0,0,0
0.059,0.33,1.09,0.008,0.01,0.0,0.0,0.0,0.0,0.0,0.0,0.0,310.0,100.0,64,70.0,0,0,50.0,10.0,50.0,180.0,23.0,1.0,1.0,250.0,0.0,0.0,-60.0,12.0,1,0,0.0,0.0,0.0,1.0,0.0,0.0,0.0,0.0,0.0,0,0,0,0,0,0,0,0,0,0,0,0,0,0,0,0,0,0,0,0,0,0,0,0,0,0,0,0,0,0,1,0,0,0
0.059,0.33,1.09,0.008,0.01,0.0,0.0,0.0,0.0,0.0,0.0,0.0,310.0,100.0,64,70.0,0,0,50.0,10.0,50.0,180.0,23.0,1.0,1.0,250.0,0.0,0.0,-40.0,86.0,1,0,0.0,0.0,0.0,1.0,0.0,0.0,0.0,0.0,0.0,0,0,0,0,0,0,0,0,0,0,0,0,0,0,0,0,0,0,0,0,0,0,0,0,0,0,0,0,0,0,1,0,0,0
0.059,0.33,1.09,0.008,0.01,0.0,0.0,0.0,0.0,0.0,0.0,0.0,310.0,100.0,64,70.0,0,0,50.0,10.0,50.0,180.0,23.0,1.0,1.0,250.0,0.0,0.0,-20.0,124.0,1,0,0.0,0.0,0.0,1.0,0.0,0.0,0.0,0.0,0.0,0,0,0,0,0,0,0,0,0,0,0,0,0,0,0,0,0,0,0,0,0,0,0,0,0,0,0,0,0,0,1,0,0,0
0.059,0.33,1.09,0.008,0.01,0.0,0.0,0.0,0.0,0.0,0.0,0.0,310.0,100.0,64,70.0,0,0,50.0,10.0,50.0,180.0,23.0,1.0,1.0,250.0,0.0,0.0,0.0,176.0,1,0,0.0,0.0,0.0,1.0,0.0,0.0,0.0,0.0,0.0,0,0,0,0,0,0,0,0,0,0,0,0,0,0,0,0,0,0,0,0,0,0,0,0,0,0,0,0,0,0,1,0,0,0
0.059,0.33,1.09,0.008,0.01,0.0,0.0,0.0,0.0,0.0,0.0,0.0,310.0,100.0,64,70.0,0,0,50.0,10.0,50.0,180.0,23.0,1.0,1.0,250.0,0.0,0.0,20.0,181.0,1,0,0.0,0.0,0.0,1.0,0.0,0.0,0.0,0.0,0.0,0,0,0,0,0,0,0,0,0,0,0,0,0,0,0,0,0,0,0,0,0,0,0,0,0,0,0,0,0,0,1,0,0,0
0.059,0.3,1.44,0.006,0.01,0.0,0.0,0.0,0.0,0.0,0.0,0.0,305.0,90.0,65,70.0,0,0,40.0,10.0,50.0,180.0,23.0,1.0,1.0,250.0,0.0,0.0,-60.0,20.0,1,0,0.0,0.0,0.0,1.0,0.0,0.0,0.0,0.0,0.0,0,0,0,0,0,0,0,0,0,0,0,0,0,0,0,0,0,0,0,0,0,0,0,0,0,0,0,0,0,0,1,0,0,0
0.059,0.3,1.44,0.006,0.01,0.0,0.0,0.0,0.0,0.0,0.0,0.0,305.0,90.0,65,70.0,0,0,40.0,10.0,50.0,180.0,23.0,1.0,1.0,250.0,0.0,0.0,-40.0,129.0,1,0,0.0,0.0,0.0,1.0,0.0,0.0,0.0,0.0,0.0,0,0,0,0,0,0,0,0,0,0,0,0,0,0,0,0,0,0,0,0,0,0,0,0,0,0,0,0,0,0,1,0,0,0
0.059,0.3,1.44,0.006,0.01,0.0,0.0,0.0,0.0,0.0,0.0,0.0,305.0,90.0,65,70.0,0,0,40.0,10.0,50.0,180.0,23.0,1.0,1.0,250.0,0.0,0.0,-20.0,143.0,1,0,0.0,0.0,0.0,1.0,0.0,0.0,0.0,0.0,0.0,0,0,0,0,0,0,0,0,0,0,0,0,0,0,0,0,0,0,0,0,0,0,0,0,0,0,0,0,0,0,1,0,0,0
0.059,0.3,1.44,0.006,0.01,0.0,0.0,0.0,0.0,0.0,0.0,0.0,305.0,90.0,65,70.0,0,0,40.0,10.0,50.0,180.0,23.0,1.0,1.0,250.0,0.0,0.0,0.0,171.0,1,0,0.0,0.0,0.0,1.0,0.0,0.0,0.0,0.0,0.0,0,0,0,0,0,0,0,0,0,0,0,0,0,0,0,0,0,0,0,0,0,0,0,0,0,0,0,0,0,0,1,0,0,0
0.059,0.3,1.44,0.006,0.01,0.0,0.0,0.0,0.0,0.0,0.0,0.0,305.0,90.0,65,70.0,0,0,40.0,10.0,50.0,180.0,23.0,1.0,1.0,250.0,0.0,0.0,20.0,179.0,1,0,0.0,0.0,0.0,1.0,0.0,0.0,0.0,0.0,0.0,0,0,0,0,0,0,0,0,0,0,0,0,0,0,0,0,0,0,0,0,0,0,0,0,0,0,0,0,0,0,1,0,0,0
0.065,0.33,1.83,0.003,0.01,0.0,0.0,0.0,0.0,0.0,0.0,0.0,291.0,90.0,76,70.0,0,0,40.0,10.0,50.0,180.0,23.0,1.0,1.0,250.0,0.0,0.0,-60.0,88.0,1,0,0.0,0.0,0.0,1.0,0.0,0.0,0.0,0.0,0.0,0,0,0,0,0,0,0,0,0,0,0,0,0,0,0,0,0,0,0,0,0,0,0,0,0,0,0,0,0,0,1,0,0,0
0.065,0.33,1.83,0.003,0.01,0.0,0.0,0.0,0.0,0.0,0.0,0.0,291.0,90.0,76,70.0,0,0,40.0,10.0,50.0,180.0,23.0,1.0,1.0,250.0,0.0,0.0,-40.0,121.0,1,0,0.0,0.0,0.0,1.0,0.0,0.0,0.0,0.0,0.0,0,0,0,0,0,0,0,0,0,0,0,0,0,0,0,0,0,0,0,0,0,0,0,0,0,0,0,0,0,0,1,0,0,0
0.065,0.33,1.83,0.003,0.01,0.0,0.0,0.0,0.0,0.0,0.0,0.0,291.0,90.0,76,70.0,0,0,40.0,10.0,50.0,180.0,23.0,1.0,1.0,250.0,0.0,0.0,-20.0,150.0,1,0,0.0,0.0,0.0,1.0,0.0,0.0,0.0,0.0,0.0,0,0,0,0,0,0,0,0,0,0,0,0,0,0,0,0,0,0,0,0,0,0,0,0,0,0,0,0,0,0,1,0,0,0
0.065,0.33,1.83,0.003,0.01,0.0,0.0,0.0,0.0,0.0,0.0,0.0,291.0,90.0,76,70.0,0,0,40.0,10.0,50.0,180.0,23.0,1.0,1.0,250.0,0.0,0.0,0.0,152.0,1,0,0.0,0.0,0.0,1.0,0.0,0.0,0.0,0.0,0.0,0,0,0,0,0,0,0,0,0,0,0,0,0,0,0,0,0,0,0,0,0,0,0,0,0,0,0,0,0,0,1,0,0,0
0.065,0.33,1.83,0.003,0.01,0.0,0.0,0.0,0.0,0.0,0.0,0.0,291.0,90.0,76,70.0,0,0,40.0,10.0,50.0,180.0,23.0,1.0,1.0,250.0,0.0,0.0,20.0,174.0,1,0,0.0,0.0,0.0,1.0,0.0,0.0,0.0,0.0,0.0,0,0,0,0,0,0,0,0,0,0,0,0,0,0,0,0,0,0,0,0,0,0,0,0,0,0,0,0,0,0,1,0,0,0
0.09,0.41,0.78,0.013,0.01,0.0,0.0,0.0,0.0,0.0,0.0,0.0,421.0,140.0,36,30.0,0,0,50.0,40.0,40.0,180.0,23.0,1.0,1.0,250.0,0.0,0.0,-60.0,39.0,1,0,0.0,0.0,0.0,1.0,0.0,0.0,0.0,0.0,0.0,0,0,0,0,0,0,0,0,0,0,0,0,0,0,0,0,0,0,0,0,0,0,0,0,0,0,0,0,0,0,1,0,0,0
0.09,0.41,0.78,0.013,0.01,0.0,0.0,0.0,0.0,0.0,0.0,0.0,421.0,140.0,36,30.0,0,0,50.0,40.0,40.0,180.0,23.0,1.0,1.0,250.0,0.0,0.0,-40.0,95.0,1,0,0.0,0.0,0.0,1.0,0.0,0.0,0.0,0.0,0.0,0,0,0,0,0,0,0,0,0,0,0,0,0,0,0,0,0,0,0,0,0,0,0,0,0,0,0,0,0,0,1,0,0,0
0.09,0.41,0.78,0.013,0.01,0.0,0.0,0.0,0.0,0.0,0.0,0.0,421.0,140.0,36,30.0,0,0,50.0,40.0,40.0,180.0,23.0,1.0,1.0,250.0,0.0,0.0,-20.0,160.0,1,0,0.0,0.0,0.0,1.0,0.0,0.0,0.0,0.0,0.0,0,0,0,0,0,0,0,0,0,0,0,0,0,0,0,0,0,0,0,0,0,0,0,0,0,0,0,0,0,0,1,0,0,0
0.09,0.41,0.78,0.013,0.01,0.0,0.0,0.0,0.0,0.0,0.0,0.0,421.0,140.0,36,30.0,0,0,50.0,40.0,40.0,180.0,23.0,1.0,1.0,250.0,0.0,0.0,0.0,148.0,1,0,0.0,0.0,0.0,1.0,0.0,0.0,0.0,0.0,0.0,0,0,0,0,0,0,0,0,0,0,0,0,0,0,0,0,0,0,0,0,0,0,0,0,0,0,0,0,0,0,1,0,0,0
0.09,0.41,0.78,0.013,0.01,0.0,0.0,0.0,0.0,0.0,0.0,0.0,421.0,140.0,36,30.0,0,0,50.0,40.0,40.0,180.0,23.0,1.0,1.0,250.0,0.0,0.0,20.0,198.0,1,0,0.0,0.0,0.0,1.0,0.0,0.0,0.0,0.0,0.0,0,0,0,0,0,0,0,0,0,0,0,0,0,0,0,0,0,0,0,0,0,0,0,0,0,0,0,0,0,0,1,0,0,0
0.089,0.35,1.18,0.011,0.01,0.0,0.0,0.0,0.0,0.0,0.0,0.0,404.0,120.0,73,80.0,0,0,50.0,30.0,30.0,180.0,23.0,1.0,1.0,250.0,0.0,0.0,-60.0,60.0,1,0,0.0,0.0,0.0,1.0,0.0,0.0,0.0,0.0,0.0,0,0,0,0,0,0,0,0,0,0,0,0,0,0,0,0,0,0,0,0,0,0,0,0,0,0,0,0,0,0,1,0,0,0
0.089,0.35,1.18,0.011,0.01,0.0,0.0,0.0,0.0,0.0,0.0,0.0,404.0,120.0,73,80.0,0,0,50.0,30.0,30.0,180.0,23.0,1.0,1.0,250.0,0.0,0.0,-40.0,117.0,1,0,0.0,0.0,0.0,1.0,0.0,0.0,0.0,0.0,0.0,0,0,0,0,0,0,0,0,0,0,0,0,0,0,0,0,0,0,0,0,0,0,0,0,0,0,0,0,0,0,1,0,0,0
0.089,0.35,1.18,0.011,0.01,0.0,0.0,0.0,0.0,0.0,0.0,0.0,404.0,120.0,73,80.0,0,0,50.0,30.0,30.0,180.0,23.0,1.0,1.0,250.0,0.0,0.0,-20.0,162.0,1,0,0.0,0.0,0.0,1.0,0.0,0.0,0.0,0.0,0.0,0,0,0,0,0,0,0,0,0,0,0,0,0,0,0,0,0,0,0,0,0,0,0,0,0,0,0,0,0,0,1,0,0,0
0.089,0.35,1.18,0.011,0.01,0.0,0.0,0.0,0.0,0.0,0.0,0.0,404.0,120.0,73,80.0,0,0,50.0,30.0,30.0,180.0,23.0,1.0,1.0,250.0,0.0,0.0,0.0,186.0,1,0,0.0,0.0,0.0,1.0,0.0,0.0,0.0,0.0,0.0,0,0,0,0,0,0,0,0,0,0,0,0,0,0,0,0,0,0,0,0,0,0,0,0,0,0,0,0,0,0,1,0,0,0
0.089,0.35,1.18,0.011,0.01,0.0,0.0,0.0,0.0,0.0,0.0,0.0,404.0,120.0,73,80.0,0,0,50.0,30.0,30.0,180.0,23.0,1.0,1.0,250.0,0.0,0.0,20.0,188.0,1,0,0.0,0.0,0.0,1.0,0.0,0.0,0.0,0.0,0.0,0,0,0,0,0,0,0,0,0,0,0,0,0,0,0,0,0,0,0,0,0,0,0,0,0,0,0,0,0,0,1,0,0,0
0.088,0.37,1.59,0.011,0.01,0.0,0.0,0.0,0.0,0.0,0.0,0.0,491.0,120.0,77,30.0,0,0,50.0,50.0,40.0,180.0,23.0,1.0,1.0,250.0,0.0,0.0,-60.0,81.0,1,0,0.0,0.0,0.0,1.0,0.0,0.0,0.0,0.0,0.0,0,0,0,0,0,0,0,0,0,0,0,0,0,0,0,0,0,0,0,0,0,0,0,0,0,0,0,0,0,0,1,0,0,0
0.088,0.37,1.59,0.011,0.01,0.0,0.0,0.0,0.0,0.0,0.0,0.0,491.0,120.0,77,30.0,0,0,50.0,50.0,40.0,180.0,23.0,1.0,1.0,250.0,0.0,0.0,-40.0,110.0,1,0,0.0,0.0,0.0,1.0,0.0,0.0,0.0,0.0,0.0,0,0,0,0,0,0,0,0,0,0,0,0,0,0,0,0,0,0,0,0,0,0,0,0,0,0,0,0,0,0,1,0,0,0
0.088,0.37,1.59,0.011,0.01,0.0,0.0,0.0,0.0,0.0,0.0,0.0,491.0,120.0,77,30.0,0,0,50.0,50.0,40.0,180.0,23.0,1.0,1.0,250.0,0.0,0.0,-20.0,157.0,1,0,0.0,0.0,0.0,1.0,0.0,0.0,0.0,0.0,0.0,0,0,0,0,0,0,0,0,0,0,0,0,0,0,0,0,0,0,0,0,0,0,0,0,0,0,0,0,0,0,1,0,0,0
0.088,0.37,1.59,0.011,0.01,0.0,0.0,0.0,0.0,0.0,0.0,0.0,491.0,120.0,77,30.0,0,0,50.0,50.0,40.0,180.0,23.0,1.0,1.0,250.0,0.0,0.0,0.0,160.0,1,0,0.0,0.0,0.0,1.0,0.0,0.0,0.0,0.0,0.0,0,0,0,0,0,0,0,0,0,0,0,0,0,0,0,0,0,0,0,0,0,0,0,0,0,0,0,0,0,0,1,0,0,0
