Repository: louisgthier/welding-quality-prediction

# welding-quality-prediction info

# PREPROCESS DATA
Ok les gars ce que j'ai fait pour le moment:
- définition des variables path dans variables.py
- Une fonction pour virer les doubles espaces et espaces de fin de ligne
- Changer les N en NaN

Ce qu'il y a en dessous c'est juste le .tex en markdown

Pour tester l'import, lancez juste data_import.py ça génèrera un fichier dans /data/

# MAP DATA LIBRARY

## Database MAP_DATA_WELD

### 1. Provenance of Data

Tracey Cool\* and H. K. D. H. Bhadeshia, Phase Transformations Group, Department of Materials Science and Metallurgy, University of Cambridge, Cambridge, U.K.

File: data/Charpy_group.csv (part 4 of 6)
n / weight %,Molybdenum concentration / weight %,Vanadium concentration / weight %,Copper concentration / weight %,Cobalt concentration / weight %,Tungsten concentration / weight %,Oxygen concentration / parts per million by weight,Titanium concentration / parts per million by weight,Nitrogen concentration / parts per million by weight,Aluminium concentration / parts per million by weight,Boron concentration / parts per million by weight,Niobium concentration / parts per million by weight,Tin concentration / parts per million by weight,Arsenic concentration / parts per million by weight,Antimony concentration / parts per million by weight,Current / A,Voltage / V,AC or DC,Heat input / kJ mm^{-1},Interpass temperature,Post weld heat treatment temperature,Post weld heat treatment time / hours,Charpy temperature,Charpy impact toughness / J,Electrode Positive,Electrode Negative,Type of weld_FCA,Type of weld_GMAA,Type of weld_GTAA,Type of weld_MMA,Type of weld_NGGMA,Type of weld_NGSAW,Type of weld_SA,Type of weld_SAA,Type of weld_TSA,Group_Alekseev&,Group_Birmingham,Group_Blond&,Group_Chandel&,Group_Cunh,Group_Ditt,Group_EPRI,Group_Es,Group_EvHtIp1979,Group_Evans,Group_EvansLetter,Group_Ga&K,Group_Gar&K,Group_Hunt&,Group_Icici&,Group_Inag&,Group_JorgeEtAl,Group_Kik,Group_Kluket,Group_KocakPEv,Group_KocakPREv,Group_Mart,Group_Natsume,Group_PakSven,Group_PantK,Group_Pat,Group_RC81033,Group_RaiterGonzal,Group_Stil,Group_SurianEtAl,Group_SvenGret,Group_Sw&Rog,Group_Wats,Group_p-RR82011
0.088,0.37,1.59,0.011,0.01,0.0,0.0,0.0,0.0,0.0,0.0,0.0,491.0,120.0,77,30.0,0,0,50.0,50.0,40.0,180.0,23.0,1.0,1.0,250.0,0.0,0.0,20.0,174.0,1,0,0.0,0.0,0.0,1.0,0.0,0.0,0.0,0.0,0.0,0,0,0,0,0,0,0,0,0,0,0,0,0,0,0,0,0,0,0,0,0,0,0,0,0,0,0,0,0,0,1,0,0,0
0.098,0.39,2.25,0.008,0.014,0.0,0.0,0.0,0.0,0.0,0.0,0.0,330.0,130.0,88,30.0,0,0,60.0,50.0,50.0,180.0,23.0,1.0,1.0,250.0,0.0,0.0,-60.0,53.0,1,0,0.0,0.0,0.0,1.0,0.0,0.0,0.0,0.0,0.0,0,0,0,0,0,0,0,0,0,0,0,0,0,0,0,0,0,0,0,0,0,0,0,0,0,0,0,0,0,0,1,0,0,0
0.098,0.39,2.25,0.008,0.014,0.0,0.0,0.0,0.0,0.0,0.0,0.0,330.0,130.0,88,30.0,0,0,60.0,50.0,50.0,180.0,23.0,1.0,1.0,250.0,0.0,0.0,-40.0,95.0,1,0,0.0,0.0,0.0,1.0,0.0,0.0,0.0,0.0,0.0,0,0,0,0,0,0,0,0,0,0,0,0,0,0,0,0,0,0,0,0,0,0,0,0,0,0,0,0,0,0,1,0,0,0
0.098,0.39,2.25,0.008,0.014,0.0,0.0,0.0,0.0,0.0,0.0,0.0,330.0,130.0,88,30.0,0,0,60.0,50.0,50.0,180.0,23.0,1.0,1.0,250.0,0.0,0.0,-20.0,126.0,1,0,0.0,0.0,0.0,1.0,0.0,0.0,0.0,0.0,0.0,0,0,0,0,0,0,0,0,0,0,0,0,0,0,0,0,0,0,0,0,0,0,0,0,0,0,0,0,0,0,1,0,0,0
0.098,0.39,2.25,0.008,0.014,0.0,0.0,0.0,0.0,0.0,0.0,0.0,330.0,130.0,88,30.0,0,0,60.0,50.0,50.0,180.0,23.0,1.0,1.0,250.0,0.0,0.0,0.0,148.0,1,0,0.0,0.0,0.0,1.0,0.0,0.0,0.0,0.0,0.0,0,0,0,0,0,0,0,0,0,0,0,0,0,0,0,0,0,0,0,0,0,0,0,0,0,0,0,0,0,0,1,0,0,0
0.098,0.39,2.25,0.008,0.014,0.0,0.0,0.0,0.0,0.0,0.0,0.0,330.0,130.0,88,30.0,0,0,60.0,50.0,50.0,180.0,23.0,1.0,1.0,250.0,0.0,0.0,20.0,188.0,1,0,0.0,0.0,0.0,1.0,0.0,0.0,0.0,0.0,0.0,0,0,0,0,0,0,0,0,0,0,0,0,0,0,0,0,0,0,0,0,0,0,0,0,0,0,0,0,0,0,1,0,0,0
0.12,0.43,0.86,0.011,0.014,0.0,0.0,0.0,0.0,0.0,0.0,0.0,329.0,150.0,54,50.0,0,0,50.0,30.0,30.0,180.0,23.0,1.0,1.0,250.0,0.0,0.0,-60.0,86.0,1,0,0.0,0.0,0.0,1.0,0.0,0.0,0.0,0.0,0.0,0,0,0,0,0,0,0,0,0,0,0,0,0,0,0,0,0,0,0,0,0,0,0,0,0,0,0,0,0,0,1,0,0,0
0.12,0.43,0.86,0.011,0.014,0.0,0.0,0.0,0.0,0.0,0.0,0.0,329.0,150.0,54,50.0,0,0,50.0,30.0,30.0,180.0,23.0,1.0,1.0,250.0,0.0,0.0,-40.0,114.0,1,0,0.0,0.0,0.0,1.0,0.0,0.0,0.0,0.0,0.0,0,0,0,0,0,0,0,0,0,0,0,0,0,0,0,0,0,0,0,0,0,0,0,0,0,0,0,0,0,0,1,0,0,0
0.12,0.43,0.86,0.011,0.014,0.0,0.0,0.0,0.0,0.0,0.0,0.0,329.0,150.0,54,50.0,0,0,50.0,30.0,30.0,180.0,23.0,1.0,1.0,250.0,0.0,0.0,-20.0,140.0,1,0,0.0,0.0,0.0,1.0,0.0,0.0,0.0,0.0,0.0,0,0,0,0,0,0,0,0,0,0,0,0,0,0,0,0,0,0,0,0,0,0,0,0,0,0,0,0,0,0,1,0,0,0
0.12,0.43,0.86,0.011,0.014,0.0,0.0,0.0,0.0,0.0,0.0,0.0,329.0,150.0,54,50.0,0,0,50.0,30.0,30.0,180.0,23.0,1.0,1.0,250.0,0.0,0.0,0.0,183.0,1,0,0.0,0.0,0.0,1.0,0.0,0.0,0.0,0.0,0.0,0,0,0,0,0,0,0,0,0,0,0,0,0,0,0,0,0,0,0,0,0,0,0,0,0,0,0,0,0,0,1,0,0,0
0.12,0.43,0.86,0.011,0.014,0.0,0.0,0.0,0.0,0.0,0.0,0.0,329.0,150.0,54,50.0,0,0,50.0,30.0,30.0,180.0,23.0,1.0,1.0,250.0,0.0,0.0,20.0,190.0,1,0,0.0,0.0,0.0,1.0,0.0,0.0,0.0,0.0,0.0,0,0,0,0,0,0,0,0,0,0,0,0,0,0,0,0,0,0,0,0,0,0,0,0,0,0,0,0,0,0,1,0,0,0
0.12,0.44,1.35,0.01,0.014,0.0,0.0,0.0,0.0,0.0,0.0,0.0,326.0,150.0,55,30.0,0,0,60.0,50.0,60.0,180.0,23.0,1.0,1.0,250.0,0.0,0.0,-60.0,100.0,1,0,0.0,0.0,0.0,1.0,0.0,0.0,0.0,0.0,0.0,0,0,0,0,0,0,0,0,0,0,0,0,0,0,0,0,0,0,0,0,0,0,0,0,0,0,0,0,0,0,1,0,0,0
0.12,0.44,1.35,0.01,0.014,0.0,0.0,0.0,0.0,0.0,0.0,0.0,326.0,150.0,55,30.0,0,0,60.0,50.0,60.0,180.0,23.0,1.0,1.0,250.0,0.0,0.0,-40.0,138.0,1,0,0.0,0.0,0.0,1.0,0.0,0.0,0.0,0.0,0.0,0,0,0,0,0,0,0,0,0,0,0,0,0,0,0,0,0,0,0,0,0,0,0,0,0,0,0,0,0,0,1,0,0,0
0.12,0.44,1.35,0.01,0.014,0.0,0.0,0.0,0.0,0.0,0.0,0.0,326.0,150.0,55,30.0,0,0,60.0,50.0,60.0,180.0,23.0,1.0,1.0,250.0,0.0,0.0,-20.0,145.0,1,0,0.0,0.0,0.0,1.0,0.0,0.0,0.0,0.0,0.0,0,0,0,0,0,0,0,0,0,0,0,0,0,0,0,0,0,0,0,0,0,0,0,0,0,0,0,0,0,0,1,0,0,0
0.12,0.44,1.35,0.01,0.014,0.0,0.0,0.0,0.0,0.0,0.0,0.0,326.0,150.0,55,30.0,0,0,60.0,50.0,60.0,180.0,23.0,1.0,1.0,250.0,0.0,0.0,0.0,162.0,1,0,0.0,0.0,0.0,1.0,0.0,0.0,0.0,0.0,0.0,0,0,0,0,0,0,0,0,0,0,0,0,0,0,0,0,0,0,0,0,0,0,0,0,0,0,0,0,0,0,1,0,0,0
0.12,0.44,1.35,0.01,0.014,0.0,0.0,0.0,0.0,0.0,0.0,0.0,326.0,150.0,55,30.0,0,0,60.0,50.0,60.0,180.0,23.0,1.0,1.0,250.0,0.0,0.0,20.0,176.0,1,0,0.0,0.0,0.0,1.0,0.0,0.0,0.0,0.0,0.0,0,0,0,0,0,0,0,0,0,0,0,0,0,0,0,0,0,0,0,0,0,0,0,0,0,0,0,0,0,0,1,0,0,0
0.13,0.37,1.83,0.01,0.011,0.0,0.0,0.0,0.0,0.0,0.0,0.0,318.0,130.0,63,30.0,0,0,60.0,50.0,50.0,180.0,23.0,1.0,1.0,250.0,0.0,0.0,-60.0,89.0,1,0,0.0,0.0,0.0,1.0,0.0,0.0,0.0,0.0,0.0,0,0,0,0,0,0,0,0,0,0,0,0,0,0,0,0,0,0,0,0,0,0,0,0,0,0,0,0,0,0,1,0,0,0
0.13,0.37,1.83,0.01,0.011,0.0,0.0,0.0,0.0,0.0,0.0,0.0,318.0,130.0,63,30.0,0,0,60.0,50.0,50.0,180.0,23.0,1.0,1.0,250.0,0.0,0.0,-40.0,114.0,1,0,0.0,0.0,0.0,1.0,0.0,0.0,0.0,0.0,0.0,0,0,0,0,0,0,0,0,0,0,0,0,0,0,0,0,0,0,0,0,0,0,0,0,0,0,0,0,0,0,1,0,0,0
0.13,0.37,1.83,0.01,0.011,0.0,0.0,0.0,0.0,0.0,0.0,0.0,318.0,130.0,63,30.0,0,0,60.0,50.0,50.0,180.0,23.0,1.0,1.0,250.0,0.0,0.0,-20.0,136.0,1,0,0.0,0.0,0.0,1.0,0.0,0.0,0.0,0.0,0.0,0,0,0,0,0,0,0,0,0,0,0,0,0,0,0,0,0,0,0,0,0,0,0,0,0,0,0,0,0,0,1,0,0,0
0.13,0.37,1.83,0.01,0.011,0.0,0.0,0.0,0.0,0.0,0.0,0.0,318.0,130.0,63,30.0,0,0,60.0,50.0,50.0,180.0,23.0,1.0,1.0,250.0,0.0,0.0,0.0,167.0,1,0,0.0,0.0,0.0,1.0,0.0,0.0,0.0,0.0,0.0,0,0,0,0,0,0,0,0,0,0,0,0,0,0,0,0,0,0,0,0,0,0,0,0,0,0,0,0,0,0,1,0,0,0
0.13,0.37,1.83,0.01,0.011,0.0,0.0,0.0,0.0,0.0,0.0,0.0,318.0,130.0,63,30.0,0,0,60.0,50.0,50.0,180.0,23.0,1.0,1.0,250.0,0.0,0.0,20.0,174.0,1,0,0.0,0.0,0.0,1.0,0.0,0.0,0.0,0.0,0.0,0,0,0,0,0,0,0,0,0,0,0,0,0,0,0,0,0,0,0,0,0,0,0,0,0,0,0,0,0,0,1,0,0,0
0.11,0.36,2.18,0.008,0.011,0.0,0.0,0.0,0.0,0.0,0.0,0.0,342.0,120.0,74,30.0,0,0,60.0,70.0,80.0,180.0,23.0,1.0,1.0,250.0,0.0,0.0,-60.0,52.0,1,0,0.0,0.0,0.0,1.0,0.0,0.0,0.0,0.0,0.0,0,0,0,0,0,0,0,0,0,0,0,0,0,0,0,0,0,0,0,0,0,0,0,0,0,0,0,0,0,0,1,0,0,0
0.11,0.36,2.18,0.008,0.011,0.0,0.0,0.0,0.0,0.0,0.0,0.0,342.0,120.0,74,30.0,0,0,60.0,70.0,80.0,180.0,23.0,1.0,1.0,250.0,0.0,0.0,-40.0,64.0,1,0,0.0,0.0,0.0,1.0,0.0,0.0,0.0,0.0,0.0,0,0,0,0,0,0,0,0,0,0,0,0,0,0,0,0,0,0,0,0,0,0,0,0,0,0,0,0,0,0,1,0,0,0
0.11,0.36,2.18,0.008,0.011,0.0,0.0,0.0,0.0,0.0,0.0,0.0,342.0,120.0,74,30.0,0,0,60.0,70.0,80.0,180.0,23.0,1.0,1.0,250.0,0.0,0.0,-20.0,107.0,1,0,0.0,0.0,0.0,1.0,0.0,0.0,0.0,0.0,0.0,0,0,0,0,0,0,0,0,0,0,0,0,0,0,0,0,0,0,0,0,0,0,0,0,0,0,0,0,0,0,1,0,0,0
0.11,0.36,2.18,0.008,0.011,0.0,0.0,0.0,0.0,0.0,0.0,0.0,342.0,120.0,74,30.0,0,0,60.0,70.0,80.0,180.0,23.0,1.0,1.0,250.0,0.0,0.0,0.0,129.0,1,0,0.0,0.0,0.0,1.0,0.0,0.0,0.0,0.0,0.0,0,0,0,0,0,0,0,0,0,0,0,0,0,0,0,0,0,0,0,0,0,0,0,0,0,0,0,0,0,0,1,0,0,0
0.11,0.36,2.18,0.008,0.011,0.0,0.0,0.0,0.0,0.0,0.0,0.0,342.0,120.0,74,30.0,0,0,60.0,70.0,80.0,180.0,23.0,1.0,1.0,250.0,0.0,0.0,20.0,162.0,1,0,0.0,0.0,0.0,1.0,0.0,0.0,0.0,0.0,0.0,0,0,0,0,0,0,0,0,0,0,0,0,0,0,0,0,0,0,0,0,0,0,0,0,0,0,0,0,0,0,1,0,0,0
0.068,0.35,1.06,0.006,0.009,0.0,0.027,0.0,0.0,0.0,0.0,0.0,416.0,36.0,63,0.0,0,0,0.0,0.0,0.0,170.0,21.0,1.0,1.0,200.0,0.0,0.0,-62.0,100.0,1,0,0.0,0.0,0.0,1.0,0.0,0.0,0.0,0.0,0.0,0,0,0,0,0,0,0,0,0,0,0,0,0,0,0,0,1,0,0,0,0,0,0,0,0,0,0,0,0,0,0,0,0,0
0.068,0.35,1.06,0.006,0.009,0.0,0.027,0.0,0.0,0.0,0.0,0.0,416.0,36.0,63,0.0,0,0,0.0,0.0,0.0,170.0,21.0,1.0,1.0,200.0,580.0,2.0,-78.0,100.0,1,0,0.0,0.0,0.0,1.0,0.0,0.0,0.0,0.0,0.0,0,0,0,0,0,0,0,0,0,0,0,0,0,0,0,0,1,0,0,0,0,0,0,0,0,0,0,0,0,0,0,0,0,0
0.071,0.36,1.09,0.006,0.009,0.0,0.41,0.0,0.0,0.0,0.0,0.0,418.0,41.0,71,0.0,0,0,0.0,0.0,0.0,170.0,21.0,1.0,1.0,200.0,0.0,0.0,-61.0,100.0,1,0,0.0,0.0,0.0,1.0,0.0,0.0,0.0,0.0,0.0,0,0,0,0,0,0,0,0,0,0,0,0,0,0,0,0,1,0,0,0,0,0,0,0,0,0,0,0,0,0,0,0,0,0
0.071,0.36,1.09,0.006,0.009,0.0,0.41,0.0,0.0,0.0,0.0,0.0,418.0,41.0,71,0.0,0,0,0.0,0.0,0.0,170.0,21.0,1.0,1.0,200.0,580.0,2.0,-73.0,100.0,1,0,0.0,0.0,0.0,1.0,0.0,0.0,0.0,0.0,0.0,0,0,0,0,0,0,0,0,0,0,0,0,0,0,0,0,1,0,0,0,0,0,0,0,0,0,0,0,0,0,0,0,0,0
0.072,0.35,1.05,0.005,0.007,0.0,0.79,0.0,0.0,0.0,0.0,0.0,421.0,37.0,73,0.0,0,0,0.0,0.0,0.0,170.0,21.0,1.0,1.0,200.0,0.0,0.0,-63.0,100.0,1,0,0.0,0.0,0.0,1.0,0.0,0.0,0.0,0.0,0.0,0,0,0,0,0,0,0,0,0,0,0,0,0,0,0,0,1,0,0,0,0,0,0,0,0,0,0,0,0,0,0,0,0,0
0.072,0.35,1.05,0.005,0.007,0.0,0.79,0.0,0.0,0.0,0.0,0.0,421.0,37.0,73,0.0,0,0,0.0,0.0,0.0,170.0,21.0,1.0,1.0,200.0,580.0,2.0,-68.0,100.0,1,0,0.0,0.0,0.0,1.0,0.0,0.0,0.0,0.0,0.0,0,0,0,0,0,0,0,0,0,0,0,0,0,0,0,0,1,0,0,0,0,0,0,0,0,0,0,0,0,0,0,0,0,0
0.075,0.35,1.09,0.006,0.008,0.0,1.22,0.0,0.0,0.0,0.0,0.0,424.0,52.0,87,0.0,0,0,0.0,0.0,0.0,170.0,21.0,1.0,1.0,200.0,0.0,0.0,-57.0,100.0,1,0,0.0,0.0,0.0,1.0,0.0,0.0,0.0,0.0,0.0,0,0,0,0,0,0,0,0,0,0,0,0,0,0,0,0,1,0,0,0,0,0,0,0,0,0,0,0,0,0,0,0,0,0
0.075,0.35,1.09,0.006,0.008,0.0,1.22,0.0,0.0,0.0,0.0,0.0,424.0,52.0,87,0.0,0,0,0.0,0.0,0.0,170.0,21.0,1.0,1.0,200.0,580.0,2.0,-60.0,100.0,1,0,0.0,0.0,0.0,1.0,0.0,0.0,0.0,0.0,0.0,0,0,0,0,0,0,0,0,0,0,0,0,0,0,0,0,1,0,0,0,0,0,0,0,0,0,0,0,0,0,0,0,0,0
0.07,0.34,1.06,0.006,0.008,0.0,1.57,0.0,0.0,0.0,0.0,0.0,463.0,41.0,85,0.0,0,0,0.0,0.0,0.0,170.0,21.0,1.0,1.0,200.0,0.0,0.0,-40.0,100.0,1,0,0.0,0.0,0.0,1.0,0.0,0.0,0.0,0.0,0.0,0,0,0,0,0,0,0,0,0,0,0,0,0,0,0,0,1,0,0,0,0,0,0,0,0,0,0,0,0,0,0,0,0,0
0.07,0.34,1.06,0.006,0.008,0.0,1.57,0.0,0.0,0.0,0.0,0.0,463.0,41.0,85,0.0,0,0,0.0,0.0,0.0,170.0,21.0,1.0,1.0,200.0,580.0,2.0,-48.0,100.0,1,0,0.0,0.0,0.0,1.0,0.0,0.0,0.0,0.0,0.0,0,0,0,0,0,0,0,0,0,0,0,0,0,0,0,0,1,0,0,0,0,0,0,0,0,0,0,0,0,0,0,0,0,0
0.073,0.34,1.07,0.006,0.007,0.0,1.97,0.0,0.0,0.0,0.0,0.0,430.0,40.0,89,0.0,0,0,0.0,0.0,0.0,170.0,21.0,1.0,1.0,200.0,0.0,0.0,-25.0,100.0,1,0,0.0,0.0,0.0,1.0,0.0,0.0,0.0,0.0,0.0,0,0,0,0,0,0,0,0,0,0,0,0,0,0,0,0,1,0,0,0,0,0,0,0,0,0,0,0,0,0,0,0,0,0
0.073,0.34,1.07,0.006,0.007,0.0,1.97,0.0,0.0,0.0,0.0,0.0,430.0,40.0,89,0.0,0,0,0.0,0.0,0.0,170.0,21.0,1.0,1.0,200.0,580.0,2.0,-40.0,100.0,1,0,0.0,0.0,0.0,1.0,0.0,0.0,0.0,0.0,0.0,0,0,0,0,0,0,0,0,0,0,0,0,0,0,0,0,1,0,0,0,0,0,0,0,0,0,0,0,0,0,0,0,0,0
0.077,0.35,1.05,0.006,0.008,0.0,2.28,0.0,0.0,0.0,0.0,0.0,424.0,37.0,88,0.0,0,0,0.0,0.0,0.0,170.0,21.0,1.0,1.0,200.0,0.0,0.0,1.0,100.0,1,0,0.0,0.0,0.0,1.0,0.0,0.0,0.0,0.0,0.0,0,0,0,0,0,0,0,0,0,0,0,0,0,0,0,0,1,0,0,0,0,0,0,0,0,0,0,0,0,0,0,0,0,0
0.077,0.35,1.05,0.006,0.008,0.0,2.28,0.0,0.0,0.0,0.0,0.0,424.0,37.0,88,0.0,0,0,0.0,0.0,0.0,170.0,21.0,1.0,1.0,200.0,580.0,2.0,-25.0,100.0,1,0,0.0,0.0,0.0,1.0,0.0,0.0,0.0,0.0,0.0,0,0,0,0,0,0,0,0,0,0,0,0,0,0,0,0,1,0,0,0,0,0,0,0,0,0,0,0,0,0,0,0,0,0
0.072,0.38,1.09,0.006,0.009,0.0,2.8,0.0,0.0,0.0,0.0,0.0,467.0,33.0,85,0.0,0,0,0.0,0.0,0.0,170.0,21.0,1.0,1.0,200.0,0.0,0.0,20.0,100.0,1,0,0.0,0.0,0.0,1.0,0.0,0.0,0.0,0.0,0.0,0,0,0,0,0,0,0,0,0,0,0,0,0,0,0,0,1,0,0,0,0,0,0,0,0,0,0,0,0,0,0,0,0,0
0.072,0.38,1.09,0.006,0.009,0.0,2.8,0.0,0.0,0.0,0.0,0.0,467.0,33.0,85,0.0,0,0,0.0,0.0,0.0,170.0,21.0,1.0,1.0,200.0,580.0,2.0,1.0,100.0,1,0,0.0,0.0,0.0,1.0,0.0,0.0,0.0,0.0,0.0,0,0,0,0,0,0,0,0,0,0,0,0,0,0,0,0,1,0,0,0,0,0,0,0,0,0,0,0,0,0,0,0,0,0
0.07,0.53,1.72,0.012,0.016,0.01,0.03,0.01,0.01,0.03,0.0,0.0,176.0,240.0,54,210.0,7,0,0.0,0.0,0.0,700.0,32.0,1.0,4.8,200.0,0.0,0.0,-28.0,35.0,1,0,0.0,0.0,0.0,0.0,0.0,0.0,1.0,0.0,0.0,0,0,0,0,0,0,0,0,0,0,0,0,0,0,0,0,0,0,1,0,0,0,0,0,0,0,0,0,0,0,0,0,0,0
0.08,0.59,1.84,0.013,0.016,0.01,0.05,0.01,0.01,0.38,0.0,0.0,155.0,230.0,54,240.0,8,0,0.0,0.0,0.0,700.0,32.0,1.0,4.8,200.0,0.0,0.0,9.0,35.0,1,0,0.0,0.0,0.0,0.0,0.0,0.0,1.0,0.0,0.0,0,0,0,0,0,0,0,0,0,0,0,0,0,0,0,0,0,0,1,0,0,0,0,0,0,0,0,0,0,0,0,0,0,0
0.08,0.62,1.86,0.013,0.016,0.01,0.05,0.01,0.01,0.81,0.0,0.0,174.0,230.0,54,220.0,10,0,0.0,0.0,0.0,700.0,32.0,1.0,4.8,200.0,0.0,0.0,-5.0,35.0,1,0,0.0,0.0,0.0,0.0,0.0,0.0,1.0,0.0,0.0,0,0,0,0,0,0,0,0,0,0,0,0,0,0,0,0,0,0,1,0,0,0,0,0,0,0,0,0,0,0,0,0,0,0
0.08,0.58,1.83,0.013,0.016,0.45,0.05,0.01,0.01,0.03,0.0,0.0,171.0,230.0,55,230.0,6,0,0.0,0.0,0.0,700.0,32.0,1.0,4.8,200.0,0.0,0.0,-11.0,35.0,1,0,0.0,0.0,0.0,0.0,0.0,0.0,1.0,0.0,0.0,0,0,0,0,0,0,0,0,0,0,0,0,0,0,0,0,0,0,1,0,0,0,0,0,0,0,0,0,0,0,0,0,0,0
0.08,0.59,1.84,0.013,0.015,0.45,0.05,0.01,0.01,0.4,0.0,0.0,168.0,250.0,49,240.0,9,0,0.0,0.0,0.0,700.0,32.0,1.0,4.8,200.0,0.0,0.0,11.0,35.0,1,0,0.0,0.0,0.0,0.0,0.0,0.0,1.0,0.0,0.0,0,0,0,0,0,0,0,0,0,0,0,0,0,0,0,0,0,0,1,0,0,0,0,0,0,0,0,0,0,0,0,0,0,0
0.08,0.62,1.85,0.013,0.017,0.45,0.05,0.01,0.01,0.81,0.0,0.0,152.0,220.0,52,240.0,10,0,0.0,0.0,0.0,700.0,32.0,1.0,4.8,200.0,0.0,0.0,18.0,35.0,1,0,0.0,0.0,0.0,0.0,0.0,0.0,1.0,0.0,0.0,0,0,0,0,0,0,0,0,0,0,0,0,0,0,0,0,0,0,1,0,0,0,0,0,0,0,0,0,0,0,0,0,0,0
0.08,0.62,1.83,0.013,0.014,1.51,0.05,0.01,0.01,0.03,0.0,0.0,185.0,230.0,67,200.0,7,0,0.0,0.0,0.0,700.0,32.0,1.0,4.8,200.0,0.0,0.0,0.0,35.0,1,0,0.0,0.0,0.0,0.0,0.0,0.0,1.0,0.0,0.0,0,0,0,0,0,0,0,0,0,0,0,0,0,0,0,0,0,0,1,0,0,0,0,0,0,0,0,0,0,0,0,0,0,0
0.07,0.59,1.85,0.013,0.014,1.5,0.05,0.01,0.01,0.42,0.0,0.0,146.0,250.0,57,200.0,9,0,0.0,0.0,0.0,700.0,32.0,1.0,4.8,200.0,0.0,0.0,30.0,35.0,1,0,0.0,0.0,0.0,0.0,0.0,0.0,1.0,0.0,0.0,0,0,0,0,0,0,0,0,0,0,0,0,0,0,0,0,0,0,1,0,0,0,0,0,0,0,0,0,0,0,0,0,0,0
0.08,0.66,1.92,0.013,0.015,1.54,0.05,0.01,0.01,0.89,0.0,0.0,148.0,260.0,51,230.0,13,0,0.0,0.0,0.0,700.0,32.0,1.0,4.8,200.0,0.0,0.0,33.0,35.0,1,0,0.0,0.0,0.0,0.0,0.0,0.0,1.0,0.0,0.0,0,0,0,0,0,0,0,0,0,0,0,0,0,0,0,0,0,0,1,0,0,0,0,0,0,0,0,0,0,0,0,0,0,0
0.09,0.63,1.9,0.013,0.015,0.01,0.05,0.01,0.01,0.04,0.0,0.0,165.0,250.0,56,190.0,36,0,0.0,0.0,0.0,700.0,32.0,1.0,4.8,200.0,0.0,0.0,37.0,35.0,1,0,0.0,0.0,0.0,0.0,0.0,0.0,1.0,0.0,0.0,0,0,0,0,0,0,0,0,0,0,0,0,0,0,0,0,0,0,1,0,0,0,0,0,0,0,0,0,0,0,0,0,0,0
0.08,0.67,1.94,0.013,0.015,0.51,0.05,0.01,0.01,0.43,0.0,0.0,142.0,280.0,57,220.0,40,0,0.0,0.0,0.0,700.0,32.0,1.0,4.8,200.0,0.0,0.0,51.0,35.0,1,0,0.0,0.0,0.0,0.0,0.0,0.0,1.0,0.0,0.0,0,0,0,0,0,0,0,0,0,0,0,0,0,0,0,0,0,0,1,0,0,0,0,0,0,0,0,0,0,0,0,0,0,0
0.08,0.68,1.94,0.013,0.015,1.54,0.05,0.01,0.01,0.85,0.0,0.0,132.0,290.0,55,270.0,44,0,0.0,0.0,0.0,700.0,32.0,1.0,4.8,200.0,0.0,0.0,55.0,35.0,1,0,0.0,0.0,0.0,0.0,0.0,0.0,1.0,0.0,0.0,0,0,0,0,0,0,0,0,0,0,0,0,0,0,0,0,0,0,1,0,0,0,0,0,0,0,0,0,0,0,0,0,0,0
0.064,0.27,1.44,0.021,0.024,0.0,0.0,0.02,0.009,0.28,0.0,0.0,590.0,0.0,102,0.0,0,0,0.0,0.0,0.0,625.0,75.36,1.0,4.6,200.0,0.0,0.0,-60.0,10.0,1,0,0.0,0.0,0.0,0.0,0.0,0.0,0.0,0.0,1.0,0,0,0,0,0,0,0,0,0,0,0,0,0,0,0,0,0,0,0,0,0,0,0,0,0,1,0,0,0,0,0,0,0,0
0.064,0.27,1.44,0.021,0.024,0.0,0.0,0.02,0.009,0.28,0.0,0.0,590.0,0.0,102,0.0,0,0,0.0,0.0,0.0,625.0,75.36,1.0,4.6,200.0,0.0,0.0,-50.0,14.0,1,0,0.0,0.0,0.0,0.0,0.0,0.0,0.0,0.0,1.0,0,0,0,0,0,0,0,0,0,0,0,0,0,0,0,0,0,0,0,0,0,0,0,0,0,1,0,0,0,0,0,0,0,0
0.064,0.27,1.44,0.021,0.024,0.0,0.0,0.02,0.009,0.28,0.0,0.0,590.0,0.0,102,0.0,0,0,0.0,0.0,0.0,625.0,75.36,1.0,4.6,200.0,0.0,0.0,-20.0,61.0,1,0,0.0,0.0,0.0,0.0,0.0,0.0,0.0,0.0,1.0,0,0,0,0,0,0,0,0,0,0,0,0,0,0,0,0,0,0,0,0,0,0,0,0,0,1,0,0,0,0,0,0,0,0
0.064,0.27,1.44,0.021,0.024,0.0,0.0,0.02,0.009,0.28,0.0,0.0,590.0,0.0,102,0.0,0,0,0.0,0.0,0.0,625.0,75.36,1.0,4.6,200.0,0.0,0.0,0.0,105.0,1,0,0.0,0.0,0.0,0.0,0.0,0.0,0.0,0.0,1.0,0,0,0,0,0,0,0,0,0,0,0,0,0,0,0,0,0,0,0,0,0,0,0,0,0,1,0,0,0,0,0,0,0,0
0.073,0.33,1.44,0.021,0.018,0.0,0.0,0.02,0.009,0.22,0.0,0.0,563.0,0.0,124,0.0,0,0,0.0,0.0,0.0,625.0,75.36,1.0,4.6,200.0,0.0,0.0,-60.0,40.0,1,0,0.0,0.0,0.0,0.0,0.0,0.0,0.0,0.0,1.0,0,0,0,0,0,0,0,0,0,0,0,0,0,0,0,0,0,0,0,0,0,0,0,0,0,1,0,0,0,0,0,0,0,0
0.073,0.33,1.44,0.021,0.018,0.0,0.0,0.02,0.009,0.22,0.0,0.0,563.0,0.0,124,0.0,0,0,0.0,0.0,0.0,625.0,75.36,1.0,4.6,200.0,0.0,0.0,-50.0,49.0,1,0,0.0,0.0,0.0,0.0,0.0,0.0,0.0,0.0,1.0,0,0,0,0,0,0,0,0,0,0,0,0,0,0,0,0,0,0,0,0,0,0,0,0,0,1,0,0,0,0,0,0,0,0
0.073,0.33,1.44,0.021,0.018,0.0,0.0,0.02,0.009,0.22,0.0,0.0,563.0,0.0,124,0.0,0,0,0.0,0.0,0.0,625.0,75.36,1.0,4.6,200.0,0.0,0.0,-30.0,99.0,1,0,0.0,0.0,0.0,0.0,0.0,0.0,0.0,0.0,1.0,0,0,0,0,0,0,0,0,0,0,0,0,0,0,0,0,0,0,0,0,0,0,0,0,0,1,0,0,0,0,0,0,0,0
0.073,0.33,1.44,0.021,0.018,0.0,0.0,0.02,0.009,0.22,0.0,0.0,563.0,0.0,124,0.0,0,0,0.0,0.0,0.0,625.0,75.36,1.0,4.6,200.0,0.0,0.0,0.0,111.0,1,0,0.0,0.0,0.0,0.0,0.0,0.0,0.0,0.0,1.0,0,0,0,0,0,0,0,0,0,0,0,0,0,0,0,0,0,0,0,0,0,0,0,0,0,1,0,0,0,0,0,0,0,0
0.06,0.29,1.68,0.017,0.019,0.0,0.0,0.02,0.01,0.28,0.0,0.0,521.0,0.0,133,0.0,0,0,0.0,0.0,0.0,625.0,75.36,1.0,4.6,200.0,0.0,0.0,-60.0,25.0,1,0,0.0,0.0,0.0,0.0,0.0,0.0,0.0,0.0,1.0,0,0,0,0,0,0,0,0,0,0,0,0,0,0,0,0,0,0,0,0,0,0,0,0,0,1,0,0,0,0,0,0,0,0
0.06,0.29,1.68,0.017,0.019,0.0,0.0,0.02,0.01,0.28,0.0,0.0,521.0,0.0,133,0.0,0,0,0.0,0.0,0.0,625.0,75.36,1.0,4.6,200.0,0.0,0.0,-40.0,38.0,1,0,0.0,0.0,0.0,0.0,0.0,0.0,0.0,0.0,1.0,0,0,0,0,0,0,0,0,0,0,0,0,0,0,0,0,0,0,0,0,0,0,0,0,0,1,0,0,0,0,0,0,0,0
0.06,0.29,1.68,0.017,0.019,0.0,0.0,0.02,0.01,0.28,0.0,0.0,521.0,0.0,133,0.0,0,0,0.0,0.0,0.0,625.0,75.36,1.0,4.6,200.0,0.0,0.0,-20.0,76.0,1,0,0.0,0.0,0.0,0.0,0.0,0.0,0.0,0.0,1.0,0,0,0,0,0,0,0,0,0,0,0,0,0,0,0,0,0,0,0,0,0,0,0,0,0,1,0,0,0,0,0,0,0,0
0.06,0.29,1.68,0.017,0.019,0.0,0.0,0.02,0.01,0.28,0.0,0.0,521.0,0.0,133,0.0,0,0,0.0,0.0,0.0,625.0,75.36,1.0,4.6,200.0,0.0,0.0,0.0,105.0,1,0,0.0,0.0,0.0,0.0,0.0,0.0,0.0,0.0,1.0,0,0,0,0,0,0,0,0,0,0,0,0,0,0,0,0,0,0,0,0,0,0,0,0,0,1,0,0,0,0,0,0,0,0
0.08,0.31,1.67,0.017,0.017,0.0,0.0,0.03,0.01,0.25,0.0,0.0,502.0,0.0,82,0.0,0,0,0.0,0.0,0.0,625.0,75.36,1.0,4.6,200.0,0.0,0.0,-60.0,39.0,1,0,0.0,0.0,0.0,0.0,0.0,0.0,0.0,0.0,1.0,0,0,0,0,0,0,0,0,0,0,0,0,0,0,0,0,0,0,0,0,0,0,0,0,0,1,0,0,0,0,0,0,0,0
0.08,0.31,1.67,0.017,0.017,0.0,0.0,0.03,0.01,0.25,0.0,0.0,502.0,0.0,82,0.0,0,0,0.0,0.0,0.0,625.0,75.36,1.0,4.6,200.0,0.0,0.0,-50.0,43.0,1,0,0.0,0.0,0.0,0.0,0.0,0.0,0.0,0.0,1.0,0,0,0,0,0,0,0,0,0,0,0,0,0,0,0,0,0,0,0,0,0,0,0,0,0,1,0,0,0,0,0,0,0,0
0.08,0.31,1.67,0.017,0.017,0.0,0.0,0.03,0.01,0.25,0.0,0.0,502.0,0.0,82,0.0,0,0,0.0,0.0,0.0,625.0,75.36,1.0,4.6,200.0,0.0,0.0,-20.0,95.0,1,0,0.0,0.0,0.0,0.0,0.0,0.0,0.0,0.0,1.0,0,0,0,0,0,0,0,0,0,0,0,0,0,0,0,0,0,0,0,0,0,0,0,0,0,1,0,0,0,0,0,0,0,0
0.08,0.31,1.67,0.017,0.017,0.0,0.0,0.03,0.01,0.25,0.0,0.0,502.0,0.0,82,0.0,0,0,0.0,0.0,0.0,625.0,75.36,1.0,4.6,200.0,0.0,0.0,0.0,114.0,1,0,0.0,0.0,0.0,0.0,0.0,0.0,0.0,0.0,1.0,0,0,0,0,0,0,0,0,0,0,0,0,0,0,0,0,0,0,0,0,0,0,0,0,0,1,0,0,0,0,0,0,0,0
0.086,0.28,1.68,0.023,0.02,0.0,0.0,0.01,0.01,0.23,0.0,0.0,487.0,0.0,77,0.0,0,0,0.0,0.0,0.0,625.0,75.36,1.0,4.6,200.0,0.0,0.0,-60.0,38.0,1,0,0.0,0.0,0.0,0.0,0.0,0.0,0.0,0.0,1.0,0,0,0,0,0,0,0,0,0,0,0,0,0,0,0,0,0,0,0,0,0,0,0,0,0,1,0,0,0,0,0,0,0,0
0.086,0.28,1.68,0.023,0.02,0.0,0.0,0.01,0.01,0.23,0.0,0.0,487.0,0.0,77,0.0,0,0,0.0,0.0,0.0,625.0,75.36,1.0,4.6,200.0,0.0,0.0,-40.0,51.0,1,0,0.0,0.0,0.0,0.0,0.0,0.0,0.0,0.0,1.0,0,0,0,0,0,0,0,0,0,0,0,0,0,0,0,0,0,0,0,0,0,0,0,0,0,1,0,0,0,0,0,0,0,0
0.086,0.28,1.68,0.023,0.02,0.0,0.0,0.01,0.01,0.23,0.0,0.0,487.0,0.0,77,0.0,0,0,0.0,0.0,0.0,625.0,75.36,1.0,4.6,200.0,0.0,0.0,-20.0,79.0,1,0,0.0,0.0,0.0,0.0,0.0,0.0,0.0,0.0,1.0,0,0,0,0,0,0,0,0,0,0,0,0,0,0,0,0,0,0,0,0,0,0,0,0,0,1,0,0,0,0,0,0,0,0
0.086,0.28,1.68,0.023,0.02,0.0,0.0,0.01,0.01,0.23,0.0,0.0,487.0,0.0,77,0.0,0,0,0.0,0.0,0.0,625.0,75.36,1.0,4.6,200.0,0.0,0.0,0.0,102.0,1,0,0.0,0.0,0.0,0.0,0.0,0.0,0.0,0.0,1.0,0,0,0,0,0,0,0,0,0,0,0,0,0,0,0,0,0,0,0,0,0,0,0,0,0,1,0,0,0,0,0,0,0,0
0.089,0.42,2.22,0.022,0.025,0.0,0.0,0.02,0.01,0.06,0.0,0.0,466.0,0.0,82,0.0,0,0,0.0,0.0,0.0,625.0,75.36,1.0,4.6,200.0,0.0,0.0,-60.0,16.0,1,0,0.0,0.0,0.0,0.0,0.0,0.0,0.0,0.0,1.0,0,0,0,0,0,0,0,0,0,0,0,0,0,0,0,0,0,0,0,0,0,0,0,0,0,1,0,0,0,0,0,0,0,0
0.089,0.42,2.22,0.022,0.025,0.0,0.0,0.02,0.01,0.06,0.0,0.0,466.0,0.0,82,0.0,0,0,0.0,0.0,0.0,625.0,75.36,1.0,4.6,200.0,0.0,0.0,-40.0,21.0,1,0,0.0,0.0,0.0,0.0,0.0,0.0,0.0,0.0,1.0,0,0,0,0,0,0,0,0,0,0,0,0,0,0,0,0,0,0,0,0,0,0,0,0,0,1,0,0,0,0,0,0,0,0
0.089,0.42,2.22,0.022,0.025,0.0,0.0,0.02,0.01,0.06,0.0,0.0,466.0,0.0,82,0.0,0,0,0.0,0.0,0.0,625.0,75.36,1.0,4.6,200.0,0.0,0.0,-20.0,30.0,1,0,0.0,0.0,0.0,0.0,0.0,0.0,0.0,0.0,1.0,0,0,0,0,0,0,0,0,0,0,0,0,0,0,0,0,0,0,0,0,0,0,0,0,0,1,0,0,0,0,0,0,0,0
0.089,0.42,2.22,0.022,0.025,0.0,0.0,0.02,0.01,0.06,0.0,0.0,466.0,0.0,82,0.0,0,0,0.0,0.0,0.0,625.0,75.36,1.0,4.6,200.0,0.0,0.0,0.0,43.0,1,0,0.0,0.0,0.0,0.0,0.0,0.0,0.0,0.0,1.0,0,0,0,0,0,0,0,0,0,0,0,0,0,0,0,0,0,0,0,0,0,0,0,0,0,1,0,0,0,0,0,0,0,0
0.08,0.24,1.34,0.023,0.02,0.0,0.0,0.43,0.01,0.15,0.0,0.0,575.0,0.0,86,0.0,0,0,0.0,0.0,0.0,625.0,75.36,1.0,4.6,200.0,0.0,0.0,-60.0,16.0,1,0,0.0,0.0,0.0,0.0,0.0,0.0,0.0,0.0,1.0,0,0,0,0,0,0,0,0,0,0,0,0,0,0,0,0,0,0,0,0,0,0,0,0,0,1,0,0,0,0,0,0,0,0
0.08,0.24,1.34,0.023,0.02,0.0,0.0,0.43,0.01,0.15,0.0,0.0,575.0,0.0,86,0.0,0,0,0.0,0.0,0.0,625.0,75.36,1.0,4.6,200.0,0.0,0.0,-40.0,37.0,1,0,0.0,0.0,0.0,0.0,0.0,0.0,0.0,0.0,1.0,0,0,0,0,0,0,0,0,0,0,0,0,0,0,0,0,0,0,0,0,0,0,0,0,0,1,0,0,0,0,0,0,0,0
0.08,0.24,1.34,0.023,0.02,0.0,0.0,0.43,0.01,0.15,0.0,0.0,575.0,0.0,86,0.0,0,0,0.0,0.0,0.0,625.0,75.36,1.0,4.6,200.0,0.0,0.0,-20.0,67.0,1,0,0.0,0.0,0.0,0.0,0.0,0.0,0.0,0.0,1.0,0,0,0,0,0,0,0,0,0,0,0,0,0,0,0,0,0,0,0,0,0,0,0,0,0,1,0,0,0,0,0,0,0,0
0.08,0.24,1.34,0.023,0.02,0.0,0.0,0.43,0.01,0.15,0.0,0.0,575.0,0.0,86,0.0,0,0,0.0,0.0,0.0,625.0,75.36,1.0,4.6,200.0,0.0,0.0,0.0,92.0,1,0,0.0,0.0,0.0,0.0,0.0,0.0,0.0,0.0,1.0,0,0,0,0,0,0,0,0,0,0,0,0,0,0,0,0,0,0,0,0,0,0,0,0,0,1,0,0,0,0,0,0,0,0
0.095,0.45,1.88,0.02,0.022,0.0,0.0,0.44,0.01,0.26,0.0,0.0,425.0,0.0,84,0.0,0,0,0.0,0.0,0.0,625.0,75.36,1.0,4.6,200.0,0.0,0.0,-60.0,10.0,1,0,0.0,0.0,0.0,0.0,0.0,0.0,0.0,0.0,1.0,0,0,0,0,0,0,0,0,0,0,0,0,0,0,0,0,0,0,0,0,0,0,0,0,0,1,0,0,0,0,0,0,0,0
0.095,0.45,1.88,0.02,0.022,0.0,0.0,0.44,0.01,0.26,0.0,0.0,425.0,0.0,84,0.0,0,0,0.0,0.0,0.0,625.0,75.36,1.0,4.6,200.0,0.0,0.0,-40.0,17.0,1,0,0.0,0.0,0.0,0.0,0.0,0.0,0.0,0.0,1.0,0,0,0,0,0,0,0,0,0,0,0,0,0,0,0,0,0,0,0,0,0,0,0,0,0,1,0,0,0,0,0,0,0,0
0.095,0.45,1.88,0.02,0.022,0.0,0.0,0.44,0.01,0.26,0.0,0.0,425.0,0.0,84,0.0,0,0,0.0,0.0,0.0,625.0,75.36,1.0,4.6,200.0,0.0,0.0,-20.0,32.0,1,0,0.0,0.0,0.0,0.0,0.0,0.0,0.0,0.0,1.0,0,0,0,0,0,0,0,0,0,0,0,0,0,0,0,0,0,0,0,0,0,0,0,0,0,1,0,0,0,0,0,0,0,0
0.095,0.45,1.88,0.02,0.022,0.0,0.0,0.44,0.01,0.26,0.0,0.0,425.0,0.0,84,0.0,0,0,0.0,0.0,0.0,625.0,75.36,1.0,4.6,200.0,0.0,0.0,0.0,41.0,1,0,0.0,0.0,0.0,0.0,0.0,0.0,0.0,0.0,1.0,0,0,0,0,0,0,0,0,0,0,0,0,0,0,0,0,0,0,0,0,0,0,0,0,0,1,0,0,0,0,0,0,0,0
0.074,0.16,0.84,0.015,0.026,0.0,0.0,0.02,0.004,0.28,0.0,0.0,415.0,0.0,84,0.0,0,0,0.0,0.0,0.0,625.0,72.24,1.0,4.4,200.0,0.0,0.0,-60.0,95.0,1,0,0.0,0.0,0.0,0.0,0.0,0.0,0.0,0.0,1.0,0,0,0,0,0,0,0,0,0,0,0,0,0,0,0,0,0,0,0,0,0,0,0,0,0,1,0,0,0,0,0,0,0,0
0.074,0.16,0.84,0.015,0.026,0.0,0.0,0.02,0.004,0.28,0.0,0.0,415.0,0.0,84,0.0,0,0,0.0,0.0,0.0,625.0,72.24,1.0,4.4,200.0,0.0,0.0,-40.0,139.0,1,0,0.0,0.0,0.0,0.0,0.0,0.0,0.0,0.0,1.0,0,0,0,0,0,0,0,0,0,0,0,0,0,0,0,0,0,0,0,0,0,0,0,0,0,1,0,0,0,0,0,0,0,0
0.074,0.16,0.84,0.015,0.026,0.0,0.0,0.02,0.004,0.28,0.0,0.0,415.0,0.0,84,0.0,0,0,0.0,0.0,0.0,625.0,72.24,1.0,4.4,200.0,0.0,0.0,-20.0,148.0,1,0,0.0,0.0,0.0,0.0,0.0,0.0,0.0,0.0,1.0,0,0,0,0,0,0,0,0,0,0,0,0,0,0,0,0,0,0,0,0,0,0,0,0,0,1,0,0,0,0,0,0,0,0
0.074,0.16,0.84,0.015,0.026,0.0,0.0,0.02,0.004,0.28,0.0,0.0,415.0,0.0,84,0.0,0,0,0.0,0.0,0.0,625.0,72.24,1.0,4.4,200.0,0.0,0.0,0.0,150.0,1,0,0.0,0.0,0.0,0.0,0.0,0.0,0.0,0.0,1.0,0,0,0,0,0,0,0,0,0,0,0,0,0,0,0,0,0,0,0,0,0,0,0,0,0,1,0,0,0,0,0,0,0,0
0.082,0.18,0.75,0.014,0.02,0.0,0.0,0.02,0.005,0.22,0.0,0.0,381.0,0.0,109,0.0,0,0,0.0,0.0,0.0,625.0,72.24,1.0,4.4,200.0,0.0,0.0,-60.0,67.0,1,0,0.0,0.0,0.0,0.0,0.0,0.0,0.0,0.0,1.0,0,0,0,0,0,0,0,0,0,0,0,0,0,0,0,0,0,0,0,0,0,0,0,0,0,1,0,0,0,0,0,0,0,0
0.082,0.18,0.75,0.014,0.02,0.0,0.0,0.02,0.005,0.22,0.0,0.0,381.0,0.0,109,0.0,0,0,0.0,0.0,0.0,625.0,72.24,1.0,4.4,200.0,0.0,0.0,-50.0,117.0,1,0,0.0,0.0,0.0,0.0,0.0,0.0,0.0,0.0,1.0,0,0,0,0,0,0,0,0,0,0,0,0,0,0,0,0,0,0,0,0,0,0,0,0,0,1,0,0,0,0,0,0,0,0
0.082,0.18,0.75,0.014,0.02,0.0,0.0,0.02,0.005,0.22,0.0,0.0,381.0,0.0,109,0.0,0,0,0.0,0.0,0.0,625.0,72.24,1.0,4.4,200.0,0.0,0.0,-20.0,134.0,1,0,0.0,0.0,0.0,0.0,0.0,0.0,0.0,0.0,1.0,0,0,0,0,0,0,0,0,0,0,0,0,0,0,0,0,0,0,0,0,0,0,0,0,0,1,0,0,0,0,0,0,0,0
0.082,0.18,0.75,0.014,0.02,0.0,0.0,0.02,0.005,0.22,0.0,0.0,381.0,0.0,109,0.0,0,0,0.0,0.0,0.0,625.0,72.24,1.0,4.4,200.0,0.0,0.0,0.0,155.0,1,0,0.0,0.0,0.0,0.0,0.0,0.0,0.0,0.0,1.0,0,0,0,0,0,0,0,0,0,0,0,0,0,0,0,0,0,0,0,0,0,0,0,0,0,1,0,0,0,0,0,0,0,0
0.07,0.16,1.17,0.013,0.02,0.0,0.0,0.02,0.01,0.26,0.0,0.0,368.0,0.0,108,0.0,0,0,0.0,0.0,0.0,625.0,72.24,1.0,4.4,200.0,0.0,0.0,-60.0,110.0,1,0,0.0,0.0,0.0,0.0,0.0,0.0,0.0,0.0,1.0,0,0,0,0,0,0,0,0,0,0,0,0,0,0,0,0,0,0,0,0,0,0,0,0,0,1,0,0,0,0,0,0,0,0
0.07,0.16,1.17,0.013,0.02,0.0,0.0,0.02,0.01,0.26,0.0,0.0,368.0,0.0,108,0.0,0,0,0.0,0.0,0.0,625.0,72.24,1.0,4.4,200.0,0.0,0.0,-40.0,145.0,1,0,0.0,0.0,0.0,0.0,0.0,0.0,0.0,0.0,1.0,0,0,0,0,0,0,0,0,0,0,0,0,0,0,0,0,0,0,0,0,0,0,0,0,0,1,0,0,0,0,0,0,0,0
0.07,0.16,1.17,0.013,0.02,0.0,0.0,0.02,0.01,0.26,0.0,0.0,368.0,0.0,108,0.0,0,0,0.0,0.0,0.0,625.0,72.24,1.0,4.4,200.0,0.0,0.0,-20.0,168.0,1,0,0.0,0.0,0.0,0.0,0.0,0.0,0.0,0.0,1.0,0,0,0,0,0,0,0,0,0,0,0,0,0,0,0,0,0,0,0,0,0,0,0,0,0,1,0,0,0,0,0,0,0,0
0.07,0.16,1.17,0.013,0.02,0.0,0.0,0.02,0.01,0.26,0.0,0.0,368.0,0.0,108,0.0,0,0,0.0,0.0,0.0,625.0,72.24,1.0,4.4,200.0,0.0,0.0,0.0,180.0,1,0,0.0,0.0,0.0,0.0,0.0,0.0,0.0,0.0,1.0,0,0,0,0,0,0,0,0,0,0,0,0,0,0,0,0,0,0,0,0,0,0,0,0,0,1,0,0,0,0,0,0,0,0
0.11,0.16,1.09,0.012,0.018,0.0,0.0,0.03,0.01,0.24,0.0,0.0,353.0,0.0,78,0.0,0,0,0.0,0.0,0.0,625.0,72.24,1.0,4.4,200.0,0.0,0.0,-60.0,15.0,1,0,0.0,0.0,0.0,0.0,0.0,0.0,0.0,0.0,1.0,0,0,0,0,0,0,0,0,0,0,0,0,0,0,0,0,0,0,0,0,0,0,0,0,0,1,0,0,0,0,0,0,0,0
0.11,0.16,1.09,0.012,0.018,0.0,0.0,0.03,0.01,0.24,0.0,0.0,353.0,0.0,78,0.0,0,0,0.0,0.0,0.0,625.0,72.24,1.0,4.4,200.0,0.0,0.0,-60.0,22.0,1,0,0.0,0.0,0.0,0.0,0.0,0.0,0.0,0.0,1.0,0,0,0,0,0,0,0,0,0,0,0,0,0,0,0,0,0,0,0,0,0,0,0,0,0,1,0,0,0,0,0,0,0,0
0.11,0.16,1.09,0.012,0.018,0.0,0.0,0.03,0.01,0.24,0.0,0.0,353.0,0.0,78,0.0,0,0,0.0,0.0,0.0,625.0,72.24,1.0,4.4,200.0,0.0,0.0,-20.0,134.0,1,0,0.0,0.0,0.0,0.0,0.0,0.0,0.0,0.0,1.0,0,0,0,0,0,0,0,0,0,0,0,0,0,0,0,0,0,0,0,0,0,0,0,0,0,1,0,0,0,0,0,0,0,0
0.11,0.16,1.09,0.012,0.018,0.0,0.0,0.03,0.01,0.24,0.0,0.0,353.0,0.0,78,0.0,0,0,0.0,0.0,0.0,625.0,72.24,1.0,4.4,200.0,0.0,0.0,0.0,138.0,1,0,0.0,0.0,0.0,0.0,0.0,0.0,0.0,0.0,1.0,0,0,0,0,0,0,0,0,0,0,0,0,0,0,0,0,0,0,0,0,0,0,0,0,0,1,0,0,0,0,0,0,0,0
0.098,0.18,1.29,0.017,0.017,0.0,0.0,0.01,0.01,0.21,0.0,0.0,337.0,0.0,61,0.0,0,0,0.0,0.0,0.0,625.0,72.24,1.0,4.4,200.0,0.0,0.0,-60.0,59.0,1,0,0.0,0.0,0.0,0.0,0.0,0.0,0.0,0.0,1.0,0,0,0,0,0,0,0,0,0,0,0,0,0,0,0,0,0,0,0,0,0,0,0,0,0,1,0,0,0,0,0,0,0,0
0.098,0.18,1.29,0.017,0.017,0.0,0.0,0.01,0.01,0.21,0.0,0.0,337.0,0.0,61,0.0,0,0,0.0,0.0,0.0,625.0,72.24,1.0,4.4,200.0,0.0,0.0,-40.0,95.0,1,0,0.0,0.0,0.0,0.0,0.0,0.0,0.0,0.0,1.0,0,0,0,0,0,0,0,0,0,0,0,0,0,0,0,0,0,0,0,0,0,0,0,0,0,1,0,0,0,0,0,0,0,0
0.098,0.18,1.29,0.017,0.017,0.0,0.0,0.01,0.01,0.21,0.0,0.0,337.0,0.0,61,0.0,0,0,0.0,0.0,0.0,625.0,72.24,1.0,4.4,200.0,0.0,0.0,-20.0,128.0,1,0,0.0,0.0,0.0,0.0,0.0,0.0,0.0,0.0,1.0,0,0,0,0,0,0,0,0,0,0,0,0,0,0,0,0,0,0,0,0,0,0,0,0,0,1,0,0,0,0,0,0,0,0
0.098,0.18,1.29,0.017,0.017,0.0,0.0,0.01,0.01,0.21,0.0,0.0,337.0,0.0,61,0.0,0,0,0.0,0.0,0.0,625.0,72.24,1.0,4.4,200.0,0.0,0.0,0.0,144.0,1,0,0.0,0.0,0.0,0.0,0.0,0.0,0.0,0.0,1.0,0,0,0,0,0,0,0,0,0,0,0,0,0,0,0,0,0,0,0,0,0,0,0,0,0,1,0,0,0,0,0,0,0,0
0.1,0.24,1.91,0.016,0.016,0.0,0.0,0.02,0.01,0.05,0.0,0.0,228.0,0.0,74,0.0,0,0,0.0,0.0,0.0,625.0,72.24,1.0,4.4,200.0,0.0,0.0,-60.0,30.0,1,0,0.0,0.0,0.0,0.0,0.0,0.0,0.0,0.0,1.0,0,0,0,0,0,0,0,0,0,0,0,0,0,0,0,0,0,0,0,0,0,0,0,0,0,1,0,0,0,0,0,0,0,0
0.1,0.24,1.91,0.016,0.016,0.0,0.0,0.02,0.01,0.05,0.0,0.0,228.0,0.0,74,0.0,0,0,0.0,0.0,0.0,625.0,72.24,1.0,4.4,200.0,0.0,0.0,-40.0,78.0,1,0,0.0,0.0,0.0,0.0,0.0,0.0,0.0,0.0,1.0,0,0,0,0,0,0,0,0,0,0,0,0,0,0,0,0,0,0,0,0,0,0,0,0,0,1,0,0,0,0,0,0,0,0
0.1,0.24,1.91,0.016,0.016,0.0,0.0,0.02,0.01,0.05,0.0,0.0,228.0,0.0,74,0.0,0,0,0.0,0.0,0.0,625.0,72.24,1.0,4.4,200.0,0.0,0.0,-20.0,91.0,1,0,0.0,0.0,0.0,0.0,0.0,0.0,0.0,0.0,1.0,0,0,0,0,0,0,0,0,0,0,0,0,0,0,0,0,0,0,0,0,0,0,0,0,0,1,0,0,0,0,0,0,0,0
0.1,0.24,1.91,0.016,0.016,0.0,0.0,0.02,0.01,0.05,0.0,0.0,228.0,0.0,74,0.0,0,0,0.0,0.0,0.0,625.0,72.24,1.0,4.4,200.0,0.0,0.0,0.0,122.0,1,0,0.0,0.0,0.0,0.0,0.0,0.0,0.0,0.0,1.0,0,0,0,0,0,0,0,0,0,0,0,0,0,0,0,0,0,0,0,0,0,0,0,0,0,1,0,0,0,0,0,0,0,0
0.096,0.13,0.73,0.018,0.022,0.0,0.0,0.43,0.01,0.14,0.0,0.0,373.0,0.0,81,0.0,0,0,0.0,0.0,0.0,625.0,72.24,1.0,4.4,200.0,0.0,0.0,-60.0,14.0,1,0,0.0,0.0,0.0,0.0,0.0,0.0,0.0,0.0,1.0,0,0,0,0,0,0,0,0,0,0,0,0,0,0,0,0,0,0,0,0,0,0,0,0,0,1,0,0,0,0,0,0,0,0
0.096,0.13,0.73,0.018,0.022,0.0,0.0,0.43,0.01,0.14,0.0,0.0,373.0,0.0,81,0.0,0,0,0.0,0.0,0.0,625.0,72.24,1.0,4.4,200.0,0.0,0.0,-40.0,72.0,1,0,0.0,0.0,0.0,0.0,0.0,0.0,0.0,0.0,1.0,0,0,0,0,0,0,0,0,0,0,0,0,0,0,0,0,0,0,0,0,0,0,0,0,0,1,0,0,0,0,0,0,0,0
0.096,0.13,0.73,0.018,0.022,0.0,0.0,0.43,0.01,0.14,0.0,0.0,373.0,0.0,81,0.0,0,0,0.0,0.0,0.0,625.0,72.24,1.0,4.4,200.0,0.0,0.0,-20.0,111.0,1,0,0.0,0.0,0.0,0.0,0.0,0.0,0.0,0.0,1.0,0,0,0,0,0,0,0,0,0,0,0,0,0,0,0,0,0,0,0,0,0,0,0,0,0,1,0,0,0,0,0,0,0,0
0.096,0.13,0.73,0.018,0.022,0.0,0.0,0.43,0.01,0.14,0.0,0.0,373.0,0.0,81,0.0,0,0,0.0,0.0,0.0,625.0,72.24,1.0,4.4,200.0,0.0,0.0,0.0,135.0,1,0,0.0,0.0,0.0,0.0,0.0,0.0,0.0,0.0,1.0,0,0,0,0,0,0,0,0,0,0,0,0,0,0,0,0,0,0,0,0,0,0,0,0,0,1,0,0,0,0,0,0,0,0
0.12,0.27,1.46,0.014,0.026,0.0,0.0,0.48,0.01,0.3,0.0,0.0,365.0,0.0,77,0.0,0,0,0.0,0.0,0.0,625.0,72.24,1.0,4.4,200.0,0.0,0.0,-60.0,41.0,1,0,0.0,0.0,0.0,0.0,0.0,0.0,0.0,0.0,1.0,0,0,0,0,0,0,0,0,0,0,0,0,0,0,0,0,0,0,0,0,0,0,0,0,0,1,0,0,0,0,0,0,0,0
0.12,0.27,1.46,0.014,0.026,0.0,0.0,0.48,0.01,0.3,0.0,0.0,365.0,0.0,77,0.0,0,0,0.0,0.0,0.0,625.0,72.24,1.0,4.4,200.0,0.0,0.0,-20.0,78.0,1,0,0.0,0.0,0.0,0.0,0.0,0.0,0.0,0.0,1.0,0,0,0,0,0,0,0,0,0,0,0,0,0,0,0,0,0,0,0,0,0,0,0,0,0,1,0,0,0,0,0,0,0,0
0.12,0.27,1.46,0.014,0.026,0.0,0.0,0.48,0.01,0.3,0.0,0.0,365.0,0.0,77,0.0,0,0,0.0,0.0,0.0,625.0,72.24,1.0,4.4,200.0,0.0,0.0,0.0,113.0,1,0,0.0,0.0,0.0,0.0,0.0,0.0,0.0,0.0,1.0,0,0,0,0,0,0,0,0,0,0,0,0,0,0,0,0,0,0,0,0,0,0,0,0,0,1,0,0,0,0,0,0,0,0
0.094,0.31,1.32,0.009,0.017,0.05,0.04,0.01,0.01,0.11,0.0,0.0,233.0,100.0,95,140.0,10,100,100.0,100.0,100.0,550.0,28.0,1.0,3.6,100.0,0.0,0.0,-15.0,70.0,1,0,0.0,0.0,0.0,0.0,0.0,0.0,1.0,0.0,0.0,0,0,0,0,0,0,0,0,0,0,0,0,0,0,0,0,0,0,0,0,0,0,0,0,0,0,0,0,0,0,0,0,1,0
0.11,0.36,1.61,0.017,0.03,0.06,0.052,0.02,0.01,0.12,0.0,0.0,305.0,100.0,95,140.0,10,200,100.0,100.0,100.0,550.0,28.0,1.0,3.6,100.0,0.0,0.0,-7.0,70.0,1,0,0.0,0.0,0.0,0.0,0.0,0.0,1.0,0.0,0.0,0,0,0,0,0,0,0,0,0,0,0,0,0,0,0,0,0,0,0,0,0,0,0,0,0,0,0,0,0,0,0,0,1,0
0.1,0.28,1.42,0.011,0.024,0.09,0.08,0.04,0.01,0.15,0.0,0.0,430.0,100.0,150,150.0,10,300,200.0,200.0,200.0,550.0,28.0,1.0,3.6,100.0,0.0,0.0,-6.0,70.0,1,0,0.0,0.0,0.0,0.0,0.0,0.0,1.0,0.0,0.0,0,0,0,0,0,0,0,0,0,0,0,0,0,0,0,0,0,0,0,0,0,0,0,0,0,0,0,0,0,0,0,0,1,0
0.08,0.25,1.35,0.009,0.017,0.09,0.07,0.01,0.01,0.14,0.0,0.0,392.0,100.0,122,120.0,10,200,100.0,100.0,100.0,550.0,28.0,1.0,3.6,100.0,0.0,0.0,-18.0,70.0,1,0,0.0,0.0,0.0,0.0,0.0,0.0,1.0,0.0,0.0,0,0,0,0,0,0,0,0,0,0,0,0,0,0,0,0,0,0,0,0,0,0,0,0,0,0,0,0,0,0,0,0,1,0
0.1,0.31,1.37,0.02,0.028,0.08,0.06,0.02,0.01,0.15,0.0,0.0,336.0,100.0,99,130.0,10,300,200.0,100.0,100.0,550.0,28.0,1.0,3.6,100.0,0.0,0.0,16.0,70.0,1,0,0.0,0.0,0.0,0.0,0.0,0.0,1.0,0.0,0.0,0,0,0,0,0,0,0,0,0,0,0,0,0,0,0,0,0,0,0,0,0,0,0,0,0,0,0,0,0,0,0,0,1,0
0.076,0.28,1.27,0.012,0.02,0.1,0.06,0.01,0.01,0.15,0.0,0.0,435.0,100.0,121,160.0,10,300,200.0,100.0,100.0,550.0,28.0,1.0,3.6,100.0,0.0,0.0,-5.0,70.0,1,0,0.0,0.0,0.0,0.0,0.0,0.0,1.0,0.0,0.0,0,0,0,0,0,0,0,0,0,0,0,0,0,0,0,0,0,0,0,0,0,0,0,0,0,0,0,0,0,0,0,0,1,0
0.094,0.18,1.05,0.013,0.017,0.1,0.05,0.01,0.01,0.11,0.0,0.0,511.0,100.0,100,50.0,10,100,100.0,100.0,100.0,550.0,28.0,1.0,3.6,100.0,0.0,0.0,1.0,70.0,1,0,0.0,0.0,0.0,0.0,0.0,0.0,1.0,0.0,0.0,0,0,0,0,0,0,0,0,0,0,0,0,0,0,0,0,0,0,0,0,0,0,0,0,0,0,0,0,0,0,0,0,1,0
0.094,0.16,1.01,0.018,0.026,0.13,0.05,0.01,0.01,0.11,0.0,0.0,569.0,100.0,102,50.0,10,100,100.0,100.0,100.0,550.0,28.0,1.0,3.6,100.0,0.0,0.0,7.0,70.0,1,0,0.0,0.0,0.0,0.0,0.0,0.0,1.0,0.0,0.0,0,0,0,0,0,0,0,0,0,0,0,0,0,0,0,0,0,0,0,0,0,0,0,0,0,0,0,0,0,0,0,0,1,0
0.09,0.15,1.18,0.012,0.018,0.13,0.08,0.03,0.01,0.14,0.0,0.0,621.0,100.0,131,50.0,10,200,100.0,100.0,100.0,550.0,28.0,1.0,3.6,100.0,0.0,0.0,30.0,70.0,1,0,0.0,0.0,0.0,0.0,0.0,0.0,1.0,0.0,0.0,0,0,0,0,0,0,0,0,0,0,0,0,0,0,0,0,0,0,0,0,0,0,0,0,0,0,0,0,0,0,0,0,1,0
0.072,0.11,0.85,0.015,0.017,0.14,0.07,0.01,0.01,0.14,0.0,0.0,543.0,100.0,119,50.0,10,100,100.0,100.0,100.0,550.0,28.0,1.0,3.6,100.0,0.0,0.0,38.0,70.0,1,0,0.0,0.0,0.0,0.0,0.0,0.0,1.0,0.0,0.0,0,0,0,0,0,0,0,0,0,0,0,0,0,0,0,0,0,0,0,0,0,0,0,0,0,0,0,0,0,0,0,0,1,0
0.081,0.16,0.97,0.021,0.024,0.15,0.07,0.02,0.01,0.19,0.0,0.0,584.0,100.0,95,50.0,10,200,200.0,100.0,100.0,550.0,28.0,1.0,3.6,100.0,0.0,0.0,12.0,70.0,1,0,0.0,0.0,0.0,0.0,0.0,0.0,1.0,0.0,0.0,0,0,0,0,0,0,0,0,0,0,0,0,0,0,0,0,0,0,0,0,0,0,0,0,0,0,0,0,0,0,0,0,1,0
0.076,0.19,1.16,0.02,0.02,0.17,0.07,0.02,0.02,0.17,0.0,0.0,609.0,100.0,131,50.0,10,200,200.0,200.0,100.0,550.0,28.0,1.0,3.6,100.0,0.0,0.0,34.0,70.0,1,0,0.0,0.0,0.0,0.0,0.0,0.0,1.0,0.0,0.0,0,0,0,0,0,0,0,0,0,0,0,0,0,0,0,0,0,0,0,0,0,0,0,0,0,0,0,0,0,0,0,0,1,0
0.044,0.32,0.62,0.007,0.007,0.0,0.0,0.0,0.0,0.0,0.0,0.0,0.0,0.0,0,0.0,0,0,0.0,0.0,0.0,170.0,21.0,1.0,0.6,200.0,0.0,0.0,-36.0,100.0,1,0,0.0,0.0,0.0,1.0,0.0,0.0,0.0,0.0,0.0,0,0,0,0,0,0,0,0,1,0,0,0,0,0,0,0,0,0,0,0,0,0,0,0,0,0,0,0,0,0,0,0,0,0
0.046,0.31,0.96,0.008,0.012,0.0,0.0,0.0,0.0,0.0,0.0,0.0,0.0,0.0,0,0.0,0,0,0.0,0.0,0.0,170.0,21.0,1.0,0.6,200.0,0.0,0.0,-50.0,100.0,1,0,0.0,0.0,0.0,1.0,0.0,0.0,0.0,0.0,0.0,0,0,0,0,0,0,0,0,1,0,0,0,0,0,0,0,0,0,0,0,0,0,0,0,0,0,0,0,0,0,0,0,0,0
0.05,0.38,1.42,0.007,0.009,0.0,0.0,0.0,0.0,0.0,0.0,0.0,0.0,0.0,0,0.0,0,0,0.0,0.0,0.0,170.0,21.0,1.0,0.6,200.0,0.0,0.0,-47.0,100.0,1,0,0.0,0.0,0.0,1.0,0.0,0.0,0.0,0.0,0.0,0,0,0,0,0,0,0,0,1,0,0,0,0,0,0,0,0,0,0,0,0,0,0,0,0,0,0,0,0,0,0,0,0,0
0.055,0.35,1.93,0.007,0.011,0.0,0.0,0.0,0.0,0.0,0.0,0.0,0.0,0.0,0,0.0,0,0,0.0,0.0,0.0,170.0,21.0,1.0,0.6,200.0,0.0,0.0,-28.0,100.0,1,0,0.0,0.0,0.0,1.0,0.0,0.0,0.0,0.0,0.0,0,0,0,0,0,0,0,0,1,0,0,0,0,0,0,0,0,0,0,0,0,0,0,0,0,0,0,0,0,0,0,0,0,0
0.037,0.29,0.6,0.006,0.009,0.0,0.0,0.0,0.0,0.0,0.0,0.0,0.0,0.0,0,0.0,0,0,0.0,0.0,0.0,170.0,21.0,1.0,1.0,200.0,0.0,0.0,-31.0,100.0,1,0,0.0,0.0,0.0,1.0,0.0,0.0,0.0,0.0,0.0,0,0,0,0,0,0,0,0,1,0,0,0,0,0,0,0,0,0,0,0,0,0,0,0,0,0,0,0,0,0,0,0,0,0
0.039,0.29,0.94,0.007,0.011,0.0,0.0,0.0,0.0,0.0,0.0,0.0,0.0,0.0,0,0.0,0,0,0.0,0.0,0.0,170.0,21.0,1.0,1.0,200.0,0.0,0.0,-46.0,100.0,1,0,0.0,0.0,0.0,1.0,0.0,0.0,0.0,0.0,0.0,0,0,0,0,0,0,0,0,1,0,0,0,0,0,0,0,0,0,0,0,0,0,0,0,0,0,0,0,0,0,0,0,0,0
0.048,0.35,1.41,0.006,0.012,0.0,0.0,0.0,0.0,0.0,0.0,0.0,0.0,0.0,0,0.0,0,0,0.0,0.0,0.0,170.0,21.0,1.0,1.0,200.0,0.0,0.0,-54.0,100.0,1,0,0.0,0.0,0.0,1.0,0.0,0.0,0.0,0.0,0.0,0,0,0,0,0,0,0,0,1,0,0,0,0,0,0,0,0,0,0,0,0,0,0,0,0,0,0,0,0,0,0,0,0,0
0.051,0.32,1.8,0.006,0.012,0.0,0.0,0.0,0.0,0.0,0.0,0.0,0.0,0.0,0,0.0,0,0,0.0,0.0,0.0,170.0,21.0,1.0,1.0,200.0,0.0,0.0,-44.0,100.0,1,0,0.0,0.0,0.0,1.0,0.0,0.0,0.0,0.0,0.0,0,0,0,0,0,0,0,0,1,0,0,0,0,0,0,0,0,0,0,0,0,0,0,0,0,0,0,0,0,0,0,0,0,0
0.038,0.24,0.55,0.007,0.005,0.0,0.0,0.0,0.0,0.0,0.0,0.0,0.0,0.0,0,0.0,0,0,0.0,0.0,0.0,170.0,21.0,1.0,2.2,200.0,0.0,0.0,-39.0,100.0,1,0,0.0,0.0,0.0,1.0,0.0,0.0,0.0,0.0,0.0,0,0,0,0,0,0,0,0,1,0,0,0,0,0,0,0,0,0,0,0,0,0,0,0,0,0,0,0,0,0,0,0,0,0
0.036,0.24,0.89,0.008,0.01,0.0,0.0,0.0,0.0,0.0,0.0,0.0,0.0,0.0,0,0.0,0,0,0.0,0.0,0.0,170.0,21.0,1.0,2.2,200.0,0.0,0.0,-46.0,100.0,1,0,0.0,0.0,0.0,1.0,0.0,0.0,0.0,0.0,0.0,0,0,0,0,0,0,0,0,1,0,0,0,0,0,0,0,0,0,0,0,0,0,0,0,0,0,0,0,0,0,0,0,0,0
0.042,0.28,1.37,0.007,0.012,0.0,0.0,0.0,0.0,0.0,0.0,0.0,0.0,0.0,0,0.0,0,0,0.0,0.0,0.0,170.0,21.0,1.0,2.2,200.0,0.0,0.0,-57.0,100.0,1,0,0.0,0.0,0.0,1.0,0.0,0.0,0.0,0.0,0.0,0,0,0,0,0,0,0,0,1,0,0,0,0,0,0,0,0,0,0,0,0,0,0,0,0,0,0,0,0,0,0,0,0,0
0.045,0.26,1.69,0.007,0.012,0.0,0.0,0.0,0.0,0.0,0.0,0.0,0.0,0.0,0,0.0,0,0,0.0,0.0,0.0,170.0,21.0,1.0,2.2,200.0,0.0,0.0,-37.0,100.0,1,0,0.0,0.0,0.0,1.0,0.0,0.0,0.0,0.0,0.0,0,0,0,0,0,0,0,0,1,0,0,0,0,0,0,0,0,0,0,0,0,0,0,0,0,0,0,0,0,0,0,0,0,0
0.043,0.2,0.52,0.009,0.01,0.0,0.0,0.0,0.0,0.0,0.0,0.0,0.0,0.0,0,0.0,0,0,0.0,0.0,0.0,170.0,21.0,1.0,4.3,200.0,0.0,0.0,-15.0,100.0,1,0,0.0,0.0,0.0,1.0,0.0,0.0,0.0,0.0,0.0,0,0,0,0,0,0,0,0,1,0,0,0,0,0,0,0,0,0,0,0,0,0,0,0,0,0,0,0,0,0,0,0,0,0
0.042,0.2,0.93,0.008,0.011,0.0,0.0,0.0,0.0,0.0,0.0,0.0,0.0,0.0,0,0.0,0,0,0.0,0.0,0.0,170.0,21.0,1.0,4.3,200.0,0.0,0.0,-27.0,100.0,1,0,0.0,0.0,0.0,1.0,0.0,0.0,0.0,0.0,0.0,0,0,0,0,0,0,0,0,1,0,0,0,0,0,0,0,0,0,0,0,0,0,0,0,0,0,0,0,0,0,0,0,0,0
0.043,0.24,1.37,0.008,0.013,0.0,0.0,0.0,0.0,0.0,0.0,0.0,0.0,0.0,0,0.0,0,0,0.0,0.0,0.0,170.0,21.0,1.0,4.3,200.0,0.0,0.0,-27.0,100.0,1,0,0.0,0.0,0.0,1.0,0.0,0.0,0.0,0.0,0.0,0,0,0,0,0,0,0,0,1,0,0,0,0,0,0,0,0,0,0,0,0,0,0,0,0,0,0,0,0,0,0,0,0,0
0.047,0.25,1.73,0.007,0.014,0.0,0.0,0.0,0.0,0.0,0.0,0.0,0.0,0.0,0,0.0,0,0,0.0,0.0,0.0,170.0,21.0,1.0,4.3,200.0,0.0,0.0,-5.0,100.0,1,0,0.0,0.0,0.0,1.0,0.0,0.0,0.0,0.0,0.0,0,0,0,0,0,0,0,0,1,0,0,0,0,0,0,0,0,0,0,0,0,0,0,0,0,0,0,0,0,0,0,0,0,0
0.036,0.31,0.6,0.008,0.012,0.0,0.0,0.0,0.0,0.0,0.0,0.0,0.0,0.0,0,0.0,0,0,0.0,0.0,0.0,170.0,21.0,1.0,1.0,20.0,0.0,0.0,-14.0,100.0,1,0,0.0,0.0,0.0,1.0,0.0,0.0,0.0,0.0,0.0,0,0,0,0,0,0,0,0,0,1,0,0,0,0,0,0,0,0,0,0,0,0,0,0,0,0,0,0,0,0,0,0,0,0
0.043,0.3,1.03,0.007,0.013,0.0,0.0,0.0,0.0,0.0,0.0,0.0,0.0,0.0,0,0.0,0,0,0.0,0.0,0.0,170.0,21.0,1.0,1.0,20.0,0.0,0.0,-32.0,100.0,1,0,0.0,0.0,0.0,1.0,0.0,0.0,0.0,0.0,0.0,0,0,0,0,0,0,0,0,0,1,0,0,0,0,0,0,0,0,0,0,0,0,0,0,0,0,0,0,0,0,0,0,0,0
0.046,0.31,1.39,0.008,0.015,0.0,0.0,0.0,0.0,0.0,0.0,0.0,0.0,0.0,0,0.0,0,0,0.0,0.0,0.0,170.0,21.0,1.0,1.0,20.0,0.0,0.0,-39.0,100.0,1,0,0.0,0.0,0.0,1.0,0.0,0.0,0.0,0.0,0.0,0,0,0,0,0,0,0,0,0,1,0,0,0,0,0,0,0,0,0,0,0,0,0,0,0,0,0,0,0,0,0,0,0,0
0.05,0.31,1.79,0.007,0.015,0.0,0.0,0.0,0.0,0.0,0.0,0.0,0.0,0.0,0,0.0,0,0,0.0,0.0,0.0,170.0,21.0,1.0,1.0,20.0,0.0,0.0,-29.0,100.0,1,0,0.0,0.0,0.0,1.0,0.0,0.0,0.0,0.0,0.0,0,0,0,0,0,0,0,0,0,1,0,0,0,0,0,0,0,0,0,0,0,0,0,0,0,0,0,0,0,0,0,0,0,0
0.039,0.28,0.58,0.008,0.012,0.0,0.0,0.0,0.0,0.0,0.0,0.0,0.0,0.0,0,0.0,0,0,0.0,0.0,0.0,170.0,21.0,1.0,1.0,150.0,0.0,0.0,-24.0,100.0,1,0,0.0,0.0,0.0,1.0,0.0,0.0,0.0,0.0,0.0,0,0,0,0,0,0,0,0,0,1,0,0,0,0,0,0,0,0,0,0,0,0,0,0,0,0,0,0,0,0,0,0,0,0
0.047,0.31,1.0,0.008,0.015,0.0,0.0,0.0,0.0,0.0,0.0,0.0,0.0,0.0,0,0.0,0,0,0.0,0.0,0.0,170.0,21.0,1.0,1.0,150.0,0.0,0.0,-35.0,100.0,1,0,0.0,0.0,0.0,1.0,0.0,0.0,0.0,0.0,0.0,0,0,0,0,0,0,0,0,0,1,0,0,0,0,0,0,0,0,0,0,0,0,0,0,0,0,0,0,0,0,0,0,0,0
0.046,0.31,1.4,0.007,0.012,0.0,0.0,0.0,0.0,0.0,0.0,0.0,0.0,0.0,0,0.0,0,0,0.0,0.0,0.0,170.0,21.0,1.0,1.0,150.0,0.0,0.0,-41.0,100.0,1,0,0.0,0.0,0.0,1.0,0.0,0.0,0.0,0.0,0.0,0,0,0,0,0,0,0,0,0,1,0,0,0,0,0,0,0,0,0,0,0,0,0,0,0,0,0,0,0,0,0,0,0,0
0.049,0.31,1.77,0.007,0.014,0.0,0.0,0.0,0.0,0.0,0.0,0.0,0.0,0.0,0,0.0,0,0,0.0,0.0,0.0,170.0,21.0,1.0,1.0,150.0,0.0,0.0,-37.0,100.0,1,0,0.0,0.0,0.0,1.0,0.0,0.0,0.0,0.0,0.0,0,0,0,0,0,0,0,0,0,1,0,0,0,0,0,0,0,0,0,0,0,0,0,0,0,0,0,0,0,0,0,0,0,0
0.037,0.28,0.6,0.008,0.01,0.0,0.0,0.0,0.0,0.0,0.0,0.0,0.0,0.0,0,0.0,0,0,0.0,0.0,0.0,170.0,21.0,1.0,1.0,240.0,0.0,0.0,-31.0,100.0,1,0,0.0,0.0,0.0,1.0,0.0,0.0,0.0,0.0,0.0,0,0,0,0,0,0,0,0,0,1,0,0,0,0,0,0,0,0,0,0,0,0,0,0,0,0,0,0,0,0,0,0,0,0
0.042,0.32,1.02,0.007,0.012,0.0,0.0,0.0,0.0,0.0,0.0,0.0,0.0,0.0,0,0.0,0,0,0.0,0.0,0.0,170.0,21.0,1.0,1.0,240.0,0.0,0.0,-42.0,100.0,1,0,0.0,0.0,0.0,1.0,0.0,0.0,0.0,0.0,0.0,0,0,0,0,0,0,0,0,0,1,0,0,0,0,0,0,0,0,0,0,0,0,0,0,0,0,0,0,0,0,0,0,0,0
0.047,0.31,1.37,0.008,0.013,0.0,0.0,0.0,0.0,0.0,0.0,0.0,0.0,0.0,0,0.0,0,0,0.0,0.0,0.0,170.0,21.0,1.0,1.0,240.0,0.0,0.0,-50.0,100.0,1,0,0.0,0.0,0.0,1.0,0.0,0.0,0.0,0.0,0.0,0,0,0,0,0,0,0,0,0,1,0,0,0,0,0,0,0,0,0,0,0,0,0,0,0,0,0,0,0,0,0,0,0,0
0.047,0.32,1.75,0.007,0.015,0.0,0.0,0.0,0.0,0.0,0.0,0.0,0.0,0.0,0,0.0,0,0,0.0,0.0,0.0,170.0,21.0,1.0,1.0,240.0,0.0,0.0,-48.0,100.0,1,0,0.0,0.0,0.0,1.0,0.0,0.0,0.0,0.0,0.0,0,0,0,0,0,0,0,0,0,1,0,0,0,0,0,0,0,0,0,0,0,0,0,0,0,0,0,0,0,0,0,0,0,0
0.042,0.25,0.55,0.008,0.01,0.0,0.0,0.0,0.0,0.0,0.0,0.0,0.0,0.0,0,0.0,0,0,0.0,0.0,0.0,170.0,21.0,1.0,1.0,300.0,0.0,0.0,-36.0,100.0,1,0,0.0,0.0,0.0,1.0,0.0,0.0,0.0,0.0,0.0,0,0,0,0,0,0,0,0,0,1,0,0,0,0,0,0,0,0,0,0,0,0,0,0,0,0,0,0,0,0,0,0,0,0
0.045,0.3,0.99,0.008,0.01,0.0,0.0,0.0,0.0,0.0,0.0,0.0,0.0,0.0,0,0.0,0,0,0.0,0.0,0.0,170.0,21.0,1.0,1.0,300.0,0.0,0.0,-47.0,100.0,1,0,0.0,0.0,0.0,1.0,0.0,0.0,0.0,0.0,0.0,0,0,0,0,0,0,0,0,0,1,0,0,0,0,0,0,0,0,0,0,0,0,0,0,0,0,0,0,0,0,0,0,0,0
0.047,0.27,1.32,0.007,0.012,0.0,0.0,0.0,0.0,0.0,0.0,0.0,0.0,0.0,0,0.0,0,0,0.0,0.0,0.0,170.0,21.0,1.0,1.0,300.0,0.0,0.0,-53.0,100.0,1,0,0.0,0.0,0.0,1.0,0.0,0.0,0.0,0.0,0.0,0,0,0,0,0,0,0,0,0,1,0,0,0,0,0,0,0,0,0,0,0,0,0,0,0,0,0,0,0,0,0,0,0,0
0.047,0.28,1.66,0.007,0.012,0.0,0.0,0.0,0.0,0.0,0.0,0.0,0.0,0.0,0,0.0,0,0,0.0,0.0,0.0,170.0,21.0,1.0,1.0,300.0,0.0,0.0,-57.0,100.0,1,0,0.0,0.0,0.0,1.0,0.0,0.0,0.0,0.0,0.0,0,0,0,0,0,0,0,0,0,1,0,0,0,0,0,0,0,0,0,0,0,0,0,0,0,0,0,0,0,0,0,0,0,0
0.1,0.43,0.96,0.003,0.006,0.17,8.6,0.97,0.22,0.02,0.005,0.0,360.0,0.01,430,0.01,0,200,0.0,0.0,0.0,145.0,20.0,1.0,1.0,200.0,750.0,2.0,-20.0,8.0,1,0,0.0,0.0,0.0,1.0,0.0,0.0,0.0,0.0,0.0,0,0,0,0,0,0,0,0,0,0,0,0,0,0,0,0,0,0,0,0,0,0,0,0,1,0,0,0,0,0,0,0,0,0
0.1,0.43,0.96,0.003,0.006,0.17,8.6,0.97,0.22,0.02,0.005,0.0,360.0,0.01,430,0.01,0,200,0.0,0.0,0.0,145.0,20.0,1.0,1.0,200.0,750.0,2.0,20.0,23.0,1,0,0.0,0.0,0.0,1.0,0.0,0.0,0.0,0.0,0.0,0,0,0,0,0,0,0,0,0,0,0,0,0,0,0,0,0,0,0,0,0,0,0,0,1,0,0,0,0,0,0,0,0,0
