Repository: louisgthier/welding-quality-prediction

# welding-quality-prediction info

# PREPROCESS DATA
Ok les gars ce que j'ai fait pour le moment:
- définition des variables path dans variables.py
- Une fonction pour virer les doubles espaces et espaces de fin de ligne
- Changer les N en NaN

Ce qu'il y a en dessous c'est juste le .tex en markdown

Pour tester l'import, lancez juste data_import.py ça génèrera un fichier dans /data/

# MAP DATA LIBRARY

## Database MAP_DATA_WELD

### 1. Provenance of Data

Tracey Cool\* and H. K. D. H. Bhadeshia, Phase Transformations Group, Department of Materials Science and Metallurgy, University of Cambridge, Cambridge, U.K.

File: data/Charpy_group.csv (part 5 of 6)
n / weight %,Molybdenum concentration / weight %,Vanadium concentration / weight %,Copper concentration / weight %,Cobalt concentration / weight %,Tungsten concentration / weight %,Oxygen concentration / parts per million by weight,Titanium concentration / parts per million by weight,Nitrogen concentration / parts per million by weight,Aluminium concentration / parts per million by weight,Boron concentration / parts per million by weight,Niobium concentration / parts per million by weight,Tin concentration / parts per million by weight,Arsenic concentration / parts per million by weight,Antimony concentration / parts per million by weight,Current / A,Voltage / V,AC or DC,Heat input / kJ mm^{-1},Interpass temperature,Post weld heat treatment temperature,Post weld heat treatment time / hours,Charpy temperature,Charpy impact toughness / J,Electrode Positive,Electrode Negative,Type of weld_FCA,Type of weld_GMAA,Type of weld_GTAA,Type of weld_MMA,Type of weld_NGGMA,Type of weld_NGSAW,Type of weld_SA,Type of weld_SAA,Type of weld_TSA,Group_Alekseev&,Group_Birmingham,Group_Blond&,Group_Chandel&,Group_Cunh,Group_Ditt,Group_EPRI,Group_Es,Group_EvHtIp1979,Group_Evans,Group_EvansLetter,Group_Ga&K,Group_Gar&K,Group_Hunt&,Group_Icici&,Group_Inag&,Group_JorgeEtAl,Group_Kik,Group_Kluket,Group_KocakPEv,Group_KocakPREv,Group_Mart,Group_Natsume,Group_PakSven,Group_PantK,Group_Pat,Group_RC81033,Group_RaiterGonzal,Group_Stil,Group_SurianEtAl,Group_SvenGret,Group_Sw&Rog,Group_Wats,Group_p-RR82011
0.1,0.43,0.96,0.003,0.006,0.17,8.6,0.97,0.22,0.02,0.005,0.0,360.0,0.01,430,0.01,0,200,0.0,0.0,0.0,145.0,20.0,1.0,1.0,200.0,750.0,2.0,40.0,44.0,1,0,0.0,0.0,0.0,1.0,0.0,0.0,0.0,0.0,0.0,0,0,0,0,0,0,0,0,0,0,0,0,0,0,0,0,0,0,0,0,0,0,0,0,1,0,0,0,0,0,0,0,0,0
0.1,0.4,0.98,0.004,0.008,0.17,8.7,0.98,0.22,0.03,0.01,0.0,410.0,0.01,420,0.01,0,300,0.0,0.0,0.0,145.0,21.0,1.0,1.2,200.0,750.0,2.0,-20.0,8.0,1,0,0.0,0.0,0.0,1.0,0.0,0.0,0.0,0.0,0.0,0,0,0,0,0,0,0,0,0,0,0,0,0,0,0,0,0,0,0,0,0,0,0,0,1,0,0,0,0,0,0,0,0,0
0.1,0.4,0.98,0.004,0.008,0.17,8.7,0.98,0.22,0.03,0.01,0.0,410.0,0.01,420,0.01,0,300,0.0,0.0,0.0,145.0,21.0,1.0,1.2,200.0,750.0,2.0,20.0,27.0,1,0,0.0,0.0,0.0,1.0,0.0,0.0,0.0,0.0,0.0,0,0,0,0,0,0,0,0,0,0,0,0,0,0,0,0,0,0,0,0,0,0,0,0,1,0,0,0,0,0,0,0,0,0
0.1,0.4,0.98,0.004,0.008,0.17,8.7,0.98,0.22,0.03,0.01,0.0,410.0,0.01,420,0.01,0,300,0.0,0.0,0.0,145.0,21.0,1.0,1.2,200.0,750.0,2.0,40.0,52.0,1,0,0.0,0.0,0.0,1.0,0.0,0.0,0.0,0.0,0.0,0,0,0,0,0,0,0,0,0,0,0,0,0,0,0,0,0,0,0,0,0,0,0,0,1,0,0,0,0,0,0,0,0,0
0.1,0.42,0.96,0.003,0.006,0.17,8.8,1.01,0.21,0.02,0.005,0.0,400.0,0.01,430,0.01,0,900,0.0,0.0,0.0,143.0,21.0,1.0,1.1,200.0,760.0,8.0,-20.0,10.0,1,0,0.0,0.0,0.0,1.0,0.0,0.0,0.0,0.0,0.0,0,0,0,0,0,0,0,0,0,0,0,0,0,0,0,0,0,0,0,0,0,0,0,0,1,0,0,0,0,0,0,0,0,0
0.1,0.42,0.96,0.003,0.006,0.17,8.8,1.01,0.21,0.02,0.005,0.0,400.0,0.01,430,0.01,0,900,0.0,0.0,0.0,143.0,21.0,1.0,1.1,200.0,760.0,8.0,20.0,44.0,1,0,0.0,0.0,0.0,1.0,0.0,0.0,0.0,0.0,0.0,0,0,0,0,0,0,0,0,0,0,0,0,0,0,0,0,0,0,0,0,0,0,0,0,1,0,0,0,0,0,0,0,0,0
0.1,0.42,0.96,0.003,0.006,0.17,8.8,1.01,0.21,0.02,0.005,0.0,400.0,0.01,430,0.01,0,900,0.0,0.0,0.0,143.0,21.0,1.0,1.1,200.0,760.0,8.0,40.0,83.0,1,0,0.0,0.0,0.0,1.0,0.0,0.0,0.0,0.0,0.0,0,0,0,0,0,0,0,0,0,0,0,0,0,0,0,0,0,0,0,0,0,0,0,0,1,0,0,0,0,0,0,0,0,0
0.1,0.42,0.91,0.004,0.008,0.17,8.9,0.98,0.21,0.03,0.01,0.0,390.0,0.01,410,0.01,0,900,0.0,0.0,0.0,146.0,22.0,1.0,1.1,200.0,760.0,8.0,-20.0,10.0,1,0,0.0,0.0,0.0,1.0,0.0,0.0,0.0,0.0,0.0,0,0,0,0,0,0,0,0,0,0,0,0,0,0,0,0,0,0,0,0,0,0,0,0,1,0,0,0,0,0,0,0,0,0
0.1,0.42,0.91,0.004,0.008,0.17,8.9,0.98,0.21,0.03,0.01,0.0,390.0,0.01,410,0.01,0,900,0.0,0.0,0.0,146.0,22.0,1.0,1.1,200.0,760.0,8.0,20.0,44.0,1,0,0.0,0.0,0.0,1.0,0.0,0.0,0.0,0.0,0.0,0,0,0,0,0,0,0,0,0,0,0,0,0,0,0,0,0,0,0,0,0,0,0,0,1,0,0,0,0,0,0,0,0,0
0.1,0.42,0.91,0.004,0.008,0.17,8.9,0.98,0.21,0.03,0.01,0.0,390.0,0.01,410,0.01,0,900,0.0,0.0,0.0,146.0,22.0,1.0,1.1,200.0,760.0,8.0,40.0,83.0,1,0,0.0,0.0,0.0,1.0,0.0,0.0,0.0,0.0,0.0,0,0,0,0,0,0,0,0,0,0,0,0,0,0,0,0,0,0,0,0,0,0,0,0,1,0,0,0,0,0,0,0,0,0
0.1,0.22,0.55,0.009,0.013,0.21,2.68,1.05,0.0,0.0,0.0,0.0,260.0,0.0,0,200.0,0,0,0.0,0.0,0.0,500.0,32.0,1.0,2.0,250.0,690.0,10.0,24.0,193.0,1,0,0.0,0.0,0.0,0.0,0.0,1.0,0.0,0.0,0.0,0,0,0,1,0,0,0,0,0,0,0,0,0,0,0,0,0,0,0,0,0,0,0,0,0,0,0,0,0,0,0,0,0,0
0.1,0.22,0.55,0.009,0.013,0.21,2.68,1.05,0.0,0.0,0.0,0.0,260.0,0.0,0,200.0,0,0,0.0,0.0,0.0,500.0,32.0,1.0,2.0,250.0,690.0,10.0,0.0,164.0,1,0,0.0,0.0,0.0,0.0,0.0,1.0,0.0,0.0,0.0,0,0,0,1,0,0,0,0,0,0,0,0,0,0,0,0,0,0,0,0,0,0,0,0,0,0,0,0,0,0,0,0,0,0
0.1,0.22,0.55,0.009,0.013,0.21,2.68,1.05,0.0,0.0,0.0,0.0,260.0,0.0,0,200.0,0,0,0.0,0.0,0.0,500.0,32.0,1.0,2.0,250.0,690.0,10.0,-20.0,147.0,1,0,0.0,0.0,0.0,0.0,0.0,1.0,0.0,0.0,0.0,0,0,0,1,0,0,0,0,0,0,0,0,0,0,0,0,0,0,0,0,0,0,0,0,0,0,0,0,0,0,0,0,0,0
0.1,0.22,0.55,0.009,0.013,0.21,2.68,1.05,0.0,0.0,0.0,0.0,260.0,0.0,0,200.0,0,0,0.0,0.0,0.0,500.0,32.0,1.0,2.0,250.0,690.0,10.0,-40.0,72.0,1,0,0.0,0.0,0.0,0.0,0.0,1.0,0.0,0.0,0.0,0,0,0,1,0,0,0,0,0,0,0,0,0,0,0,0,0,0,0,0,0,0,0,0,0,0,0,0,0,0,0,0,0,0
0.1,0.22,0.55,0.009,0.013,0.21,2.68,1.05,0.0,0.0,0.0,0.0,260.0,0.0,0,200.0,0,0,0.0,0.0,0.0,500.0,32.0,1.0,2.0,250.0,690.0,10.0,-60.0,15.0,1,0,0.0,0.0,0.0,0.0,0.0,1.0,0.0,0.0,0.0,0,0,0,1,0,0,0,0,0,0,0,0,0,0,0,0,0,0,0,0,0,0,0,0,0,0,0,0,0,0,0,0,0,0
0.06,0.49,0.67,0.011,0.009,0.21,2.63,1.06,0.0,0.0,0.0,0.0,850.0,0.0,0,150.0,0,0,0.0,0.0,0.0,500.0,32.0,1.0,2.0,250.0,690.0,10.0,22.0,96.0,1,0,0.0,0.0,0.0,0.0,0.0,1.0,0.0,0.0,0.0,0,0,0,1,0,0,0,0,0,0,0,0,0,0,0,0,0,0,0,0,0,0,0,0,0,0,0,0,0,0,0,0,0,0
0.06,0.49,0.67,0.011,0.009,0.21,2.63,1.06,0.0,0.0,0.0,0.0,850.0,0.0,0,150.0,0,0,0.0,0.0,0.0,500.0,32.0,1.0,2.0,250.0,690.0,10.0,0.0,68.0,1,0,0.0,0.0,0.0,0.0,0.0,1.0,0.0,0.0,0.0,0,0,0,1,0,0,0,0,0,0,0,0,0,0,0,0,0,0,0,0,0,0,0,0,0,0,0,0,0,0,0,0,0,0
0.06,0.49,0.67,0.011,0.009,0.21,2.63,1.06,0.0,0.0,0.0,0.0,850.0,0.0,0,150.0,0,0,0.0,0.0,0.0,500.0,32.0,1.0,2.0,250.0,690.0,10.0,-20.0,38.0,1,0,0.0,0.0,0.0,0.0,0.0,1.0,0.0,0.0,0.0,0,0,0,1,0,0,0,0,0,0,0,0,0,0,0,0,0,0,0,0,0,0,0,0,0,0,0,0,0,0,0,0,0,0
0.06,0.49,0.67,0.011,0.009,0.21,2.63,1.06,0.0,0.0,0.0,0.0,850.0,0.0,0,150.0,0,0,0.0,0.0,0.0,500.0,32.0,1.0,2.0,250.0,690.0,10.0,-40.0,15.0,1,0,0.0,0.0,0.0,0.0,0.0,1.0,0.0,0.0,0.0,0,0,0,1,0,0,0,0,0,0,0,0,0,0,0,0,0,0,0,0,0,0,0,0,0,0,0,0,0,0,0,0,0,0
0.1,0.19,0.53,0.007,0.007,0.2,2.7,1.03,0.0,0.0,0.0,0.0,220.0,0.0,0,150.0,0,0,0.0,0.0,0.0,500.0,32.0,1.0,2.0,250.0,690.0,10.0,24.0,270.0,1,0,0.0,0.0,0.0,0.0,0.0,1.0,0.0,0.0,0.0,0,0,0,1,0,0,0,0,0,0,0,0,0,0,0,0,0,0,0,0,0,0,0,0,0,0,0,0,0,0,0,0,0,0
0.1,0.19,0.53,0.007,0.007,0.2,2.7,1.03,0.0,0.0,0.0,0.0,220.0,0.0,0,150.0,0,0,0.0,0.0,0.0,500.0,32.0,1.0,2.0,250.0,690.0,10.0,0.0,238.0,1,0,0.0,0.0,0.0,0.0,0.0,1.0,0.0,0.0,0.0,0,0,0,1,0,0,0,0,0,0,0,0,0,0,0,0,0,0,0,0,0,0,0,0,0,0,0,0,0,0,0,0,0,0
0.1,0.19,0.53,0.007,0.007,0.2,2.7,1.03,0.0,0.0,0.0,0.0,220.0,0.0,0,150.0,0,0,0.0,0.0,0.0,500.0,32.0,1.0,2.0,250.0,690.0,10.0,-20.0,176.0,1,0,0.0,0.0,0.0,0.0,0.0,1.0,0.0,0.0,0.0,0,0,0,1,0,0,0,0,0,0,0,0,0,0,0,0,0,0,0,0,0,0,0,0,0,0,0,0,0,0,0,0,0,0
0.1,0.19,0.53,0.007,0.007,0.2,2.7,1.03,0.0,0.0,0.0,0.0,220.0,0.0,0,150.0,0,0,0.0,0.0,0.0,500.0,32.0,1.0,2.0,250.0,690.0,10.0,-40.0,157.0,1,0,0.0,0.0,0.0,0.0,0.0,1.0,0.0,0.0,0.0,0,0,0,1,0,0,0,0,0,0,0,0,0,0,0,0,0,0,0,0,0,0,0,0,0,0,0,0,0,0,0,0,0,0
0.1,0.19,0.53,0.007,0.007,0.2,2.7,1.03,0.0,0.0,0.0,0.0,220.0,0.0,0,150.0,0,0,0.0,0.0,0.0,500.0,32.0,1.0,2.0,250.0,690.0,10.0,-60.0,53.0,1,0,0.0,0.0,0.0,0.0,0.0,1.0,0.0,0.0,0.0,0,0,0,1,0,0,0,0,0,0,0,0,0,0,0,0,0,0,0,0,0,0,0,0,0,0,0,0,0,0,0,0,0,0
0.09,0.24,0.68,0.013,0.006,0.2,2.22,1.03,0.0,0.0,0.0,0.0,520.0,0.0,0,100.0,0,0,0.0,0.0,0.0,500.0,30.0,1.0,3.6,200.0,690.0,10.0,27.0,144.0,1,0,0.0,0.0,0.0,0.0,1.0,0.0,0.0,0.0,0.0,0,0,0,1,0,0,0,0,0,0,0,0,0,0,0,0,0,0,0,0,0,0,0,0,0,0,0,0,0,0,0,0,0,0
0.09,0.24,0.68,0.013,0.006,0.2,2.22,1.03,0.0,0.0,0.0,0.0,520.0,0.0,0,100.0,0,0,0.0,0.0,0.0,500.0,30.0,1.0,3.6,200.0,690.0,10.0,2.0,127.0,1,0,0.0,0.0,0.0,0.0,1.0,0.0,0.0,0.0,0.0,0,0,0,1,0,0,0,0,0,0,0,0,0,0,0,0,0,0,0,0,0,0,0,0,0,0,0,0,0,0,0,0,0,0
0.09,0.24,0.68,0.013,0.006,0.2,2.22,1.03,0.0,0.0,0.0,0.0,520.0,0.0,0,100.0,0,0,0.0,0.0,0.0,500.0,30.0,1.0,3.6,200.0,690.0,10.0,-20.0,111.0,1,0,0.0,0.0,0.0,0.0,1.0,0.0,0.0,0.0,0.0,0,0,0,1,0,0,0,0,0,0,0,0,0,0,0,0,0,0,0,0,0,0,0,0,0,0,0,0,0,0,0,0,0,0
0.09,0.24,0.68,0.013,0.006,0.2,2.22,1.03,0.0,0.0,0.0,0.0,520.0,0.0,0,100.0,0,0,0.0,0.0,0.0,500.0,30.0,1.0,3.6,200.0,690.0,10.0,-40.0,81.0,1,0,0.0,0.0,0.0,0.0,1.0,0.0,0.0,0.0,0.0,0,0,0,1,0,0,0,0,0,0,0,0,0,0,0,0,0,0,0,0,0,0,0,0,0,0,0,0,0,0,0,0,0,0
0.09,0.24,0.68,0.013,0.006,0.2,2.22,1.03,0.0,0.0,0.0,0.0,520.0,0.0,0,100.0,0,0,0.0,0.0,0.0,500.0,30.0,1.0,3.6,200.0,690.0,10.0,-60.0,36.0,1,0,0.0,0.0,0.0,0.0,1.0,0.0,0.0,0.0,0.0,0,0,0,1,0,0,0,0,0,0,0,0,0,0,0,0,0,0,0,0,0,0,0,0,0,0,0,0,0,0,0,0,0,0
0.11,0.14,0.73,0.002,0.005,0.0,2.3,1.03,0.27,0.0,0.0,0.0,254.0,0.0,26,0.0,0,200,0.0,0.0,0.0,500.0,29.0,0.0,2.9,200.0,690.0,8.0,-40.0,10.0,0,0,0.0,0.0,0.0,0.0,0.0,0.0,1.0,0.0,0.0,0,0,0,0,0,0,0,0,0,0,0,0,0,0,1,0,0,0,0,0,0,0,0,0,0,0,0,0,0,0,0,0,0,0
0.11,0.14,0.73,0.002,0.005,0.0,2.3,1.03,0.27,0.0,0.0,0.0,254.0,0.0,26,0.0,0,200,0.0,0.0,0.0,500.0,29.0,0.0,2.9,200.0,690.0,8.0,-40.0,12.0,0,0,0.0,0.0,0.0,0.0,0.0,0.0,1.0,0.0,0.0,0,0,0,0,0,0,0,0,0,0,0,0,0,0,1,0,0,0,0,0,0,0,0,0,0,0,0,0,0,0,0,0,0,0
0.11,0.14,0.73,0.002,0.005,0.0,2.3,1.03,0.27,0.0,0.0,0.0,254.0,0.0,26,0.0,0,200,0.0,0.0,0.0,500.0,29.0,0.0,2.9,200.0,690.0,8.0,-40.0,17.0,0,0,0.0,0.0,0.0,0.0,0.0,0.0,1.0,0.0,0.0,0,0,0,0,0,0,0,0,0,0,0,0,0,0,1,0,0,0,0,0,0,0,0,0,0,0,0,0,0,0,0,0,0,0
0.11,0.14,0.73,0.002,0.005,0.0,2.3,1.03,0.27,0.0,0.0,0.0,254.0,0.0,26,0.0,0,200,0.0,0.0,0.0,500.0,29.0,0.0,2.9,200.0,690.0,8.0,-20.0,13.0,0,0,0.0,0.0,0.0,0.0,0.0,0.0,1.0,0.0,0.0,0,0,0,0,0,0,0,0,0,0,0,0,0,0,1,0,0,0,0,0,0,0,0,0,0,0,0,0,0,0,0,0,0,0
0.11,0.14,0.73,0.002,0.005,0.0,2.3,1.03,0.27,0.0,0.0,0.0,254.0,0.0,26,0.0,0,200,0.0,0.0,0.0,500.0,29.0,0.0,2.9,200.0,690.0,8.0,-20.0,18.0,0,0,0.0,0.0,0.0,0.0,0.0,0.0,1.0,0.0,0.0,0,0,0,0,0,0,0,0,0,0,0,0,0,0,1,0,0,0,0,0,0,0,0,0,0,0,0,0,0,0,0,0,0,0
0.11,0.14,0.73,0.002,0.005,0.0,2.3,1.03,0.27,0.0,0.0,0.0,254.0,0.0,26,0.0,0,200,0.0,0.0,0.0,500.0,29.0,0.0,2.9,200.0,690.0,8.0,-20.0,22.0,0,0,0.0,0.0,0.0,0.0,0.0,0.0,1.0,0.0,0.0,0,0,0,0,0,0,0,0,0,0,0,0,0,0,1,0,0,0,0,0,0,0,0,0,0,0,0,0,0,0,0,0,0,0
0.12,0.14,1.03,0.002,0.006,0.0,2.3,1.03,0.27,0.0,0.0,0.0,166.0,0.0,22,0.0,0,200,0.0,0.0,0.0,500.0,29.0,0.0,2.9,200.0,690.0,8.0,-40.0,37.0,0,0,0.0,0.0,0.0,0.0,0.0,0.0,1.0,0.0,0.0,0,0,0,0,0,0,0,0,0,0,0,0,0,0,1,0,0,0,0,0,0,0,0,0,0,0,0,0,0,0,0,0,0,0
0.12,0.14,1.03,0.002,0.006,0.0,2.3,1.03,0.27,0.0,0.0,0.0,166.0,0.0,22,0.0,0,200,0.0,0.0,0.0,500.0,29.0,0.0,2.9,200.0,690.0,8.0,-40.0,53.0,0,0,0.0,0.0,0.0,0.0,0.0,0.0,1.0,0.0,0.0,0,0,0,0,0,0,0,0,0,0,0,0,0,0,1,0,0,0,0,0,0,0,0,0,0,0,0,0,0,0,0,0,0,0
0.12,0.14,1.03,0.002,0.006,0.0,2.3,1.03,0.27,0.0,0.0,0.0,166.0,0.0,22,0.0,0,200,0.0,0.0,0.0,500.0,29.0,0.0,2.9,200.0,690.0,8.0,-20.0,96.0,0,0,0.0,0.0,0.0,0.0,0.0,0.0,1.0,0.0,0.0,0,0,0,0,0,0,0,0,0,0,0,0,0,0,1,0,0,0,0,0,0,0,0,0,0,0,0,0,0,0,0,0,0,0
0.12,0.14,1.03,0.002,0.006,0.0,2.3,1.03,0.27,0.0,0.0,0.0,166.0,0.0,22,0.0,0,200,0.0,0.0,0.0,500.0,29.0,0.0,2.9,200.0,690.0,8.0,-20.0,149.0,0,0,0.0,0.0,0.0,0.0,0.0,0.0,1.0,0.0,0.0,0,0,0,0,0,0,0,0,0,0,0,0,0,0,1,0,0,0,0,0,0,0,0,0,0,0,0,0,0,0,0,0,0,0
0.12,0.14,1.03,0.002,0.006,0.0,2.3,1.03,0.27,0.0,0.0,0.0,166.0,0.0,22,0.0,0,200,0.0,0.0,0.0,500.0,29.0,0.0,2.9,200.0,690.0,8.0,-20.0,172.0,0,0,0.0,0.0,0.0,0.0,0.0,0.0,1.0,0.0,0.0,0,0,0,0,0,0,0,0,0,0,0,0,0,0,1,0,0,0,0,0,0,0,0,0,0,0,0,0,0,0,0,0,0,0
0.14,0.18,0.75,0.002,0.005,0.0,2.3,1.01,0.27,0.0,0.0,0.0,256.0,0.0,21,0.0,0,200,0.0,0.0,0.0,500.0,29.0,0.0,2.9,200.0,690.0,8.0,-40.0,24.0,0,0,0.0,0.0,0.0,0.0,0.0,0.0,1.0,0.0,0.0,0,0,0,0,0,0,0,0,0,0,0,0,0,0,1,0,0,0,0,0,0,0,0,0,0,0,0,0,0,0,0,0,0,0
0.14,0.18,0.75,0.002,0.005,0.0,2.3,1.01,0.27,0.0,0.0,0.0,256.0,0.0,21,0.0,0,200,0.0,0.0,0.0,500.0,29.0,0.0,2.9,200.0,690.0,8.0,-40.0,37.0,0,0,0.0,0.0,0.0,0.0,0.0,0.0,1.0,0.0,0.0,0,0,0,0,0,0,0,0,0,0,0,0,0,0,1,0,0,0,0,0,0,0,0,0,0,0,0,0,0,0,0,0,0,0
0.14,0.18,0.75,0.002,0.005,0.0,2.3,1.01,0.27,0.0,0.0,0.0,256.0,0.0,21,0.0,0,200,0.0,0.0,0.0,500.0,29.0,0.0,2.9,200.0,690.0,8.0,-40.0,52.0,0,0,0.0,0.0,0.0,0.0,0.0,0.0,1.0,0.0,0.0,0,0,0,0,0,0,0,0,0,0,0,0,0,0,1,0,0,0,0,0,0,0,0,0,0,0,0,0,0,0,0,0,0,0
0.14,0.18,0.75,0.002,0.005,0.0,2.3,1.01,0.27,0.0,0.0,0.0,256.0,0.0,21,0.0,0,200,0.0,0.0,0.0,500.0,29.0,0.0,2.9,200.0,690.0,8.0,-20.0,37.0,0,0,0.0,0.0,0.0,0.0,0.0,0.0,1.0,0.0,0.0,0,0,0,0,0,0,0,0,0,0,0,0,0,0,1,0,0,0,0,0,0,0,0,0,0,0,0,0,0,0,0,0,0,0
0.14,0.18,0.75,0.002,0.005,0.0,2.3,1.01,0.27,0.0,0.0,0.0,256.0,0.0,21,0.0,0,200,0.0,0.0,0.0,500.0,29.0,0.0,2.9,200.0,690.0,8.0,-20.0,80.0,0,0,0.0,0.0,0.0,0.0,0.0,0.0,1.0,0.0,0.0,0,0,0,0,0,0,0,0,0,0,0,0,0,0,1,0,0,0,0,0,0,0,0,0,0,0,0,0,0,0,0,0,0,0
0.084,0.415,1.24,0.011,0.015,0.05,0.037,0.385,0.0,0.105,0.0,0.0,480.0,0.0,86,0.0,0,0,60.0,150.0,5.0,170.0,21.0,1.0,2.4,100.0,550.0,1.83,-40.0,96.0,1,0,0.0,0.0,0.0,0.0,0.0,0.0,1.0,0.0,0.0,0,0,1,0,0,0,0,0,0,0,0,0,0,0,0,0,0,0,0,0,0,0,0,0,0,0,0,0,0,0,0,0,0,0
0.084,0.415,1.24,0.011,0.015,0.05,0.037,0.385,0.0,0.105,0.0,0.0,480.0,0.0,86,0.0,0,0,60.0,150.0,5.0,170.0,21.0,1.0,2.4,100.0,550.0,1.83,-79.0,40.0,1,0,0.0,0.0,0.0,0.0,0.0,0.0,1.0,0.0,0.0,0,0,1,0,0,0,0,0,0,0,0,0,0,0,0,0,0,0,0,0,0,0,0,0,0,0,0,0,0,0,0,0,0,0
0.084,0.3,0.54,0.005,0.008,0.036,2.2,1.05,0.0,0.035,0.0,0.0,660.0,0.0,66,0.0,0,0,40.0,70.0,4.0,170.0,21.0,1.0,2.4,175.0,690.0,2.33,0.0,118.0,1,0,0.0,0.0,0.0,0.0,0.0,0.0,1.0,0.0,0.0,0,0,1,0,0,0,0,0,0,0,0,0,0,0,0,0,0,0,0,0,0,0,0,0,0,0,0,0,0,0,0,0,0,0
0.084,0.3,0.54,0.005,0.008,0.036,2.2,1.05,0.0,0.035,0.0,0.0,660.0,0.0,66,0.0,0,0,40.0,70.0,4.0,170.0,21.0,1.0,2.4,175.0,690.0,2.33,-50.0,40.0,1,0,0.0,0.0,0.0,0.0,0.0,0.0,1.0,0.0,0.0,0,0,1,0,0,0,0,0,0,0,0,0,0,0,0,0,0,0,0,0,0,0,0,0,0,0,0,0,0,0,0,0,0,0
0.06,0.2,1.15,0.007,0.017,0.16,0.052,0.45,0.0,0.128,0.0,0.0,350.0,0.0,97,0.0,0,0,140.0,160.0,15.0,170.0,21.0,1.0,2.4,125.0,605.0,1.92,-10.0,80.0,1,0,0.0,0.0,0.0,0.0,0.0,0.0,1.0,0.0,0.0,0,0,1,0,0,0,0,0,0,0,0,0,0,0,0,0,0,0,0,0,0,0,0,0,0,0,0,0,0,0,0,0,0,0
0.06,0.2,1.15,0.007,0.017,0.16,0.052,0.45,0.0,0.128,0.0,0.0,350.0,0.0,97,0.0,0,0,140.0,160.0,15.0,170.0,21.0,1.0,2.4,125.0,605.0,1.92,-43.0,40.0,1,0,0.0,0.0,0.0,0.0,0.0,0.0,1.0,0.0,0.0,0,0,1,0,0,0,0,0,0,0,0,0,0,0,0,0,0,0,0,0,0,0,0,0,0,0,0,0,0,0,0,0,0,0
0.07,0.08,0.98,0.01,0.01,0.27,2.07,1.07,0.015,0.0,0.0,0.0,891.0,0.0,97,0.0,0,0,0.009,0.01,0.008,300.0,28.0,1.0,2.04,150.0,690.0,10.0,-80.0,9.0,1,0,1.0,0.0,0.0,0.0,0.0,0.0,0.0,0.0,0.0,0,0,0,0,0,0,0,0,0,0,0,0,0,0,0,0,0,0,0,0,0,1,0,0,0,0,0,0,0,0,0,0,0,0
0.07,0.08,0.98,0.01,0.01,0.27,2.07,1.07,0.015,0.0,0.0,0.0,891.0,0.0,97,0.0,0,0,0.009,0.01,0.008,300.0,28.0,1.0,2.04,150.0,690.0,10.0,-70.0,9.0,1,0,1.0,0.0,0.0,0.0,0.0,0.0,0.0,0.0,0.0,0,0,0,0,0,0,0,0,0,0,0,0,0,0,0,0,0,0,0,0,0,1,0,0,0,0,0,0,0,0,0,0,0,0
0.07,0.08,0.98,0.01,0.01,0.27,2.07,1.07,0.015,0.0,0.0,0.0,891.0,0.0,97,0.0,0,0,0.009,0.01,0.008,300.0,28.0,1.0,2.04,150.0,690.0,10.0,-60.0,9.0,1,0,1.0,0.0,0.0,0.0,0.0,0.0,0.0,0.0,0.0,0,0,0,0,0,0,0,0,0,0,0,0,0,0,0,0,0,0,0,0,0,1,0,0,0,0,0,0,0,0,0,0,0,0
0.07,0.08,0.98,0.01,0.01,0.27,2.07,1.07,0.015,0.0,0.0,0.0,891.0,0.0,97,0.0,0,0,0.009,0.01,0.008,300.0,28.0,1.0,2.04,150.0,690.0,10.0,-40.0,19.0,1,0,1.0,0.0,0.0,0.0,0.0,0.0,0.0,0.0,0.0,0,0,0,0,0,0,0,0,0,0,0,0,0,0,0,0,0,0,0,0,0,1,0,0,0,0,0,0,0,0,0,0,0,0
0.07,0.08,0.98,0.01,0.01,0.27,2.07,1.07,0.015,0.0,0.0,0.0,891.0,0.0,97,0.0,0,0,0.009,0.01,0.008,300.0,28.0,1.0,2.04,150.0,690.0,10.0,-30.0,28.0,1,0,1.0,0.0,0.0,0.0,0.0,0.0,0.0,0.0,0.0,0,0,0,0,0,0,0,0,0,0,0,0,0,0,0,0,0,0,0,0,0,1,0,0,0,0,0,0,0,0,0,0,0,0
0.07,0.08,0.98,0.01,0.01,0.27,2.07,1.07,0.015,0.0,0.0,0.0,891.0,0.0,97,0.0,0,0,0.009,0.01,0.008,300.0,28.0,1.0,2.04,150.0,690.0,10.0,-20.0,43.0,1,0,1.0,0.0,0.0,0.0,0.0,0.0,0.0,0.0,0.0,0,0,0,0,0,0,0,0,0,0,0,0,0,0,0,0,0,0,0,0,0,1,0,0,0,0,0,0,0,0,0,0,0,0
0.07,0.08,0.98,0.01,0.01,0.27,2.07,1.07,0.015,0.0,0.0,0.0,891.0,0.0,97,0.0,0,0,0.009,0.01,0.008,300.0,28.0,1.0,2.04,150.0,690.0,10.0,0.0,117.0,1,0,1.0,0.0,0.0,0.0,0.0,0.0,0.0,0.0,0.0,0,0,0,0,0,0,0,0,0,0,0,0,0,0,0,0,0,0,0,0,0,1,0,0,0,0,0,0,0,0,0,0,0,0
0.07,0.08,0.98,0.01,0.01,0.27,2.07,1.07,0.015,0.0,0.0,0.0,891.0,0.0,97,0.0,0,0,0.009,0.01,0.008,300.0,28.0,1.0,2.04,150.0,690.0,10.0,20.0,179.0,1,0,1.0,0.0,0.0,0.0,0.0,0.0,0.0,0.0,0.0,0,0,0,0,0,0,0,0,0,0,0,0,0,0,0,0,0,0,0,0,0,1,0,0,0,0,0,0,0,0,0,0,0,0
0.07,0.08,0.98,0.01,0.01,0.27,2.07,1.07,0.015,0.0,0.0,0.0,891.0,0.0,97,0.0,0,0,0.009,0.01,0.008,300.0,28.0,1.0,2.04,150.0,690.0,10.0,40.0,204.0,1,0,1.0,0.0,0.0,0.0,0.0,0.0,0.0,0.0,0.0,0,0,0,0,0,0,0,0,0,0,0,0,0,0,0,0,0,0,0,0,0,1,0,0,0,0,0,0,0,0,0,0,0,0
0.07,0.08,0.98,0.01,0.01,0.27,2.07,1.07,0.015,0.0,0.0,0.0,891.0,0.0,97,0.0,0,0,0.009,0.01,0.008,300.0,28.0,1.0,2.04,150.0,690.0,10.0,60.0,210.0,1,0,1.0,0.0,0.0,0.0,0.0,0.0,0.0,0.0,0.0,0,0,0,0,0,0,0,0,0,0,0,0,0,0,0,0,0,0,0,0,0,1,0,0,0,0,0,0,0,0,0,0,0,0
0.07,0.08,0.98,0.01,0.01,0.27,2.07,1.07,0.015,0.0,0.0,0.0,891.0,0.0,97,0.0,0,0,0.009,0.01,0.008,300.0,28.0,1.0,2.04,150.0,690.0,10.0,70.0,210.0,1,0,1.0,0.0,0.0,0.0,0.0,0.0,0.0,0.0,0.0,0,0,0,0,0,0,0,0,0,0,0,0,0,0,0,0,0,0,0,0,0,1,0,0,0,0,0,0,0,0,0,0,0,0
0.048,0.13,1.06,0.014,0.016,0.23,2.02,1.3,0.02,0.0,0.0,0.0,768.0,0.0,266,0.0,0,0,0.008,0.03,0.008,300.0,28.0,1.0,1.96,150.0,690.0,10.0,-70.0,6.0,1,0,1.0,0.0,0.0,0.0,0.0,0.0,0.0,0.0,0.0,0,0,0,0,0,0,0,0,0,0,0,0,0,0,0,0,0,0,0,0,0,1,0,0,0,0,0,0,0,0,0,0,0,0
0.048,0.13,1.06,0.014,0.016,0.23,2.02,1.3,0.02,0.0,0.0,0.0,768.0,0.0,266,0.0,0,0,0.008,0.03,0.008,300.0,28.0,1.0,1.96,150.0,690.0,10.0,-60.0,6.0,1,0,1.0,0.0,0.0,0.0,0.0,0.0,0.0,0.0,0.0,0,0,0,0,0,0,0,0,0,0,0,0,0,0,0,0,0,0,0,0,0,1,0,0,0,0,0,0,0,0,0,0,0,0
0.048,0.13,1.06,0.014,0.016,0.23,2.02,1.3,0.02,0.0,0.0,0.0,768.0,0.0,266,0.0,0,0,0.008,0.03,0.008,300.0,28.0,1.0,1.96,150.0,690.0,10.0,-40.0,15.0,1,0,1.0,0.0,0.0,0.0,0.0,0.0,0.0,0.0,0.0,0,0,0,0,0,0,0,0,0,0,0,0,0,0,0,0,0,0,0,0,0,1,0,0,0,0,0,0,0,0,0,0,0,0
0.048,0.13,1.06,0.014,0.016,0.23,2.02,1.3,0.02,0.0,0.0,0.0,768.0,0.0,266,0.0,0,0,0.008,0.03,0.008,300.0,28.0,1.0,1.96,150.0,690.0,10.0,-20.0,68.0,1,0,1.0,0.0,0.0,0.0,0.0,0.0,0.0,0.0,0.0,0,0,0,0,0,0,0,0,0,0,0,0,0,0,0,0,0,0,0,0,0,1,0,0,0,0,0,0,0,0,0,0,0,0
0.048,0.13,1.06,0.014,0.016,0.23,2.02,1.3,0.02,0.0,0.0,0.0,768.0,0.0,266,0.0,0,0,0.008,0.03,0.008,300.0,28.0,1.0,1.96,150.0,690.0,10.0,0.0,120.0,1,0,1.0,0.0,0.0,0.0,0.0,0.0,0.0,0.0,0.0,0,0,0,0,0,0,0,0,0,0,0,0,0,0,0,0,0,0,0,0,0,1,0,0,0,0,0,0,0,0,0,0,0,0
0.048,0.13,1.06,0.014,0.016,0.23,2.02,1.3,0.02,0.0,0.0,0.0,768.0,0.0,266,0.0,0,0,0.008,0.03,0.008,300.0,28.0,1.0,1.96,150.0,690.0,10.0,20.0,151.0,1,0,1.0,0.0,0.0,0.0,0.0,0.0,0.0,0.0,0.0,0,0,0,0,0,0,0,0,0,0,0,0,0,0,0,0,0,0,0,0,0,1,0,0,0,0,0,0,0,0,0,0,0,0
0.048,0.13,1.06,0.014,0.016,0.23,2.02,1.3,0.02,0.0,0.0,0.0,768.0,0.0,266,0.0,0,0,0.008,0.03,0.008,300.0,28.0,1.0,1.96,150.0,690.0,10.0,40.0,160.0,1,0,1.0,0.0,0.0,0.0,0.0,0.0,0.0,0.0,0.0,0,0,0,0,0,0,0,0,0,0,0,0,0,0,0,0,0,0,0,0,0,1,0,0,0,0,0,0,0,0,0,0,0,0
0.048,0.13,1.06,0.014,0.016,0.23,2.02,1.3,0.02,0.0,0.0,0.0,768.0,0.0,266,0.0,0,0,0.008,0.03,0.008,300.0,28.0,1.0,1.96,150.0,690.0,10.0,60.0,164.0,1,0,1.0,0.0,0.0,0.0,0.0,0.0,0.0,0.0,0.0,0,0,0,0,0,0,0,0,0,0,0,0,0,0,0,0,0,0,0,0,0,1,0,0,0,0,0,0,0,0,0,0,0,0
0.043,0.12,0.86,0.011,0.017,0.2,2.01,0.93,0.02,0.0,0.0,0.0,922.0,0.0,123,0.0,0,0,0.008,0.008,0.008,300.0,20.0,1.0,2.08,150.0,690.0,10.0,-70.0,3.0,1,0,1.0,0.0,0.0,0.0,0.0,0.0,0.0,0.0,0.0,0,0,0,0,0,0,0,0,0,0,0,0,0,0,0,0,0,0,0,0,0,1,0,0,0,0,0,0,0,0,0,0,0,0
0.043,0.12,0.86,0.011,0.017,0.2,2.01,0.93,0.02,0.0,0.0,0.0,922.0,0.0,123,0.0,0,0,0.008,0.008,0.008,300.0,20.0,1.0,2.08,150.0,690.0,10.0,-60.0,3.0,1,0,1.0,0.0,0.0,0.0,0.0,0.0,0.0,0.0,0.0,0,0,0,0,0,0,0,0,0,0,0,0,0,0,0,0,0,0,0,0,0,1,0,0,0,0,0,0,0,0,0,0,0,0
0.043,0.12,0.86,0.011,0.017,0.2,2.01,0.93,0.02,0.0,0.0,0.0,922.0,0.0,123,0.0,0,0,0.008,0.008,0.008,300.0,20.0,1.0,2.08,150.0,690.0,10.0,-20.0,9.0,1,0,1.0,0.0,0.0,0.0,0.0,0.0,0.0,0.0,0.0,0,0,0,0,0,0,0,0,0,0,0,0,0,0,0,0,0,0,0,0,0,1,0,0,0,0,0,0,0,0,0,0,0,0
0.043,0.12,0.86,0.011,0.017,0.2,2.01,0.93,0.02,0.0,0.0,0.0,922.0,0.0,123,0.0,0,0,0.008,0.008,0.008,300.0,20.0,1.0,2.08,150.0,690.0,10.0,0.0,12.0,1,0,1.0,0.0,0.0,0.0,0.0,0.0,0.0,0.0,0.0,0,0,0,0,0,0,0,0,0,0,0,0,0,0,0,0,0,0,0,0,0,1,0,0,0,0,0,0,0,0,0,0,0,0
0.043,0.12,0.86,0.011,0.017,0.2,2.01,0.93,0.02,0.0,0.0,0.0,922.0,0.0,123,0.0,0,0,0.008,0.008,0.008,300.0,20.0,1.0,2.08,150.0,690.0,10.0,10.0,43.0,1,0,1.0,0.0,0.0,0.0,0.0,0.0,0.0,0.0,0.0,0,0,0,0,0,0,0,0,0,0,0,0,0,0,0,0,0,0,0,0,0,1,0,0,0,0,0,0,0,0,0,0,0,0
0.043,0.12,0.86,0.011,0.017,0.2,2.01,0.93,0.02,0.0,0.0,0.0,922.0,0.0,123,0.0,0,0,0.008,0.008,0.008,300.0,20.0,1.0,2.08,150.0,690.0,10.0,20.0,65.0,1,0,1.0,0.0,0.0,0.0,0.0,0.0,0.0,0.0,0.0,0,0,0,0,0,0,0,0,0,0,0,0,0,0,0,0,0,0,0,0,0,1,0,0,0,0,0,0,0,0,0,0,0,0
0.043,0.12,0.86,0.011,0.017,0.2,2.01,0.93,0.02,0.0,0.0,0.0,922.0,0.0,123,0.0,0,0,0.008,0.008,0.008,300.0,20.0,1.0,2.08,150.0,690.0,10.0,30.0,65.0,1,0,1.0,0.0,0.0,0.0,0.0,0.0,0.0,0.0,0.0,0,0,0,0,0,0,0,0,0,0,0,0,0,0,0,0,0,0,0,0,0,1,0,0,0,0,0,0,0,0,0,0,0,0
0.042,0.14,1.33,0.012,0.015,0.26,2.39,1.21,0.015,0.0,0.0,0.0,735.0,0.0,236,0.0,0,0,0.008,0.016,0.008,300.0,28.0,1.0,1.96,150.0,690.0,10.0,-80.0,6.0,1,0,1.0,0.0,0.0,0.0,0.0,0.0,0.0,0.0,0.0,0,0,0,0,0,0,0,0,0,0,0,0,0,0,0,0,0,0,0,0,0,1,0,0,0,0,0,0,0,0,0,0,0,0
0.042,0.14,1.33,0.012,0.015,0.26,2.39,1.21,0.015,0.0,0.0,0.0,735.0,0.0,236,0.0,0,0,0.008,0.016,0.008,300.0,28.0,1.0,1.96,150.0,690.0,10.0,-70.0,6.0,1,0,1.0,0.0,0.0,0.0,0.0,0.0,0.0,0.0,0.0,0,0,0,0,0,0,0,0,0,0,0,0,0,0,0,0,0,0,0,0,0,1,0,0,0,0,0,0,0,0,0,0,0,0
0.042,0.14,1.33,0.012,0.015,0.26,2.39,1.21,0.015,0.0,0.0,0.0,735.0,0.0,236,0.0,0,0,0.008,0.016,0.008,300.0,28.0,1.0,1.96,150.0,690.0,10.0,-60.0,12.0,1,0,1.0,0.0,0.0,0.0,0.0,0.0,0.0,0.0,0.0,0,0,0,0,0,0,0,0,0,0,0,0,0,0,0,0,0,0,0,0,0,1,0,0,0,0,0,0,0,0,0,0,0,0
0.042,0.14,1.33,0.012,0.015,0.26,2.39,1.21,0.015,0.0,0.0,0.0,735.0,0.0,236,0.0,0,0,0.008,0.016,0.008,300.0,28.0,1.0,1.96,150.0,690.0,10.0,-40.0,49.0,1,0,1.0,0.0,0.0,0.0,0.0,0.0,0.0,0.0,0.0,0,0,0,0,0,0,0,0,0,0,0,0,0,0,0,0,0,0,0,0,0,1,0,0,0,0,0,0,0,0,0,0,0,0
0.042,0.14,1.33,0.012,0.015,0.26,2.39,1.21,0.015,0.0,0.0,0.0,735.0,0.0,236,0.0,0,0,0.008,0.016,0.008,300.0,28.0,1.0,1.96,150.0,690.0,10.0,-20.0,96.0,1,0,1.0,0.0,0.0,0.0,0.0,0.0,0.0,0.0,0.0,0,0,0,0,0,0,0,0,0,0,0,0,0,0,0,0,0,0,0,0,0,1,0,0,0,0,0,0,0,0,0,0,0,0
0.042,0.14,1.33,0.012,0.015,0.26,2.39,1.21,0.015,0.0,0.0,0.0,735.0,0.0,236,0.0,0,0,0.008,0.016,0.008,300.0,28.0,1.0,1.96,150.0,690.0,10.0,0.0,123.0,1,0,1.0,0.0,0.0,0.0,0.0,0.0,0.0,0.0,0.0,0,0,0,0,0,0,0,0,0,0,0,0,0,0,0,0,0,0,0,0,0,1,0,0,0,0,0,0,0,0,0,0,0,0
0.042,0.14,1.33,0.012,0.015,0.26,2.39,1.21,0.015,0.0,0.0,0.0,735.0,0.0,236,0.0,0,0,0.008,0.016,0.008,300.0,28.0,1.0,1.96,150.0,690.0,10.0,20.0,139.0,1,0,1.0,0.0,0.0,0.0,0.0,0.0,0.0,0.0,0.0,0,0,0,0,0,0,0,0,0,0,0,0,0,0,0,0,0,0,0,0,0,1,0,0,0,0,0,0,0,0,0,0,0,0
0.042,0.14,1.33,0.012,0.015,0.26,2.39,1.21,0.015,0.0,0.0,0.0,735.0,0.0,236,0.0,0,0,0.008,0.016,0.008,300.0,28.0,1.0,1.96,150.0,690.0,10.0,40.0,135.0,1,0,1.0,0.0,0.0,0.0,0.0,0.0,0.0,0.0,0.0,0,0,0,0,0,0,0,0,0,0,0,0,0,0,0,0,0,0,0,0,0,1,0,0,0,0,0,0,0,0,0,0,0,0
0.042,0.14,1.33,0.012,0.015,0.26,2.39,1.21,0.015,0.0,0.0,0.0,735.0,0.0,236,0.0,0,0,0.008,0.016,0.008,300.0,28.0,1.0,1.96,150.0,690.0,10.0,60.0,148.0,1,0,1.0,0.0,0.0,0.0,0.0,0.0,0.0,0.0,0.0,0,0,0,0,0,0,0,0,0,0,0,0,0,0,0,0,0,0,0,0,0,1,0,0,0,0,0,0,0,0,0,0,0,0
0.047,0.42,1.0,0.015,0.016,0.17,2.29,1.04,0.018,0.0,0.0,0.0,695.0,0.0,165,0.0,0,0,0.008,0.034,0.008,300.0,28.0,1.0,2.08,150.0,690.0,10.0,-70.0,9.0,1,0,1.0,0.0,0.0,0.0,0.0,0.0,0.0,0.0,0.0,0,0,0,0,0,0,0,0,0,0,0,0,0,0,0,0,0,0,0,0,0,1,0,0,0,0,0,0,0,0,0,0,0,0
0.047,0.42,1.0,0.015,0.016,0.17,2.29,1.04,0.018,0.0,0.0,0.0,695.0,0.0,165,0.0,0,0,0.008,0.034,0.008,300.0,28.0,1.0,2.08,150.0,690.0,10.0,-60.0,9.0,1,0,1.0,0.0,0.0,0.0,0.0,0.0,0.0,0.0,0.0,0,0,0,0,0,0,0,0,0,0,0,0,0,0,0,0,0,0,0,0,0,1,0,0,0,0,0,0,0,0,0,0,0,0
0.047,0.42,1.0,0.015,0.016,0.17,2.29,1.04,0.018,0.0,0.0,0.0,695.0,0.0,165,0.0,0,0,0.008,0.034,0.008,300.0,28.0,1.0,2.08,150.0,690.0,10.0,-40.0,12.0,1,0,1.0,0.0,0.0,0.0,0.0,0.0,0.0,0.0,0.0,0,0,0,0,0,0,0,0,0,0,0,0,0,0,0,0,0,0,0,0,0,1,0,0,0,0,0,0,0,0,0,0,0,0
0.047,0.42,1.0,0.015,0.016,0.17,2.29,1.04,0.018,0.0,0.0,0.0,695.0,0.0,165,0.0,0,0,0.008,0.034,0.008,300.0,28.0,1.0,2.08,150.0,690.0,10.0,-20.0,22.0,1,0,1.0,0.0,0.0,0.0,0.0,0.0,0.0,0.0,0.0,0,0,0,0,0,0,0,0,0,0,0,0,0,0,0,0,0,0,0,0,0,1,0,0,0,0,0,0,0,0,0,0,0,0
0.047,0.42,1.0,0.015,0.016,0.17,2.29,1.04,0.018,0.0,0.0,0.0,695.0,0.0,165,0.0,0,0,0.008,0.034,0.008,300.0,28.0,1.0,2.08,150.0,690.0,10.0,0.0,46.0,1,0,1.0,0.0,0.0,0.0,0.0,0.0,0.0,0.0,0.0,0,0,0,0,0,0,0,0,0,0,0,0,0,0,0,0,0,0,0,0,0,1,0,0,0,0,0,0,0,0,0,0,0,0
0.047,0.42,1.0,0.015,0.016,0.17,2.29,1.04,0.018,0.0,0.0,0.0,695.0,0.0,165,0.0,0,0,0.008,0.034,0.008,300.0,28.0,1.0,2.08,150.0,690.0,10.0,20.0,96.0,1,0,1.0,0.0,0.0,0.0,0.0,0.0,0.0,0.0,0.0,0,0,0,0,0,0,0,0,0,0,0,0,0,0,0,0,0,0,0,0,0,1,0,0,0,0,0,0,0,0,0,0,0,0
0.047,0.42,1.0,0.015,0.016,0.17,2.29,1.04,0.018,0.0,0.0,0.0,695.0,0.0,165,0.0,0,0,0.008,0.034,0.008,300.0,28.0,1.0,2.08,150.0,690.0,10.0,40.0,154.0,1,0,1.0,0.0,0.0,0.0,0.0,0.0,0.0,0.0,0.0,0,0,0,0,0,0,0,0,0,0,0,0,0,0,0,0,0,0,0,0,0,1,0,0,0,0,0,0,0,0,0,0,0,0
0.047,0.42,1.0,0.015,0.016,0.17,2.29,1.04,0.018,0.0,0.0,0.0,695.0,0.0,165,0.0,0,0,0.008,0.034,0.008,300.0,28.0,1.0,2.08,150.0,690.0,10.0,60.0,164.0,1,0,1.0,0.0,0.0,0.0,0.0,0.0,0.0,0.0,0.0,0,0,0,0,0,0,0,0,0,0,0,0,0,0,0,0,0,0,0,0,0,1,0,0,0,0,0,0,0,0,0,0,0,0
0.047,0.42,1.0,0.015,0.016,0.17,2.29,1.04,0.018,0.0,0.0,0.0,695.0,0.0,165,0.0,0,0,0.008,0.034,0.008,300.0,28.0,1.0,2.08,150.0,690.0,10.0,70.0,167.0,1,0,1.0,0.0,0.0,0.0,0.0,0.0,0.0,0.0,0.0,0,0,0,0,0,0,0,0,0,0,0,0,0,0,0,0,0,0,0,0,0,1,0,0,0,0,0,0,0,0,0,0,0,0
0.074,0.27,1.11,0.009,0.024,0.17,2.3,0.96,0.018,0.0,0.0,0.0,556.0,0.0,113,0.0,0,0,0.008,0.032,0.008,290.0,29.0,1.0,2.0,150.0,690.0,10.0,-70.0,3.0,1,0,1.0,0.0,0.0,0.0,0.0,0.0,0.0,0.0,0.0,0,0,0,0,0,0,0,0,0,0,0,0,0,0,0,0,0,0,0,0,0,1,0,0,0,0,0,0,0,0,0,0,0,0
0.074,0.27,1.11,0.009,0.024,0.17,2.3,0.96,0.018,0.0,0.0,0.0,556.0,0.0,113,0.0,0,0,0.008,0.032,0.008,290.0,29.0,1.0,2.0,150.0,690.0,10.0,-60.0,3.0,1,0,1.0,0.0,0.0,0.0,0.0,0.0,0.0,0.0,0.0,0,0,0,0,0,0,0,0,0,0,0,0,0,0,0,0,0,0,0,0,0,1,0,0,0,0,0,0,0,0,0,0,0,0
0.074,0.27,1.11,0.009,0.024,0.17,2.3,0.96,0.018,0.0,0.0,0.0,556.0,0.0,113,0.0,0,0,0.008,0.032,0.008,290.0,29.0,1.0,2.0,150.0,690.0,10.0,-40.0,6.0,1,0,1.0,0.0,0.0,0.0,0.0,0.0,0.0,0.0,0.0,0,0,0,0,0,0,0,0,0,0,0,0,0,0,0,0,0,0,0,0,0,1,0,0,0,0,0,0,0,0,0,0,0,0
0.074,0.27,1.11,0.009,0.024,0.17,2.3,0.96,0.018,0.0,0.0,0.0,556.0,0.0,113,0.0,0,0,0.008,0.032,0.008,290.0,29.0,1.0,2.0,150.0,690.0,10.0,-20.0,12.0,1,0,1.0,0.0,0.0,0.0,0.0,0.0,0.0,0.0,0.0,0,0,0,0,0,0,0,0,0,0,0,0,0,0,0,0,0,0,0,0,0,1,0,0,0,0,0,0,0,0,0,0,0,0
0.074,0.27,1.11,0.009,0.024,0.17,2.3,0.96,0.018,0.0,0.0,0.0,556.0,0.0,113,0.0,0,0,0.008,0.032,0.008,290.0,29.0,1.0,2.0,150.0,690.0,10.0,0.0,31.0,1,0,1.0,0.0,0.0,0.0,0.0,0.0,0.0,0.0,0.0,0,0,0,0,0,0,0,0,0,0,0,0,0,0,0,0,0,0,0,0,0,1,0,0,0,0,0,0,0,0,0,0,0,0
0.074,0.27,1.11,0.009,0.024,0.17,2.3,0.96,0.018,0.0,0.0,0.0,556.0,0.0,113,0.0,0,0,0.008,0.032,0.008,290.0,29.0,1.0,2.0,150.0,690.0,10.0,20.0,52.0,1,0,1.0,0.0,0.0,0.0,0.0,0.0,0.0,0.0,0.0,0,0,0,0,0,0,0,0,0,0,0,0,0,0,0,0,0,0,0,0,0,1,0,0,0,0,0,0,0,0,0,0,0,0
0.074,0.27,1.11,0.009,0.024,0.17,2.3,0.96,0.018,0.0,0.0,0.0,556.0,0.0,113,0.0,0,0,0.008,0.032,0.008,290.0,29.0,1.0,2.0,150.0,690.0,10.0,40.0,80.0,1,0,1.0,0.0,0.0,0.0,0.0,0.0,0.0,0.0,0.0,0,0,0,0,0,0,0,0,0,0,0,0,0,0,0,0,0,0,0,0,0,1,0,0,0,0,0,0,0,0,0,0,0,0
0.074,0.27,1.11,0.009,0.024,0.17,2.3,0.96,0.018,0.0,0.0,0.0,556.0,0.0,113,0.0,0,0,0.008,0.032,0.008,290.0,29.0,1.0,2.0,150.0,690.0,10.0,50.0,93.0,1,0,1.0,0.0,0.0,0.0,0.0,0.0,0.0,0.0,0.0,0,0,0,0,0,0,0,0,0,0,0,0,0,0,0,0,0,0,0,0,0,1,0,0,0,0,0,0,0,0,0,0,0,0
0.074,0.27,1.11,0.009,0.024,0.17,2.3,0.96,0.018,0.0,0.0,0.0,556.0,0.0,113,0.0,0,0,0.008,0.032,0.008,290.0,29.0,1.0,2.0,150.0,690.0,10.0,60.0,99.0,1,0,1.0,0.0,0.0,0.0,0.0,0.0,0.0,0.0,0.0,0,0,0,0,0,0,0,0,0,0,0,0,0,0,0,0,0,0,0,0,0,1,0,0,0,0,0,0,0,0,0,0,0,0
0.074,0.27,1.11,0.009,0.024,0.17,2.3,0.96,0.018,0.0,0.0,0.0,556.0,0.0,113,0.0,0,0,0.008,0.032,0.008,290.0,29.0,1.0,2.0,150.0,690.0,10.0,70.0,105.0,1,0,1.0,0.0,0.0,0.0,0.0,0.0,0.0,0.0,0.0,0,0,0,0,0,0,0,0,0,0,0,0,0,0,0,0,0,0,0,0,0,1,0,0,0,0,0,0,0,0,0,0,0,0
0.062,0.24,1.24,0.14,0.25,0.22,2.17,0.98,0.18,0.0,0.0,0.0,408.0,0.0,269,0.0,0,0,0.008,0.31,0.008,290.0,29.0,1.0,2.0,150.0,690.0,10.0,-70.0,6.0,1,0,1.0,0.0,0.0,0.0,0.0,0.0,0.0,0.0,0.0,0,0,0,0,0,0,0,0,0,0,0,0,0,0,0,0,0,0,0,0,0,1,0,0,0,0,0,0,0,0,0,0,0,0
0.062,0.24,1.24,0.14,0.25,0.22,2.17,0.98,0.18,0.0,0.0,0.0,408.0,0.0,269,0.0,0,0,0.008,0.31,0.008,290.0,29.0,1.0,2.0,150.0,690.0,10.0,-60.0,9.0,1,0,1.0,0.0,0.0,0.0,0.0,0.0,0.0,0.0,0.0,0,0,0,0,0,0,0,0,0,0,0,0,0,0,0,0,0,0,0,0,0,1,0,0,0,0,0,0,0,0,0,0,0,0
0.062,0.24,1.24,0.14,0.25,0.22,2.17,0.98,0.18,0.0,0.0,0.0,408.0,0.0,269,0.0,0,0,0.008,0.31,0.008,290.0,29.0,1.0,2.0,150.0,690.0,10.0,-40.0,19.0,1,0,1.0,0.0,0.0,0.0,0.0,0.0,0.0,0.0,0.0,0,0,0,0,0,0,0,0,0,0,0,0,0,0,0,0,0,0,0,0,0,1,0,0,0,0,0,0,0,0,0,0,0,0
0.062,0.24,1.24,0.14,0.25,0.22,2.17,0.98,0.18,0.0,0.0,0.0,408.0,0.0,269,0.0,0,0,0.008,0.31,0.008,290.0,29.0,1.0,2.0,150.0,690.0,10.0,-20.0,37.0,1,0,1.0,0.0,0.0,0.0,0.0,0.0,0.0,0.0,0.0,0,0,0,0,0,0,0,0,0,0,0,0,0,0,0,0,0,0,0,0,0,1,0,0,0,0,0,0,0,0,0,0,0,0
0.062,0.24,1.24,0.14,0.25,0.22,2.17,0.98,0.18,0.0,0.0,0.0,408.0,0.0,269,0.0,0,0,0.008,0.31,0.008,290.0,29.0,1.0,2.0,150.0,690.0,10.0,0.0,56.0,1,0,1.0,0.0,0.0,0.0,0.0,0.0,0.0,0.0,0.0,0,0,0,0,0,0,0,0,0,0,0,0,0,0,0,0,0,0,0,0,0,1,0,0,0,0,0,0,0,0,0,0,0,0
0.062,0.24,1.24,0.14,0.25,0.22,2.17,0.98,0.18,0.0,0.0,0.0,408.0,0.0,269,0.0,0,0,0.008,0.31,0.008,290.0,29.0,1.0,2.0,150.0,690.0,10.0,20.0,62.0,1,0,1.0,0.0,0.0,0.0,0.0,0.0,0.0,0.0,0.0,0,0,0,0,0,0,0,0,0,0,0,0,0,0,0,0,0,0,0,0,0,1,0,0,0,0,0,0,0,0,0,0,0,0
0.062,0.24,1.24,0.14,0.25,0.22,2.17,0.98,0.18,0.0,0.0,0.0,408.0,0.0,269,0.0,0,0,0.008,0.31,0.008,290.0,29.0,1.0,2.0,150.0,690.0,10.0,40.0,68.0,1,0,1.0,0.0,0.0,0.0,0.0,0.0,0.0,0.0,0.0,0,0,0,0,0,0,0,0,0,0,0,0,0,0,0,0,0,0,0,0,0,1,0,0,0,0,0,0,0,0,0,0,0,0
0.062,0.24,1.24,0.14,0.25,0.22,2.17,0.98,0.18,0.0,0.0,0.0,408.0,0.0,269,0.0,0,0,0.008,0.31,0.008,290.0,29.0,1.0,2.0,150.0,690.0,10.0,60.0,68.0,1,0,1.0,0.0,0.0,0.0,0.0,0.0,0.0,0.0,0.0,0,0,0,0,0,0,0,0,0,0,0,0,0,0,0,0,0,0,0,0,0,1,0,0,0,0,0,0,0,0,0,0,0,0
0.062,0.24,1.24,0.14,0.25,0.22,2.17,0.98,0.18,0.0,0.0,0.0,408.0,0.0,269,0.0,0,0,0.008,0.31,0.008,290.0,29.0,1.0,2.0,150.0,690.0,10.0,70.0,71.0,1,0,1.0,0.0,0.0,0.0,0.0,0.0,0.0,0.0,0.0,0,0,0,0,0,0,0,0,0,0,0,0,0,0,0,0,0,0,0,0,0,1,0,0,0,0,0,0,0,0,0,0,0,0
0.08,0.25,0.8,0.01,0.01,0.03,2.3,1.05,0.01,0.02,0.0,0.0,0.0,0.0,0,0.0,0,0,0.002,0.003,0.001,525.0,30.0,1.0,1.75,210.0,700.0,20.0,20.0,231.0,1,0,0.0,0.0,0.0,0.0,0.0,0.0,1.0,0.0,0.0,0,0,0,0,0,1,0,0,0,0,0,0,0,0,0,0,0,0,0,0,0,0,0,0,0,0,0,0,0,0,0,0,0,0
0.08,0.25,0.8,0.01,0.01,0.03,2.3,1.05,0.01,0.02,0.0,0.0,0.0,0.0,0,0.0,0,0,0.002,0.003,0.001,525.0,30.0,1.0,1.75,210.0,700.0,20.0,-10.0,197.0,1,0,0.0,0.0,0.0,0.0,0.0,0.0,1.0,0.0,0.0,0,0,0,0,0,1,0,0,0,0,0,0,0,0,0,0,0,0,0,0,0,0,0,0,0,0,0,0,0,0,0,0,0,0
0.08,0.25,0.8,0.01,0.01,0.03,2.3,1.05,0.01,0.02,0.0,0.0,0.0,0.0,0,0.0,0,0,0.002,0.003,0.001,525.0,30.0,1.0,1.75,210.0,700.0,20.0,-30.0,170.0,1,0,0.0,0.0,0.0,0.0,0.0,0.0,1.0,0.0,0.0,0,0,0,0,0,1,0,0,0,0,0,0,0,0,0,0,0,0,0,0,0,0,0,0,0,0,0,0,0,0,0,0,0,0
0.08,0.25,0.8,0.01,0.01,0.03,2.3,1.05,0.01,0.02,0.0,0.0,0.0,0.0,0,0.0,0,0,0.002,0.003,0.001,525.0,30.0,1.0,1.75,210.0,700.0,20.0,20.0,224.0,1,0,0.0,0.0,0.0,0.0,0.0,0.0,1.0,0.0,0.0,0,0,0,0,0,1,0,0,0,0,0,0,0,0,0,0,0,0,0,0,0,0,0,0,0,0,0,0,0,0,0,0,0,0
0.08,0.25,0.8,0.01,0.01,0.03,2.3,1.05,0.01,0.02,0.0,0.0,0.0,0.0,0,0.0,0,0,0.002,0.003,0.001,525.0,30.0,1.0,1.75,210.0,700.0,20.0,-10.0,203.0,1,0,0.0,0.0,0.0,0.0,0.0,0.0,1.0,0.0,0.0,0,0,0,0,0,1,0,0,0,0,0,0,0,0,0,0,0,0,0,0,0,0,0,0,0,0,0,0,0,0,0,0,0,0
0.08,0.25,0.8,0.01,0.01,0.03,2.3,1.05,0.01,0.02,0.0,0.0,0.0,0.0,0,0.0,0,0,0.002,0.003,0.001,525.0,30.0,1.0,1.75,210.0,700.0,20.0,-30.0,171.0,1,0,0.0,0.0,0.0,0.0,0.0,0.0,1.0,0.0,0.0,0,0,0,0,0,1,0,0,0,0,0,0,0,0,0,0,0,0,0,0,0,0,0,0,0,0,0,0,0,0,0,0,0,0
0.08,0.25,0.8,0.01,0.01,0.03,2.3,1.05,0.01,0.02,0.0,0.0,0.0,0.0,0,0.0,0,0,0.002,0.003,0.001,525.0,30.0,1.0,1.75,210.0,700.0,20.0,20.0,227.0,1,0,0.0,0.0,0.0,0.0,0.0,0.0,1.0,0.0,0.0,0,0,0,0,0,1,0,0,0,0,0,0,0,0,0,0,0,0,0,0,0,0,0,0,0,0,0,0,0,0,0,0,0,0
0.08,0.25,0.8,0.01,0.01,0.03,2.3,1.05,0.01,0.02,0.0,0.0,0.0,0.0,0,0.0,0,0,0.002,0.003,0.001,525.0,30.0,1.0,1.75,210.0,700.0,20.0,-10.0,175.0,1,0,0.0,0.0,0.0,0.0,0.0,0.0,1.0,0.0,0.0,0,0,0,0,0,1,0,0,0,0,0,0,0,0,0,0,0,0,0,0,0,0,0,0,0,0,0,0,0,0,0,0,0,0
0.08,0.25,0.8,0.01,0.01,0.03,2.3,1.05,0.01,0.02,0.0,0.0,0.0,0.0,0,0.0,0,0,0.002,0.003,0.001,525.0,30.0,1.0,1.75,210.0,700.0,20.0,-30.0,152.0,1,0,0.0,0.0,0.0,0.0,0.0,0.0,1.0,0.0,0.0,0,0,0,0,0,1,0,0,0,0,0,0,0,0,0,0,0,0,0,0,0,0,0,0,0,0,0,0,0,0,0,0,0,0
0.08,0.25,0.8,0.01,0.01,0.03,2.3,1.05,0.01,0.02,0.0,0.0,0.0,0.0,0,0.0,0,0,0.002,0.003,0.001,525.0,30.0,1.0,1.75,210.0,700.0,20.0,20.0,221.0,1,0,0.0,0.0,0.0,0.0,0.0,0.0,1.0,0.0,0.0,0,0,0,0,0,1,0,0,0,0,0,0,0,0,0,0,0,0,0,0,0,0,0,0,0,0,0,0,0,0,0,0,0,0
0.08,0.25,0.8,0.01,0.01,0.03,2.3,1.05,0.01,0.02,0.0,0.0,0.0,0.0,0,0.0,0,0,0.002,0.003,0.001,525.0,30.0,1.0,1.75,210.0,700.0,20.0,188.0,141.0,1,0,0.0,0.0,0.0,0.0,0.0,0.0,1.0,0.0,0.0,0,0,0,0,0,1,0,0,0,0,0,0,0,0,0,0,0,0,0,0,0,0,0,0,0,0,0,0,0,0,0,0,0,0
0.08,0.25,0.8,0.01,0.01,0.03,2.3,1.05,0.01,0.02,0.0,0.0,0.0,0.0,0,0.0,0,0,0.002,0.003,0.001,525.0,30.0,1.0,1.75,210.0,700.0,20.0,-30.0,141.0,1,0,0.0,0.0,0.0,0.0,0.0,0.0,1.0,0.0,0.0,0,0,0,0,0,1,0,0,0,0,0,0,0,0,0,0,0,0,0,0,0,0,0,0,0,0,0,0,0,0,0,0,0,0
0.08,0.25,0.8,0.01,0.01,0.03,2.3,1.05,0.01,0.02,0.0,0.0,0.0,0.0,0,0.0,0,0,0.002,0.003,0.001,525.0,30.0,1.0,1.75,210.0,700.0,20.0,20.0,233.0,1,0,0.0,0.0,0.0,0.0,0.0,0.0,1.0,0.0,0.0,0,0,0,0,0,1,0,0,0,0,0,0,0,0,0,0,0,0,0,0,0,0,0,0,0,0,0,0,0,0,0,0,0,0
0.08,0.25,0.8,0.01,0.01,0.03,2.3,1.05,0.01,0.02,0.0,0.0,0.0,0.0,0,0.0,0,0,0.002,0.003,0.001,525.0,30.0,1.0,1.75,210.0,700.0,20.0,-10.0,199.0,1,0,0.0,0.0,0.0,0.0,0.0,0.0,1.0,0.0,0.0,0,0,0,0,0,1,0,0,0,0,0,0,0,0,0,0,0,0,0,0,0,0,0,0,0,0,0,0,0,0,0,0,0,0
0.08,0.25,0.8,0.01,0.01,0.03,2.3,1.05,0.01,0.02,0.0,0.0,0.0,0.0,0,0.0,0,0,0.002,0.003,0.001,525.0,30.0,1.0,1.75,210.0,700.0,20.0,-30.0,170.0,1,0,0.0,0.0,0.0,0.0,0.0,0.0,1.0,0.0,0.0,0,0,0,0,0,1,0,0,0,0,0,0,0,0,0,0,0,0,0,0,0,0,0,0,0,0,0,0,0,0,0,0,0,0
0.073,0.34,0.64,0.008,0.007,0.0,0.0,0.0,0.0005,0.0,0.0,0.0,450.0,7.0,63,5.0,5,5,0.0,0.0,0.0,170.0,21.0,1.0,1.0,200.0,250.0,14.0,-46.0,100.0,0,0,0.0,0.0,0.0,1.0,0.0,0.0,0.0,0.0,0.0,0,0,0,0,0,0,0,0,0,0,1,0,0,0,0,0,0,0,0,0,0,0,0,0,0,0,0,0,0,0,0,0,0,0
0.073,0.34,0.64,0.008,0.007,0.0,0.0,0.0,0.0005,0.0,0.0,0.0,450.0,7.0,63,5.0,5,5,0.0,0.0,0.0,170.0,21.0,1.0,1.0,200.0,250.0,14.0,-70.0,28.0,0,0,0.0,0.0,0.0,1.0,0.0,0.0,0.0,0.0,0.0,0,0,0,0,0,0,0,0,0,0,1,0,0,0,0,0,0,0,0,0,0,0,0,0,0,0,0,0,0,0,0,0,0,0
0.064,0.3,0.63,0.006,0.008,0.92,0.0,0.0,0.0005,0.0,0.0,0.0,473.0,5.0,70,5.0,5,5,0.0,0.0,0.0,170.0,21.0,1.0,1.0,200.0,250.0,14.0,-63.0,100.0,0,0,0.0,0.0,0.0,1.0,0.0,0.0,0.0,0.0,0.0,0,0,0,0,0,0,0,0,0,0,1,0,0,0,0,0,0,0,0,0,0,0,0,0,0,0,0,0,0,0,0,0,0,0
0.064,0.3,0.63,0.006,0.008,0.92,0.0,0.0,0.0005,0.0,0.0,0.0,473.0,5.0,70,5.0,5,5,0.0,0.0,0.0,170.0,21.0,1.0,1.0,200.0,250.0,14.0,-88.0,28.0,0,0,0.0,0.0,0.0,1.0,0.0,0.0,0.0,0.0,0.0,0,0,0,0,0,0,0,0,0,0,1,0,0,0,0,0,0,0,0,0,0,0,0,0,0,0,0,0,0,0,0,0,0,0
0.065,0.26,0.61,0.007,0.007,2.14,0.0,0.0,0.0005,0.0,0.0,0.0,488.0,5.0,86,5.0,5,5,0.0,0.0,0.0,170.0,21.0,1.0,1.0,200.0,250.0,14.0,-65.0,100.0,0,0,0.0,0.0,0.0,1.0,0.0,0.0,0.0,0.0,0.0,0,0,0,0,0,0,0,0,0,0,1,0,0,0,0,0,0,0,0,0,0,0,0,0,0,0,0,0,0,0,0,0,0,0
0.065,0.26,0.61,0.007,0.007,2.14,0.0,0.0,0.0005,0.0,0.0,0.0,488.0,5.0,86,5.0,5,5,0.0,0.0,0.0,170.0,21.0,1.0,1.0,200.0,250.0,14.0,-95.0,28.0,0,0,0.0,0.0,0.0,1.0,0.0,0.0,0.0,0.0,0.0,0,0,0,0,0,0,0,0,0,0,1,0,0,0,0,0,0,0,0,0,0,0,0,0,0,0,0,0,0,0,0,0,0,0
0.062,0.29,0.62,0.007,0.007,3.01,0.0,0.0,0.0005,0.0,0.0,0.0,500.0,6.0,72,5.0,5,5,0.0,0.0,0.0,170.0,21.0,1.0,1.0,200.0,250.0,14.0,-65.0,100.0,0,0,0.0,0.0,0.0,1.0,0.0,0.0,0.0,0.0,0.0,0,0,0,0,0,0,0,0,0,0,1,0,0,0,0,0,0,0,0,0,0,0,0,0,0,0,0,0,0,0,0,0,0,0
0.062,0.29,0.62,0.007,0.007,3.01,0.0,0.0,0.0005,0.0,0.0,0.0,500.0,6.0,72,5.0,5,5,0.0,0.0,0.0,170.0,21.0,1.0,1.0,200.0,250.0,14.0,-98.0,28.0,0,0,0.0,0.0,0.0,1.0,0.0,0.0,0.0,0.0,0.0,0,0,0,0,0,0,0,0,0,0,1,0,0,0,0,0,0,0,0,0,0,0,0,0,0,0,0,0,0,0,0,0,0,0
0.07,0.31,0.66,0.006,0.008,0.0,0.0,0.24,0.0005,0.0,0.0,0.0,430.0,5.0,79,5.0,5,5,0.0,0.0,0.0,170.0,21.0,1.0,1.0,200.0,250.0,14.0,-61.0,100.0,0,0,0.0,0.0,0.0,1.0,0.0,0.0,0.0,0.0,0.0,0,0,0,0,0,0,0,0,0,0,1,0,0,0,0,0,0,0,0,0,0,0,0,0,0,0,0,0,0,0,0,0,0,0
0.07,0.31,0.66,0.006,0.008,0.0,0.0,0.24,0.0005,0.0,0.0,0.0,430.0,5.0,79,5.0,5,5,0.0,0.0,0.0,170.0,21.0,1.0,1.0,200.0,250.0,14.0,-87.0,28.0,0,0,0.0,0.0,0.0,1.0,0.0,0.0,0.0,0.0,0.0,0,0,0,0,0,0,0,0,0,0,1,0,0,0,0,0,0,0,0,0,0,0,0,0,0,0,0,0,0,0,0,0,0,0
0.073,0.34,0.66,0.007,0.007,0.0,0.0,0.5,0.0005,0.0,0.0,0.0,454.0,5.0,75,5.0,5,5,0.0,0.0,0.0,170.0,21.0,1.0,1.0,200.0,250.0,14.0,-42.0,100.0,0,0,0.0,0.0,0.0,1.0,0.0,0.0,0.0,0.0,0.0,0,0,0,0,0,0,0,0,0,0,1,0,0,0,0,0,0,0,0,0,0,0,0,0,0,0,0,0,0,0,0,0,0,0
0.073,0.34,0.66,0.007,0.007,0.0,0.0,0.5,0.0005,0.0,0.0,0.0,454.0,5.0,75,5.0,5,5,0.0,0.0,0.0,170.0,21.0,1.0,1.0,200.0,250.0,14.0,-76.0,28.0,0,0,0.0,0.0,0.0,1.0,0.0,0.0,0.0,0.0,0.0,0,0,0,0,0,0,0,0,0,0,1,0,0,0,0,0,0,0,0,0,0,0,0,0,0,0,0,0,0,0,0,0,0,0
0.075,0.3,0.63,0.008,0.008,0.0,0.0,1.03,0.0005,0.0,0.0,0.0,438.0,5.0,80,5.0,5,5,0.0,0.0,0.0,170.0,21.0,1.0,1.0,200.0,250.0,14.0,7.0,100.0,0,0,0.0,0.0,0.0,1.0,0.0,0.0,0.0,0.0,0.0,0,0,0,0,0,0,0,0,0,0,1,0,0,0,0,0,0,0,0,0,0,0,0,0,0,0,0,0,0,0,0,0,0,0
0.075,0.3,0.63,0.008,0.008,0.0,0.0,1.03,0.0005,0.0,0.0,0.0,438.0,5.0,80,5.0,5,5,0.0,0.0,0.0,170.0,21.0,1.0,1.0,200.0,250.0,14.0,-57.0,28.0,0,0,0.0,0.0,0.0,1.0,0.0,0.0,0.0,0.0,0.0,0,0,0,0,0,0,0,0,0,0,1,0,0,0,0,0,0,0,0,0,0,0,0,0,0,0,0,0,0,0,0,0,0,0
0.07,0.35,0.65,0.008,0.01,0.0,1.01,0.0,0.0005,0.0,0.0,0.0,504.0,5.0,78,5.0,5,5,0.0,0.0,0.0,170.0,21.0,1.0,1.0,200.0,250.0,14.0,-40.0,100.0,0,0,0.0,0.0,0.0,1.0,0.0,0.0,0.0,0.0,0.0,0,0,0,0,0,0,0,0,0,0,1,0,0,0,0,0,0,0,0,0,0,0,0,0,0,0,0,0,0,0,0,0,0,0
0.07,0.35,0.65,0.008,0.01,0.0,1.01,0.0,0.0005,0.0,0.0,0.0,504.0,5.0,78,5.0,5,5,0.0,0.0,0.0,170.0,21.0,1.0,1.0,200.0,250.0,14.0,-68.0,28.0,0,0,0.0,0.0,0.0,1.0,0.0,0.0,0.0,0.0,0.0,0,0,0,0,0,0,0,0,0,0,1,0,0,0,0,0,0,0,0,0,0,0,0,0,0,0,0,0,0,0,0,0,0,0
0.074,0.25,0.58,0.008,0.01,0.0,1.59,0.0,0.0005,0.0,0.0,0.0,500.0,4.0,89,5.0,5,5,0.0,0.0,0.0,170.0,21.0,1.0,1.0,200.0,250.0,14.0,-22.0,100.0,0,0,0.0,0.0,0.0,1.0,0.0,0.0,0.0,0.0,0.0,0,0,0,0,0,0,0,0,0,0,1,0,0,0,0,0,0,0,0,0,0,0,0,0,0,0,0,0,0,0,0,0,0,0
0.074,0.25,0.58,0.008,0.01,0.0,1.59,0.0,0.0005,0.0,0.0,0.0,500.0,4.0,89,5.0,5,5,0.0,0.0,0.0,170.0,21.0,1.0,1.0,200.0,250.0,14.0,-48.0,28.0,0,0,0.0,0.0,0.0,1.0,0.0,0.0,0.0,0.0,0.0,0,0,0,0,0,0,0,0,0,0,1,0,0,0,0,0,0,0,0,0,0,0,0,0,0,0,0,0,0,0,0,0,0,0
0.076,0.28,0.64,0.008,0.008,0.0,2.1,0.0,0.0005,0.0,0.0,0.0,492.0,8.0,81,5.0,5,5,0.0,0.0,0.0,170.0,21.0,1.0,1.0,200.0,250.0,14.0,26.0,100.0,0,0,0.0,0.0,0.0,1.0,0.0,0.0,0.0,0.0,0.0,0,0,0,0,0,0,0,0,0,0,1,0,0,0,0,0,0,0,0,0,0,0,0,0,0,0,0,0,0,0,0,0,0,0
0.076,0.28,0.64,0.008,0.008,0.0,2.1,0.0,0.0005,0.0,0.0,0.0,492.0,8.0,81,5.0,5,5,0.0,0.0,0.0,170.0,21.0,1.0,1.0,200.0,250.0,14.0,-40.0,28.0,0,0,0.0,0.0,0.0,1.0,0.0,0.0,0.0,0.0,0.0,0,0,0,0,0,0,0,0,0,0,1,0,0,0,0,0,0,0,0,0,0,0,0,0,0,0,0,0,0,0,0,0,0,0
0.068,0.28,0.62,0.008,0.007,0.0,0.0,0.0,0.0005,0.5,0.0,0.0,477.0,5.0,73,5.0,5,5,0.0,0.0,0.0,170.0,21.0,1.0,1.0,200.0,250.0,14.0,-63.0,100.0,0,0,0.0,0.0,0.0,1.0,0.0,0.0,0.0,0.0,0.0,0,0,0,0,0,0,0,0,0,0,1,0,0,0,0,0,0,0,0,0,0,0,0,0,0,0,0,0,0,0,0,0,0,0
0.068,0.28,0.62,0.008,0.007,0.0,0.0,0.0,0.0005,0.5,0.0,0.0,477.0,5.0,73,5.0,5,5,0.0,0.0,0.0,170.0,21.0,1.0,1.0,200.0,250.0,14.0,-86.0,28.0,0,0,0.0,0.0,0.0,1.0,0.0,0.0,0.0,0.0,0.0,0,0,0,0,0,0,0,0,0,0,1,0,0,0,0,0,0,0,0,0,0,0,0,0,0,0,0,0,0,0,0,0,0,0
0.065,0.3,0.62,0.007,0.009,0.0,0.0,0.0,0.0005,1.03,0.0,0.0,519.0,4.0,72,5.0,5,5,0.0,0.0,0.0,170.0,21.0,1.0,1.0,200.0,250.0,14.0,-54.0,100.0,0,0,0.0,0.0,0.0,1.0,0.0,0.0,0.0,0.0,0.0,0,0,0,0,0,0,0,0,0,0,1,0,0,0,0,0,0,0,0,0,0,0,0,0,0,0,0,0,0,0,0,0,0,0
0.065,0.3,0.62,0.007,0.009,0.0,0.0,0.0,0.0005,1.03,0.0,0.0,519.0,4.0,72,5.0,5,5,0.0,0.0,0.0,170.0,21.0,1.0,1.0,200.0,250.0,14.0,-87.0,28.0,0,0,0.0,0.0,0.0,1.0,0.0,0.0,0.0,0.0,0.0,0,0,0,0,0,0,0,0,0,0,1,0,0,0,0,0,0,0,0,0,0,0,0,0,0,0,0,0,0,0,0,0,0,0
0.064,0.32,0.64,0.007,0.008,0.0,0.0,0.0,0.0005,1.6,0.0,0.0,498.0,4.0,60,5.0,5,5,0.0,0.0,0.0,170.0,21.0,1.0,1.0,200.0,250.0,14.0,-24.0,100.0,0,0,0.0,0.0,0.0,1.0,0.0,0.0,0.0,0.0,0.0,0,0,0,0,0,0,0,0,0,0,1,0,0,0,0,0,0,0,0,0,0,0,0,0,0,0,0,0,0,0,0,0,0,0
0.064,0.32,0.64,0.007,0.008,0.0,0.0,0.0,0.0005,1.6,0.0,0.0,498.0,4.0,60,5.0,5,5,0.0,0.0,0.0,170.0,21.0,1.0,1.0,200.0,250.0,14.0,-70.0,28.0,0,0,0.0,0.0,0.0,1.0,0.0,0.0,0.0,0.0,0.0,0,0,0,0,0,0,0,0,0,0,1,0,0,0,0,0,0,0,0,0,0,0,0,0,0,0,0,0,0,0,0,0,0,0
0.073,0.35,0.64,0.005,0.004,0.0,0.0,0.0,0.0005,0.0,0.0,0.0,428.0,38.0,77,5.0,5,5,0.0,0.0,0.0,170.0,21.0,1.0,1.0,200.0,250.0,14.0,-45.0,100.0,0,0,0.0,0.0,0.0,1.0,0.0,0.0,0.0,0.0,0.0,0,0,0,0,0,0,0,0,0,0,1,0,0,0,0,0,0,0,0,0,0,0,0,0,0,0,0,0,0,0,0,0,0,0
0.073,0.35,0.64,0.005,0.004,0.0,0.0,0.0,0.0005,0.0,0.0,0.0,428.0,38.0,77,5.0,5,5,0.0,0.0,0.0,170.0,21.0,1.0,1.0,200.0,250.0,14.0,-70.0,28.0,0,0,0.0,0.0,0.0,1.0,0.0,0.0,0.0,0.0,0.0,0,0,0,0,0,0,0,0,0,0,1,0,0,0,0,0,0,0,0,0,0,0,0,0,0,0,0,0,0,0,0,0,0,0
0.063,0.31,0.65,0.006,0.009,0.88,0.0,0.0,0.0005,0.0,0.0,0.0,472.0,38.0,85,5.0,5,5,0.0,0.0,0.0,170.0,21.0,1.0,1.0,200.0,250.0,14.0,-63.0,100.0,0,0,0.0,0.0,0.0,1.0,0.0,0.0,0.0,0.0,0.0,0,0,0,0,0,0,0,0,0,0,1,0,0,0,0,0,0,0,0,0,0,0,0,0,0,0,0,0,0,0,0,0,0,0
0.063,0.31,0.65,0.006,0.009,0.88,0.0,0.0,0.0005,0.0,0.0,0.0,472.0,38.0,85,5.0,5,5,0.0,0.0,0.0,170.0,21.0,1.0,1.0,200.0,250.0,14.0,-88.0,28.0,0,0,0.0,0.0,0.0,1.0,0.0,0.0,0.0,0.0,0.0,0,0,0,0,0,0,0,0,0,0,1,0,0,0,0,0,0,0,0,0,0,0,0,0,0,0,0,0,0,0,0,0,0,0
