Repository: louisgthier/welding-quality-prediction

# welding-quality-prediction info

# PREPROCESS DATA
Ok les gars ce que j'ai fait pour le moment:
- définition des variables path dans variables.py
- Une fonction pour virer les doubles espaces et espaces de fin de ligne
- Changer les N en NaN

Ce qu'il y a en dessous c'est juste le .tex en markdown

Pour tester l'import, lancez juste data_import.py ça génèrera un fichier dans /data/

# MAP DATA LIBRARY

## Database MAP_DATA_WELD

### 1. Provenance of Data

Tracey Cool\* and H. K. D. H. Bhadeshia, Phase Transformations Group, Department of Materials Science and Metallurgy, University of Cambridge, Cambridge, U.K.

File: data/Charpy_group.csv (part 6 of 6)
n / weight %,Molybdenum concentration / weight %,Vanadium concentration / weight %,Copper concentration / weight %,Cobalt concentration / weight %,Tungsten concentration / weight %,Oxygen concentration / parts per million by weight,Titanium concentration / parts per million by weight,Nitrogen concentration / parts per million by weight,Aluminium concentration / parts per million by weight,Boron concentration / parts per million by weight,Niobium concentration / parts per million by weight,Tin concentration / parts per million by weight,Arsenic concentration / parts per million by weight,Antimony concentration / parts per million by weight,Current / A,Voltage / V,AC or DC,Heat input / kJ mm^{-1},Interpass temperature,Post weld heat treatment temperature,Post weld heat treatment time / hours,Charpy temperature,Charpy impact toughness / J,Electrode Positive,Electrode Negative,Type of weld_FCA,Type of weld_GMAA,Type of weld_GTAA,Type of weld_MMA,Type of weld_NGGMA,Type of weld_NGSAW,Type of weld_SA,Type of weld_SAA,Type of weld_TSA,Group_Alekseev&,Group_Birmingham,Group_Blond&,Group_Chandel&,Group_Cunh,Group_Ditt,Group_EPRI,Group_Es,Group_EvHtIp1979,Group_Evans,Group_EvansLetter,Group_Ga&K,Group_Gar&K,Group_Hunt&,Group_Icici&,Group_Inag&,Group_JorgeEtAl,Group_Kik,Group_Kluket,Group_KocakPEv,Group_KocakPREv,Group_Mart,Group_Natsume,Group_PakSven,Group_PantK,Group_Pat,Group_RC81033,Group_RaiterGonzal,Group_Stil,Group_SurianEtAl,Group_SvenGret,Group_Sw&Rog,Group_Wats,Group_p-RR82011
0.064,0.27,0.61,0.007,0.007,2.17,0.0,0.0,0.0005,0.0,0.0,0.0,454.0,32.0,91,5.0,5,5,0.0,0.0,0.0,170.0,21.0,1.0,1.0,200.0,250.0,14.0,-83.0,100.0,0,0,0.0,0.0,0.0,1.0,0.0,0.0,0.0,0.0,0.0,0,0,0,0,0,0,0,0,0,0,1,0,0,0,0,0,0,0,0,0,0,0,0,0,0,0,0,0,0,0,0,0,0,0
0.064,0.27,0.61,0.007,0.007,2.17,0.0,0.0,0.0005,0.0,0.0,0.0,454.0,32.0,91,5.0,5,5,0.0,0.0,0.0,170.0,21.0,1.0,1.0,200.0,250.0,14.0,-113.0,28.0,0,0,0.0,0.0,0.0,1.0,0.0,0.0,0.0,0.0,0.0,0,0,0,0,0,0,0,0,0,0,1,0,0,0,0,0,0,0,0,0,0,0,0,0,0,0,0,0,0,0,0,0,0,0
0.067,0.3,0.65,0.007,0.007,3.03,0.0,0.0,0.0005,0.0,0.0,0.0,460.0,36.0,72,5.0,5,5,0.0,0.0,0.0,170.0,21.0,1.0,1.0,200.0,250.0,14.0,-85.0,100.0,0,0,0.0,0.0,0.0,1.0,0.0,0.0,0.0,0.0,0.0,0,0,0,0,0,0,0,0,0,0,1,0,0,0,0,0,0,0,0,0,0,0,0,0,0,0,0,0,0,0,0,0,0,0
0.067,0.3,0.65,0.007,0.007,3.03,0.0,0.0,0.0005,0.0,0.0,0.0,460.0,36.0,72,5.0,5,5,0.0,0.0,0.0,170.0,21.0,1.0,1.0,200.0,250.0,14.0,-114.0,28.0,0,0,0.0,0.0,0.0,1.0,0.0,0.0,0.0,0.0,0.0,0,0,0,0,0,0,0,0,0,0,1,0,0,0,0,0,0,0,0,0,0,0,0,0,0,0,0,0,0,0,0,0,0,0
0.069,0.33,0.68,0.006,0.008,0.0,0.0,0.24,0.0005,0.0,0.0,0.0,395.0,36.0,67,5.0,5,5,0.0,0.0,0.0,170.0,21.0,1.0,1.0,200.0,250.0,14.0,-58.0,100.0,0,0,0.0,0.0,0.0,1.0,0.0,0.0,0.0,0.0,0.0,0,0,0,0,0,0,0,0,0,0,1,0,0,0,0,0,0,0,0,0,0,0,0,0,0,0,0,0,0,0,0,0,0,0
0.069,0.33,0.68,0.006,0.008,0.0,0.0,0.24,0.0005,0.0,0.0,0.0,395.0,36.0,67,5.0,5,5,0.0,0.0,0.0,170.0,21.0,1.0,1.0,200.0,250.0,14.0,-82.0,28.0,0,0,0.0,0.0,0.0,1.0,0.0,0.0,0.0,0.0,0.0,0,0,0,0,0,0,0,0,0,0,1,0,0,0,0,0,0,0,0,0,0,0,0,0,0,0,0,0,0,0,0,0,0,0
0.073,0.34,0.66,0.007,0.007,0.0,0.0,0.5,0.0005,0.0,0.0,0.0,433.0,42.0,70,5.0,5,5,0.0,0.0,0.0,170.0,21.0,1.0,1.0,200.0,250.0,14.0,-48.0,100.0,0,0,0.0,0.0,0.0,1.0,0.0,0.0,0.0,0.0,0.0,0,0,0,0,0,0,0,0,0,0,1,0,0,0,0,0,0,0,0,0,0,0,0,0,0,0,0,0,0,0,0,0,0,0
0.073,0.34,0.66,0.007,0.007,0.0,0.0,0.5,0.0005,0.0,0.0,0.0,433.0,42.0,70,5.0,5,5,0.0,0.0,0.0,170.0,21.0,1.0,1.0,200.0,250.0,14.0,-65.0,28.0,0,0,0.0,0.0,0.0,1.0,0.0,0.0,0.0,0.0,0.0,0,0,0,0,0,0,0,0,0,0,1,0,0,0,0,0,0,0,0,0,0,0,0,0,0,0,0,0,0,0,0,0,0,0
0.072,0.32,0.66,0.007,0.007,0.0,0.0,1.03,0.0005,0.0,0.0,0.0,411.0,40.0,76,5.0,5,5,0.0,0.0,0.0,170.0,21.0,1.0,1.0,200.0,250.0,14.0,-33.0,100.0,0,0,0.0,0.0,0.0,1.0,0.0,0.0,0.0,0.0,0.0,0,0,0,0,0,0,0,0,0,0,1,0,0,0,0,0,0,0,0,0,0,0,0,0,0,0,0,0,0,0,0,0,0,0
0.072,0.32,0.66,0.007,0.007,0.0,0.0,1.03,0.0005,0.0,0.0,0.0,411.0,40.0,76,5.0,5,5,0.0,0.0,0.0,170.0,21.0,1.0,1.0,200.0,250.0,14.0,-66.0,28.0,0,0,0.0,0.0,0.0,1.0,0.0,0.0,0.0,0.0,0.0,0,0,0,0,0,0,0,0,0,0,1,0,0,0,0,0,0,0,0,0,0,0,0,0,0,0,0,0,0,0,0,0,0,0
0.077,0.32,0.66,0.008,0.01,0.0,1.03,0.0,0.0005,0.0,0.0,0.0,457.0,34.0,75,5.0,5,5,0.0,0.0,0.0,170.0,21.0,1.0,1.0,200.0,250.0,14.0,-35.0,100.0,0,0,0.0,0.0,0.0,1.0,0.0,0.0,0.0,0.0,0.0,0,0,0,0,0,0,0,0,0,0,1,0,0,0,0,0,0,0,0,0,0,0,0,0,0,0,0,0,0,0,0,0,0,0
0.077,0.32,0.66,0.008,0.01,0.0,1.03,0.0,0.0005,0.0,0.0,0.0,457.0,34.0,75,5.0,5,5,0.0,0.0,0.0,170.0,21.0,1.0,1.0,200.0,250.0,14.0,-54.0,28.0,0,0,0.0,0.0,0.0,1.0,0.0,0.0,0.0,0.0,0.0,0,0,0,0,0,0,0,0,0,0,1,0,0,0,0,0,0,0,0,0,0,0,0,0,0,0,0,0,0,0,0,0,0,0
0.078,0.26,0.62,0.007,0.005,0.0,1.6,0.0,0.0005,0.0,0.0,0.0,472.0,29.0,100,5.0,5,5,0.0,0.0,0.0,170.0,21.0,1.0,1.0,200.0,250.0,14.0,-8.0,100.0,0,0,0.0,0.0,0.0,1.0,0.0,0.0,0.0,0.0,0.0,0,0,0,0,0,0,0,0,0,0,1,0,0,0,0,0,0,0,0,0,0,0,0,0,0,0,0,0,0,0,0,0,0,0
0.078,0.26,0.62,0.007,0.005,0.0,1.6,0.0,0.0005,0.0,0.0,0.0,472.0,29.0,100,5.0,5,5,0.0,0.0,0.0,170.0,21.0,1.0,1.0,200.0,250.0,14.0,-35.0,28.0,0,0,0.0,0.0,0.0,1.0,0.0,0.0,0.0,0.0,0.0,0,0,0,0,0,0,0,0,0,0,1,0,0,0,0,0,0,0,0,0,0,0,0,0,0,0,0,0,0,0,0,0,0,0
0.078,0.28,0.64,0.008,0.007,0.0,2.15,0.0,0.0005,0.0,0.0,0.0,482.0,42.0,95,5.0,5,5,0.0,0.0,0.0,170.0,21.0,1.0,1.0,200.0,250.0,14.0,8.0,100.0,0,0,0.0,0.0,0.0,1.0,0.0,0.0,0.0,0.0,0.0,0,0,0,0,0,0,0,0,0,0,1,0,0,0,0,0,0,0,0,0,0,0,0,0,0,0,0,0,0,0,0,0,0,0
0.078,0.28,0.64,0.008,0.007,0.0,2.15,0.0,0.0005,0.0,0.0,0.0,482.0,42.0,95,5.0,5,5,0.0,0.0,0.0,170.0,21.0,1.0,1.0,200.0,250.0,14.0,-33.0,28.0,0,0,0.0,0.0,0.0,1.0,0.0,0.0,0.0,0.0,0.0,0,0,0,0,0,0,0,0,0,0,1,0,0,0,0,0,0,0,0,0,0,0,0,0,0,0,0,0,0,0,0,0,0,0
0.063,0.3,0.64,0.008,0.008,0.0,0.0,0.0,0.0005,0.53,0.0,0.0,453.0,43.0,74,5.0,5,5,0.0,0.0,0.0,170.0,21.0,1.0,1.0,200.0,250.0,14.0,-62.0,100.0,0,0,0.0,0.0,0.0,1.0,0.0,0.0,0.0,0.0,0.0,0,0,0,0,0,0,0,0,0,0,1,0,0,0,0,0,0,0,0,0,0,0,0,0,0,0,0,0,0,0,0,0,0,0
0.063,0.3,0.64,0.008,0.008,0.0,0.0,0.0,0.0005,0.53,0.0,0.0,453.0,43.0,74,5.0,5,5,0.0,0.0,0.0,170.0,21.0,1.0,1.0,200.0,250.0,14.0,-94.0,28.0,0,0,0.0,0.0,0.0,1.0,0.0,0.0,0.0,0.0,0.0,0,0,0,0,0,0,0,0,0,0,1,0,0,0,0,0,0,0,0,0,0,0,0,0,0,0,0,0,0,0,0,0,0,0
0.064,0.3,0.63,0.007,0.007,0.0,0.0,0.0,0.0005,1.05,0.0,0.0,456.0,42.0,65,5.0,5,5,0.0,0.0,0.0,170.0,21.0,1.0,1.0,200.0,250.0,14.0,-58.0,100.0,0,0,0.0,0.0,0.0,1.0,0.0,0.0,0.0,0.0,0.0,0,0,0,0,0,0,0,0,0,0,1,0,0,0,0,0,0,0,0,0,0,0,0,0,0,0,0,0,0,0,0,0,0,0
0.064,0.3,0.63,0.007,0.007,0.0,0.0,0.0,0.0005,1.05,0.0,0.0,456.0,42.0,65,5.0,5,5,0.0,0.0,0.0,170.0,21.0,1.0,1.0,200.0,250.0,14.0,-94.0,28.0,0,0,0.0,0.0,0.0,1.0,0.0,0.0,0.0,0.0,0.0,0,0,0,0,0,0,0,0,0,0,1,0,0,0,0,0,0,0,0,0,0,0,0,0,0,0,0,0,0,0,0,0,0,0
0.066,0.37,0.67,0.006,0.008,0.0,0.0,0.0,0.0005,1.44,0.0,0.0,453.0,51.0,55,5.0,5,5,0.0,0.0,0.0,170.0,21.0,1.0,1.0,200.0,250.0,14.0,-43.0,100.0,0,0,0.0,0.0,0.0,1.0,0.0,0.0,0.0,0.0,0.0,0,0,0,0,0,0,0,0,0,0,1,0,0,0,0,0,0,0,0,0,0,0,0,0,0,0,0,0,0,0,0,0,0,0
0.066,0.37,0.67,0.006,0.008,0.0,0.0,0.0,0.0005,1.44,0.0,0.0,453.0,51.0,55,5.0,5,5,0.0,0.0,0.0,170.0,21.0,1.0,1.0,200.0,250.0,14.0,-77.0,28.0,0,0,0.0,0.0,0.0,1.0,0.0,0.0,0.0,0.0,0.0,0,0,0,0,0,0,0,0,0,0,1,0,0,0,0,0,0,0,0,0,0,0,0,0,0,0,0,0,0,0,0,0,0,0
0.078,0.26,1.43,0.006,0.006,0.0,0.0,0.0,0.0005,0.0,0.0,0.0,481.0,5.0,86,5.0,5,5,0.0,0.0,0.0,170.0,21.0,1.0,1.0,200.0,250.0,14.0,-18.0,100.0,0,0,0.0,0.0,0.0,1.0,0.0,0.0,0.0,0.0,0.0,0,0,0,0,0,0,0,0,0,0,1,0,0,0,0,0,0,0,0,0,0,0,0,0,0,0,0,0,0,0,0,0,0,0
0.078,0.26,1.43,0.006,0.006,0.0,0.0,0.0,0.0005,0.0,0.0,0.0,481.0,5.0,86,5.0,5,5,0.0,0.0,0.0,170.0,21.0,1.0,1.0,200.0,250.0,14.0,-43.0,28.0,0,0,0.0,0.0,0.0,1.0,0.0,0.0,0.0,0.0,0.0,0,0,0,0,0,0,0,0,0,0,1,0,0,0,0,0,0,0,0,0,0,0,0,0,0,0,0,0,0,0,0,0,0,0
0.073,0.28,1.39,0.007,0.007,0.95,0.0,0.0,0.0005,0.0,0.0,0.0,454.0,5.0,76,5.0,5,5,0.0,0.0,0.0,170.0,21.0,1.0,1.0,200.0,250.0,14.0,-13.0,100.0,0,0,0.0,0.0,0.0,1.0,0.0,0.0,0.0,0.0,0.0,0,0,0,0,0,0,0,0,0,0,1,0,0,0,0,0,0,0,0,0,0,0,0,0,0,0,0,0,0,0,0,0,0,0
0.073,0.28,1.39,0.007,0.007,0.95,0.0,0.0,0.0005,0.0,0.0,0.0,454.0,5.0,76,5.0,5,5,0.0,0.0,0.0,170.0,21.0,1.0,1.0,200.0,250.0,14.0,-48.0,28.0,0,0,0.0,0.0,0.0,1.0,0.0,0.0,0.0,0.0,0.0,0,0,0,0,0,0,0,0,0,0,1,0,0,0,0,0,0,0,0,0,0,0,0,0,0,0,0,0,0,0,0,0,0,0
0.071,0.26,1.48,0.007,0.012,2.28,0.0,0.0,0.0005,0.0,0.0,0.0,460.0,5.0,87,5.0,5,5,0.0,0.0,0.0,170.0,21.0,1.0,1.0,200.0,250.0,14.0,-20.0,100.0,0,0,0.0,0.0,0.0,1.0,0.0,0.0,0.0,0.0,0.0,0,0,0,0,0,0,0,0,0,0,1,0,0,0,0,0,0,0,0,0,0,0,0,0,0,0,0,0,0,0,0,0,0,0
0.071,0.26,1.48,0.007,0.012,2.28,0.0,0.0,0.0005,0.0,0.0,0.0,460.0,5.0,87,5.0,5,5,0.0,0.0,0.0,170.0,21.0,1.0,1.0,200.0,250.0,14.0,-61.0,28.0,0,0,0.0,0.0,0.0,1.0,0.0,0.0,0.0,0.0,0.0,0,0,0,0,0,0,0,0,0,0,1,0,0,0,0,0,0,0,0,0,0,0,0,0,0,0,0,0,0,0,0,0,0,0
0.073,0.24,1.43,0.008,0.006,3.12,0.0,0.0,0.0005,0.0,0.0,0.0,460.0,5.0,77,5.0,5,5,0.0,0.0,0.0,170.0,21.0,1.0,1.0,200.0,250.0,14.0,-12.0,100.0,0,0,0.0,0.0,0.0,1.0,0.0,0.0,0.0,0.0,0.0,0,0,0,0,0,0,0,0,0,0,1,0,0,0,0,0,0,0,0,0,0,0,0,0,0,0,0,0,0,0,0,0,0,0
0.073,0.24,1.43,0.008,0.006,3.12,0.0,0.0,0.0005,0.0,0.0,0.0,460.0,5.0,77,5.0,5,5,0.0,0.0,0.0,170.0,21.0,1.0,1.0,200.0,250.0,14.0,-64.0,28.0,0,0,0.0,0.0,0.0,1.0,0.0,0.0,0.0,0.0,0.0,0,0,0,0,0,0,0,0,0,0,1,0,0,0,0,0,0,0,0,0,0,0,0,0,0,0,0,0,0,0,0,0,0,0
0.076,0.28,1.53,0.008,0.006,0.0,0.0,0.25,0.0005,0.0,0.0,0.0,444.0,5.0,84,5.0,5,5,0.0,0.0,0.0,170.0,21.0,1.0,1.0,200.0,250.0,14.0,-24.0,100.0,0,0,0.0,0.0,0.0,1.0,0.0,0.0,0.0,0.0,0.0,0,0,0,0,0,0,0,0,0,0,1,0,0,0,0,0,0,0,0,0,0,0,0,0,0,0,0,0,0,0,0,0,0,0
0.076,0.28,1.53,0.008,0.006,0.0,0.0,0.25,0.0005,0.0,0.0,0.0,444.0,5.0,84,5.0,5,5,0.0,0.0,0.0,170.0,21.0,1.0,1.0,200.0,250.0,14.0,-61.0,28.0,0,0,0.0,0.0,0.0,1.0,0.0,0.0,0.0,0.0,0.0,0,0,0,0,0,0,0,0,0,0,1,0,0,0,0,0,0,0,0,0,0,0,0,0,0,0,0,0,0,0,0,0,0,0
0.076,0.25,1.45,0.008,0.006,0.0,0.0,0.5,0.0005,0.0,0.0,0.0,457.0,5.0,78,5.0,5,5,0.0,0.0,0.0,170.0,21.0,1.0,1.0,200.0,250.0,14.0,-4.0,100.0,0,0,0.0,0.0,0.0,1.0,0.0,0.0,0.0,0.0,0.0,0,0,0,0,0,0,0,0,0,0,1,0,0,0,0,0,0,0,0,0,0,0,0,0,0,0,0,0,0,0,0,0,0,0
0.076,0.25,1.45,0.008,0.006,0.0,0.0,0.5,0.0005,0.0,0.0,0.0,457.0,5.0,78,5.0,5,5,0.0,0.0,0.0,170.0,21.0,1.0,1.0,200.0,250.0,14.0,-50.0,28.0,0,0,0.0,0.0,0.0,1.0,0.0,0.0,0.0,0.0,0.0,0,0,0,0,0,0,0,0,0,0,1,0,0,0,0,0,0,0,0,0,0,0,0,0,0,0,0,0,0,0,0,0,0,0
0.076,0.24,1.41,0.008,0.006,0.0,0.0,1.11,0.0005,0.0,0.0,0.0,447.0,5.0,85,5.0,5,5,0.0,0.0,0.0,170.0,21.0,1.0,1.0,200.0,250.0,14.0,26.0,100.0,0,0,0.0,0.0,0.0,1.0,0.0,0.0,0.0,0.0,0.0,0,0,0,0,0,0,0,0,0,0,1,0,0,0,0,0,0,0,0,0,0,0,0,0,0,0,0,0,0,0,0,0,0,0
0.076,0.24,1.41,0.008,0.006,0.0,0.0,1.11,0.0005,0.0,0.0,0.0,447.0,5.0,85,5.0,5,5,0.0,0.0,0.0,170.0,21.0,1.0,1.0,200.0,250.0,14.0,-50.0,28.0,0,0,0.0,0.0,0.0,1.0,0.0,0.0,0.0,0.0,0.0,0,0,0,0,0,0,0,0,0,0,1,0,0,0,0,0,0,0,0,0,0,0,0,0,0,0,0,0,0,0,0,0,0,0
0.08,0.28,1.48,0.007,0.006,0.0,1.07,0.0,0.0005,0.0,0.0,0.0,436.0,5.0,94,5.0,5,5,0.0,0.0,0.0,170.0,21.0,1.0,1.0,200.0,250.0,14.0,-20.0,100.0,0,0,0.0,0.0,0.0,1.0,0.0,0.0,0.0,0.0,0.0,0,0,0,0,0,0,0,0,0,0,1,0,0,0,0,0,0,0,0,0,0,0,0,0,0,0,0,0,0,0,0,0,0,0
0.08,0.28,1.48,0.007,0.006,0.0,1.07,0.0,0.0005,0.0,0.0,0.0,436.0,5.0,94,5.0,5,5,0.0,0.0,0.0,170.0,21.0,1.0,1.0,200.0,250.0,14.0,-70.0,28.0,0,0,0.0,0.0,0.0,1.0,0.0,0.0,0.0,0.0,0.0,0,0,0,0,0,0,0,0,0,0,1,0,0,0,0,0,0,0,0,0,0,0,0,0,0,0,0,0,0,0,0,0,0,0
0.075,0.28,1.48,0.007,0.005,0.0,1.55,0.0,0.0005,0.0,0.0,0.0,466.0,5.0,86,5.0,5,5,0.0,0.0,0.0,170.0,21.0,1.0,1.0,200.0,250.0,14.0,6.0,100.0,0,0,0.0,0.0,0.0,1.0,0.0,0.0,0.0,0.0,0.0,0,0,0,0,0,0,0,0,0,0,1,0,0,0,0,0,0,0,0,0,0,0,0,0,0,0,0,0,0,0,0,0,0,0
0.075,0.28,1.48,0.007,0.005,0.0,1.55,0.0,0.0005,0.0,0.0,0.0,466.0,5.0,86,5.0,5,5,0.0,0.0,0.0,170.0,21.0,1.0,1.0,200.0,250.0,14.0,-55.0,28.0,0,0,0.0,0.0,0.0,1.0,0.0,0.0,0.0,0.0,0.0,0,0,0,0,0,0,0,0,0,0,1,0,0,0,0,0,0,0,0,0,0,0,0,0,0,0,0,0,0,0,0,0,0,0
0.076,0.28,1.44,0.007,0.007,0.0,1.96,0.0,0.0005,0.0,0.0,0.0,476.0,5.0,84,5.0,5,5,0.0,0.0,0.0,170.0,21.0,1.0,1.0,200.0,250.0,14.0,24.0,100.0,0,0,0.0,0.0,0.0,1.0,0.0,0.0,0.0,0.0,0.0,0,0,0,0,0,0,0,0,0,0,1,0,0,0,0,0,0,0,0,0,0,0,0,0,0,0,0,0,0,0,0,0,0,0
0.076,0.28,1.44,0.007,0.007,0.0,1.96,0.0,0.0005,0.0,0.0,0.0,476.0,5.0,84,5.0,5,5,0.0,0.0,0.0,170.0,21.0,1.0,1.0,200.0,250.0,14.0,-50.0,28.0,0,0,0.0,0.0,0.0,1.0,0.0,0.0,0.0,0.0,0.0,0,0,0,0,0,0,0,0,0,0,1,0,0,0,0,0,0,0,0,0,0,0,0,0,0,0,0,0,0,0,0,0,0,0
0.08,0.24,1.47,0.007,0.007,0.0,0.0,0.0,0.0005,0.55,0.0,0.0,455.0,5.0,96,5.0,5,5,0.0,0.0,0.0,170.0,21.0,1.0,1.0,200.0,250.0,14.0,-10.0,100.0,0,0,0.0,0.0,0.0,1.0,0.0,0.0,0.0,0.0,0.0,0,0,0,0,0,0,0,0,0,0,1,0,0,0,0,0,0,0,0,0,0,0,0,0,0,0,0,0,0,0,0,0,0,0
0.08,0.24,1.47,0.007,0.007,0.0,0.0,0.0,0.0005,0.55,0.0,0.0,455.0,5.0,96,5.0,5,5,0.0,0.0,0.0,170.0,21.0,1.0,1.0,200.0,250.0,14.0,-36.0,28.0,0,0,0.0,0.0,0.0,1.0,0.0,0.0,0.0,0.0,0.0,0,0,0,0,0,0,0,0,0,0,1,0,0,0,0,0,0,0,0,0,0,0,0,0,0,0,0,0,0,0,0,0,0,0
0.075,0.24,1.41,0.006,0.008,0.0,0.0,0.0,0.0005,1.06,0.0,0.0,484.0,5.0,89,5.0,5,5,0.0,0.0,0.0,170.0,21.0,1.0,1.0,200.0,250.0,14.0,-4.0,100.0,0,0,0.0,0.0,0.0,1.0,0.0,0.0,0.0,0.0,0.0,0,0,0,0,0,0,0,0,0,0,1,0,0,0,0,0,0,0,0,0,0,0,0,0,0,0,0,0,0,0,0,0,0,0
0.075,0.24,1.41,0.006,0.008,0.0,0.0,0.0,0.0005,1.06,0.0,0.0,484.0,5.0,89,5.0,5,5,0.0,0.0,0.0,170.0,21.0,1.0,1.0,200.0,250.0,14.0,-48.0,28.0,0,0,0.0,0.0,0.0,1.0,0.0,0.0,0.0,0.0,0.0,0,0,0,0,0,0,0,0,0,0,1,0,0,0,0,0,0,0,0,0,0,0,0,0,0,0,0,0,0,0,0,0,0,0
0.074,0.22,1.36,0.008,0.01,0.0,0.0,0.0,0.0005,1.63,0.0,0.0,484.0,5.0,110,5.0,5,5,0.0,0.0,0.0,170.0,21.0,1.0,1.0,200.0,250.0,14.0,23.0,100.0,0,0,0.0,0.0,0.0,1.0,0.0,0.0,0.0,0.0,0.0,0,0,0,0,0,0,0,0,0,0,1,0,0,0,0,0,0,0,0,0,0,0,0,0,0,0,0,0,0,0,0,0,0,0
0.074,0.22,1.36,0.008,0.01,0.0,0.0,0.0,0.0005,1.63,0.0,0.0,484.0,5.0,110,5.0,5,5,0.0,0.0,0.0,170.0,21.0,1.0,1.0,200.0,250.0,14.0,-30.0,28.0,0,0,0.0,0.0,0.0,1.0,0.0,0.0,0.0,0.0,0.0,0,0,0,0,0,0,0,0,0,0,1,0,0,0,0,0,0,0,0,0,0,0,0,0,0,0,0,0,0,0,0,0,0,0
0.074,0.28,1.46,0.008,0.008,0.0,0.0,0.0,0.0005,0.0,0.0,0.0,443.0,35.0,79,5.0,5,5,0.0,0.0,0.0,170.0,21.0,1.0,1.0,200.0,250.0,14.0,-68.0,100.0,0,0,0.0,0.0,0.0,1.0,0.0,0.0,0.0,0.0,0.0,0,0,0,0,0,0,0,0,0,0,1,0,0,0,0,0,0,0,0,0,0,0,0,0,0,0,0,0,0,0,0,0,0,0
0.074,0.28,1.46,0.008,0.008,0.0,0.0,0.0,0.0005,0.0,0.0,0.0,443.0,35.0,79,5.0,5,5,0.0,0.0,0.0,170.0,21.0,1.0,1.0,200.0,250.0,14.0,-88.0,28.0,0,0,0.0,0.0,0.0,1.0,0.0,0.0,0.0,0.0,0.0,0,0,0,0,0,0,0,0,0,0,1,0,0,0,0,0,0,0,0,0,0,0,0,0,0,0,0,0,0,0,0,0,0,0
0.076,0.25,1.48,0.008,0.006,0.95,0.0,0.0,0.0005,0.0,0.0,0.0,417.0,33.0,81,5.0,5,5,0.0,0.0,0.0,170.0,21.0,1.0,1.0,200.0,250.0,14.0,-62.0,100.0,0,0,0.0,0.0,0.0,1.0,0.0,0.0,0.0,0.0,0.0,0,0,0,0,0,0,0,0,0,0,1,0,0,0,0,0,0,0,0,0,0,0,0,0,0,0,0,0,0,0,0,0,0,0
0.076,0.25,1.48,0.008,0.006,0.95,0.0,0.0,0.0005,0.0,0.0,0.0,417.0,33.0,81,5.0,5,5,0.0,0.0,0.0,170.0,21.0,1.0,1.0,200.0,250.0,14.0,-94.0,28.0,0,0,0.0,0.0,0.0,1.0,0.0,0.0,0.0,0.0,0.0,0,0,0,0,0,0,0,0,0,0,1,0,0,0,0,0,0,0,0,0,0,0,0,0,0,0,0,0,0,0,0,0,0,0
0.068,0.27,1.46,0.008,0.007,2.24,0.0,0.0,0.0005,0.0,0.0,0.0,436.0,34.0,78,5.0,5,5,0.0,0.0,0.0,170.0,21.0,1.0,1.0,200.0,250.0,14.0,-58.0,100.0,0,0,0.0,0.0,0.0,1.0,0.0,0.0,0.0,0.0,0.0,0,0,0,0,0,0,0,0,0,0,1,0,0,0,0,0,0,0,0,0,0,0,0,0,0,0,0,0,0,0,0,0,0,0
0.068,0.27,1.46,0.008,0.007,2.24,0.0,0.0,0.0005,0.0,0.0,0.0,436.0,34.0,78,5.0,5,5,0.0,0.0,0.0,170.0,21.0,1.0,1.0,200.0,250.0,14.0,-102.0,28.0,0,0,0.0,0.0,0.0,1.0,0.0,0.0,0.0,0.0,0.0,0,0,0,0,0,0,0,0,0,0,1,0,0,0,0,0,0,0,0,0,0,0,0,0,0,0,0,0,0,0,0,0,0,0
0.075,0.26,1.46,0.008,0.006,3.15,0.0,0.0,0.0005,0.0,0.0,0.0,418.0,32.0,72,5.0,5,5,0.0,0.0,0.0,170.0,21.0,1.0,1.0,200.0,250.0,14.0,-49.0,100.0,0,0,0.0,0.0,0.0,1.0,0.0,0.0,0.0,0.0,0.0,0,0,0,0,0,0,0,0,0,0,1,0,0,0,0,0,0,0,0,0,0,0,0,0,0,0,0,0,0,0,0,0,0,0
0.075,0.26,1.46,0.008,0.006,3.15,0.0,0.0,0.0005,0.0,0.0,0.0,418.0,32.0,72,5.0,5,5,0.0,0.0,0.0,170.0,21.0,1.0,1.0,200.0,250.0,14.0,-95.0,28.0,0,0,0.0,0.0,0.0,1.0,0.0,0.0,0.0,0.0,0.0,0,0,0,0,0,0,0,0,0,0,1,0,0,0,0,0,0,0,0,0,0,0,0,0,0,0,0,0,0,0,0,0,0,0
0.076,0.26,1.49,0.008,0.008,0.0,0.0,0.25,5.0,0.0,0.0,0.0,412.0,34.0,89,5.0,5,5,0.0,0.0,0.0,170.0,21.0,1.0,1.0,200.0,250.0,14.0,-69.0,100.0,0,0,0.0,0.0,0.0,1.0,0.0,0.0,0.0,0.0,0.0,0,0,0,0,0,0,0,0,0,0,1,0,0,0,0,0,0,0,0,0,0,0,0,0,0,0,0,0,0,0,0,0,0,0
0.076,0.26,1.49,0.008,0.008,0.0,0.0,0.25,5.0,0.0,0.0,0.0,412.0,34.0,89,5.0,5,5,0.0,0.0,0.0,170.0,21.0,1.0,1.0,200.0,250.0,14.0,-86.0,28.0,0,0,0.0,0.0,0.0,1.0,0.0,0.0,0.0,0.0,0.0,0,0,0,0,0,0,0,0,0,0,1,0,0,0,0,0,0,0,0,0,0,0,0,0,0,0,0,0,0,0,0,0,0,0
0.075,0.26,1.46,0.008,0.007,0.0,0.0,0.5,5.0,0.0,0.0,0.0,429.0,31.0,86,5.0,5,5,0.0,0.0,0.0,170.0,21.0,1.0,1.0,200.0,250.0,14.0,-56.0,100.0,0,0,0.0,0.0,0.0,1.0,0.0,0.0,0.0,0.0,0.0,0,0,0,0,0,0,0,0,0,0,1,0,0,0,0,0,0,0,0,0,0,0,0,0,0,0,0,0,0,0,0,0,0,0
0.075,0.26,1.46,0.008,0.007,0.0,0.0,0.5,5.0,0.0,0.0,0.0,429.0,31.0,86,5.0,5,5,0.0,0.0,0.0,170.0,21.0,1.0,1.0,200.0,250.0,14.0,-90.0,28.0,0,0,0.0,0.0,0.0,1.0,0.0,0.0,0.0,0.0,0.0,0,0,0,0,0,0,0,0,0,0,1,0,0,0,0,0,0,0,0,0,0,0,0,0,0,0,0,0,0,0,0,0,0,0
0.075,0.25,1.44,0.008,0.008,0.0,0.0,1.07,5.0,0.0,0.0,0.0,432.0,31.0,83,5.0,5,5,0.0,0.0,0.0,170.0,21.0,1.0,1.0,200.0,250.0,14.0,-39.0,100.0,0,0,0.0,0.0,0.0,1.0,0.0,0.0,0.0,0.0,0.0,0,0,0,0,0,0,0,0,0,0,1,0,0,0,0,0,0,0,0,0,0,0,0,0,0,0,0,0,0,0,0,0,0,0
0.075,0.25,1.44,0.008,0.008,0.0,0.0,1.07,5.0,0.0,0.0,0.0,432.0,31.0,83,5.0,5,5,0.0,0.0,0.0,170.0,21.0,1.0,1.0,200.0,250.0,14.0,-85.0,28.0,0,0,0.0,0.0,0.0,1.0,0.0,0.0,0.0,0.0,0.0,0,0,0,0,0,0,0,0,0,0,1,0,0,0,0,0,0,0,0,0,0,0,0,0,0,0,0,0,0,0,0,0,0,0
0.079,0.3,1.56,0.007,0.011,0.0,1.03,0.0,0.0005,0.0,0.0,0.0,431.0,27.0,98,5.0,5,5,0.0,0.0,0.0,170.0,21.0,1.0,1.0,200.0,250.0,14.0,-58.0,100.0,0,0,0.0,0.0,0.0,1.0,0.0,0.0,0.0,0.0,0.0,0,0,0,0,0,0,0,0,0,0,1,0,0,0,0,0,0,0,0,0,0,0,0,0,0,0,0,0,0,0,0,0,0,0
0.079,0.3,1.56,0.007,0.011,0.0,1.03,0.0,0.0005,0.0,0.0,0.0,431.0,27.0,98,5.0,5,5,0.0,0.0,0.0,170.0,21.0,1.0,1.0,200.0,250.0,14.0,-84.0,28.0,0,0,0.0,0.0,0.0,1.0,0.0,0.0,0.0,0.0,0.0,0,0,0,0,0,0,0,0,0,0,1,0,0,0,0,0,0,0,0,0,0,0,0,0,0,0,0,0,0,0,0,0,0,0
0.073,0.29,1.53,0.007,0.01,0.0,1.53,0.0,0.0005,0.0,0.0,0.0,438.0,27.0,79,5.0,5,5,0.0,0.0,0.0,170.0,21.0,1.0,1.0,200.0,250.0,14.0,-38.0,100.0,0,0,0.0,0.0,0.0,1.0,0.0,0.0,0.0,0.0,0.0,0,0,0,0,0,0,0,0,0,0,1,0,0,0,0,0,0,0,0,0,0,0,0,0,0,0,0,0,0,0,0,0,0,0
0.073,0.29,1.53,0.007,0.01,0.0,1.53,0.0,0.0005,0.0,0.0,0.0,438.0,27.0,79,5.0,5,5,0.0,0.0,0.0,170.0,21.0,1.0,1.0,200.0,250.0,14.0,-79.0,28.0,0,0,0.0,0.0,0.0,1.0,0.0,0.0,0.0,0.0,0.0,0,0,0,0,0,0,0,0,0,0,1,0,0,0,0,0,0,0,0,0,0,0,0,0,0,0,0,0,0,0,0,0,0,0
0.078,0.29,1.48,0.007,0.01,0.0,1.96,0.0,0.0005,0.0,0.0,0.0,438.0,28.0,82,5.0,5,5,0.0,0.0,0.0,170.0,21.0,1.0,1.0,200.0,250.0,14.0,-6.0,100.0,0,0,0.0,0.0,0.0,1.0,0.0,0.0,0.0,0.0,0.0,0,0,0,0,0,0,0,0,0,0,1,0,0,0,0,0,0,0,0,0,0,0,0,0,0,0,0,0,0,0,0,0,0,0
0.078,0.29,1.48,0.007,0.01,0.0,1.96,0.0,0.0005,0.0,0.0,0.0,438.0,28.0,82,5.0,5,5,0.0,0.0,0.0,170.0,21.0,1.0,1.0,200.0,250.0,14.0,-70.0,28.0,0,0,0.0,0.0,0.0,1.0,0.0,0.0,0.0,0.0,0.0,0,0,0,0,0,0,0,0,0,0,1,0,0,0,0,0,0,0,0,0,0,0,0,0,0,0,0,0,0,0,0,0,0,0
0.076,0.27,1.48,0.007,0.008,0.0,0.0,0.0,0.0005,0.53,0.0,0.0,454.0,22.0,81,5.0,5,5,0.0,0.0,0.0,170.0,21.0,1.0,1.0,200.0,250.0,14.0,-57.0,100.0,0,0,0.0,0.0,0.0,1.0,0.0,0.0,0.0,0.0,0.0,0,0,0,0,0,0,0,0,0,0,1,0,0,0,0,0,0,0,0,0,0,0,0,0,0,0,0,0,0,0,0,0,0,0
0.076,0.27,1.48,0.007,0.008,0.0,0.0,0.0,0.0005,0.53,0.0,0.0,454.0,22.0,81,5.0,5,5,0.0,0.0,0.0,170.0,21.0,1.0,1.0,200.0,250.0,14.0,-93.0,28.0,0,0,0.0,0.0,0.0,1.0,0.0,0.0,0.0,0.0,0.0,0,0,0,0,0,0,0,0,0,0,1,0,0,0,0,0,0,0,0,0,0,0,0,0,0,0,0,0,0,0,0,0,0,0
0.077,0.25,1.43,0.007,0.008,0.0,0.0,0.0,0.0005,1.08,0.0,0.0,456.0,19.0,92,5.0,5,5,0.0,0.0,0.0,170.0,21.0,1.0,1.0,200.0,250.0,14.0,-48.0,100.0,0,0,0.0,0.0,0.0,1.0,0.0,0.0,0.0,0.0,0.0,0,0,0,0,0,0,0,0,0,0,1,0,0,0,0,0,0,0,0,0,0,0,0,0,0,0,0,0,0,0,0,0,0,0
0.077,0.25,1.43,0.007,0.008,0.0,0.0,0.0,0.0005,1.08,0.0,0.0,456.0,19.0,92,5.0,5,5,0.0,0.0,0.0,170.0,21.0,1.0,1.0,200.0,250.0,14.0,-85.0,28.0,0,0,0.0,0.0,0.0,1.0,0.0,0.0,0.0,0.0,0.0,0,0,0,0,0,0,0,0,0,0,1,0,0,0,0,0,0,0,0,0,0,0,0,0,0,0,0,0,0,0,0,0,0,0
0.069,0.25,1.37,0.007,0.009,0.0,0.0,0.0,0.0005,1.6,0.0,0.0,475.0,23.0,75,5.0,5,5,0.0,0.0,0.0,170.0,21.0,1.0,1.0,200.0,250.0,14.0,-15.0,100.0,0,0,0.0,0.0,0.0,1.0,0.0,0.0,0.0,0.0,0.0,0,0,0,0,0,0,0,0,0,0,1,0,0,0,0,0,0,0,0,0,0,0,0,0,0,0,0,0,0,0,0,0,0,0
0.069,0.25,1.37,0.007,0.009,0.0,0.0,0.0,0.0005,1.6,0.0,0.0,475.0,23.0,75,5.0,5,5,0.0,0.0,0.0,170.0,21.0,1.0,1.0,200.0,250.0,14.0,-67.0,28.0,0,0,0.0,0.0,0.0,1.0,0.0,0.0,0.0,0.0,0.0,0,0,0,0,0,0,0,0,0,0,1,0,0,0,0,0,0,0,0,0,0,0,0,0,0,0,0,0,0,0,0,0,0,0
