Repository: louisgthier/welding-quality-prediction

# welding-quality-prediction info

# PREPROCESS DATA
Ok les gars ce que j'ai fait pour le moment:
- définition des variables path dans variables.py
- Une fonction pour virer les doubles espaces et espaces de fin de ligne
- Changer les N en NaN

Ce qu'il y a en dessous c'est juste le .tex en markdown

Pour tester l'import, lancez juste data_import.py ça génèrera un fichier dans /data/

# A FAIRE POUR LE PROJET 
Les objectifs du projet sont les suivants :
	Faire une analyse descriptive de la base de données pour bien la maîtriser et identifier les tâches de preprocessing pertinentes à réaliser. Toute action de preprocessing devra être explicitée, décrite et justifiée. Réfléchir aux unités de mesures des variables, à la nécessité de normaliser ou non les données, appliquer une ACP pour développer de l’intuition sur la problématique, etc. 
	Identifier quelles sont les variables représentatives de la qualité de soudure et bien les comprendre. Réfléchir à la façon de prédire la qualité de soudure à partir de ces variables identifiées. Cela implique de réfléchir à une stratégie et il est attendu de bien l’expliciter et la justifier.
	Appliquer différentes approches de ML vues en cours et en TD sur ce dataset pour prédire la qualité de soudure. Pensez à réaliser un protocole de validation croisée rigoureux. Enfin, le dataset n’étant pas complétement labélisé, nous vous invitons à effectuer un travail bibliographique sur des méthodes de ML avancées de type semi-supervisées. Vous êtes invités à en appliquer au minimum une en justifiant votre choix et la pertinence de celle-ci. 
	Faire une analyse comparative des performances des différents modèles et méthodes appliqués.

# MAP DATA LIBRARY

## Database MAP_DATA_WELD

### 1. Provenance of Data

Tracey Cool\* and H. K. D. H. Bhadeshia, Phase Transformations Group, Department of Materials Science and Metallurgy, University of Cambridge, Cambridge, U.K.

*Tracey Cool (TC) is now with the Materials Engineering Department, Parsons Power Generation Systems Ltd, Heaton Works, Shields Road, Newcastle Upon Tyne, NE6 2YL*

### 3. Description

The tar file contains data for the chemical composition of the steels studied, and their room temperature mechanical properties. These data have been collated from available literature. The presence of an "N" indicates that the value was not reported in the publication. This is *not* meant to be an indication that the value is zero. Although many columns are presented here, those which only have a small amount of data have been removed for the analysis described in [1] and [2]. This enabled more input lines to be used for neural network analysis.

#### Column Descriptions:
- **Column 1:** Carbon concentration / weight %
- **Column 2:** Silicon concentration / weight %
- **Column 3:** Manganese concentration / weight %
- **Column 4:** Sulphur concentration / weight %
- **Column 5:** Phosphorus concentration / weight %
- **Column 6:** Nickel concentration / weight %
- **Column 7:** Chromium concentration / weight %
- **Column 8:** Molybdenum concentration / weight %
- **Column 9:** Vanadium concentration / weight %
- **Column 10:** Copper concentration / weight %
- **Column 11:** Cobalt concentration / weight %
- **Column 12:** Tungsten concentration / weight %
- **Column 13:** Oxygen concentration / parts per million by weight
- **Column 14:** Titanium concentration / parts per million by weight
- **Column 15:** Nitrogen concentration / parts per million by weight
- **Column 16:** Aluminium concentration / parts per million by weight
- **Column 17:** Boron concentration / parts per million by weight
- **Column 18:** Niobium concentration / parts per million by weight
- **Column 19:** Tin concentration / parts per million by weight
- **Column 20:** Arsenic concentration / parts per million by weight
- **Column 21:** Antimony concentration / parts per million by weight
- **Column 22:** Current / A
- **Column 23:** Voltage / V
- **Column 24:** AC or DC
- **Column 25:** Electrode positive or negative
- **Column 26:** Heat input / kJ mm⁻¹
- **Column 27:** Interpass temperature / °C
- **Column 28:** Type of weld (ShMA = MMA = manual metal arc, SA = SMA = submerged arc, FCA = flux cored arc, GTAA gas tungsten arc automatic, GMAA gas metal arc automatic, SAW-NG = submerged arc narrow gap, GMA-NG = gas metal arc narrow gap, ES = electroslag, TSA = tandem submerged arc)
- **Column 29:** Post weld heat treatment temperature / °C
- **Column 30:** Post weld heat treatment time / hours
- **Column 31:** Yield strength / MPa
- **Column 32:** Ultimate tensile strength / MPa
- **Column 33:** Elongation / %
- **Column 34:** Reduction of Area / %
- **Column 35:** Charpy temperature / °C
- **Column 36:** Charpy impact toughness / J
- **Column 37:** Hardness / kg mm⁻²
- **Column 38:** 50% FATT
- **Column 39:** Primary ferrite in microstructure / %
- **Column 40:** Ferrite with second phase / %
- **Column 41:** Acicular ferrite / %
- **Column 42:** Martens

File: data/welddb_data.csv (part 1 of 6)
Carbon concentration / weight %,Silicon concentration / weight %,Manganese concentration / weight %,Sulphur concentration / weight %,Phosphorus concentration / weight %,Nickel concentration / weight %,Chromium concentration / weight %,Molybdenum concentration / weight %,Vanadium concentration / weight %,Copper concentration / weight %,Cobalt concentration / weight %,Tungsten concentration / weight %,Oxygen concentration / parts per million by weight,Titanium concentration / parts per million by weight,Nitrogen concentration / parts per million by weight,Aluminium concentration / parts per million by weight,Boron concentration / parts per million by weight,Niobium concentration / parts per million by weight,Tin concentration / parts per million by weight,Arsenic concentration / parts per million by weight,Antimony concentration / parts per million by weight,Current / A,Voltage / V,AC or DC,Electrode positive or negative,Heat input / kJ mm^{-1},Interpass temperature,Type of weld,Post weld heat treatment temperature,Post weld heat treatment time / hours,Yield strength / MPa,Ultimate tensile strength / MPa,Elongation / %,Reduction of Area / %,Charpy temperature,Charpy impact toughness / J,Hardness / kg mm^{-2},50% FATT,Primary ferrite in microstructure / %,Ferrite with second phase / %,Acicular ferrite / %,Martensite / %,Ferrite with carbide aggregate / %,Weld ID
0.037,0.3,0.65,0.008,0.012,0,,,,,,,,,,,,,,,,170,21,DC,+,1,200,MMA,250,14,392,466,31.9,80.6,,,,,,,,,,Evans-Ni/CMn-1990/1991-0Aaw
0.037,0.3,0.65,0.008,0.012,0,,,,,,,,,,,,,,,,170,21,DC,+,1,200,MMA,0,0,,,,,-28,100,,,,,,,,Evans-Ni/CMn-1990/1991-0Aawch
0.037,0.3,0.65,0.008,0.012,0,,,,,,,,,,,,,,,,170,21,DC,+,1,200,MMA,580,2,370,456,35.2,80.6,-38,100,,,,,,,,Evans-Ni/CMn-1990/1991-0Aht
0.037,0.31,1.03,0.007,0.014,0,,,,,,,,,,,,,,,,170,21,DC,+,1,200,MMA,250,14,413,498,31.2,80.6,,,,,,,,,,Evans-Ni/CMn-1990/1991-0Baw
0.037,0.31,1.03,0.007,0.014,0,,,,,,,,,,,,,,,,170,21,DC,+,1,200,MMA,0,0,,,,,-48,100,,,32,28,40,0,0,Evans-Ni/CMn-1990/1991-0Bawch
0.037,0.31,1.03,0.007,0.014,0,,,,,,,,,,,,,,,,170,21,DC,+,1,200,MMA,580,2,402,490,31,80.6,-44,100,,,,,,,,Evans-Ni/CMn-1990/1991-0Bht
0.044,0.35,1.43,0.007,0.014,0,,,,,,,,,,,,,,,,170,21,DC,+,1,200,MMA,250,14,468,551,29.4,78.7,,,,,,,,,,Evans-Ni/CMn-1990/1991-0Caw
0.044,0.35,1.43,0.007,0.014,0,,,,,,,,,,,,,,,,170,21,DC,+,1,200,MMA,0,0,,,,,-53,100,,,,,,,,Evans-Ni/CMn-1990/1991-0Cawch
0.044,0.35,1.43,0.007,0.014,0,,,,,,,,,,,,,,,,170,21,DC,+,1,200,MMA,580,2,436,529,31.6,78.8,-58,100,,,,,,,,Evans-Ni/CMn-1990/1991-0Cht
0.045,0.33,1.85,0.007,0.016,0,,,,,,,,,,,,,,,,170,21,DC,+,1,200,MMA,250,14,514,588,28,76.8,,,,,,,,,,Evans-Ni/CMn-1990/1991-0Daw
0.045,0.33,1.85,0.007,0.016,0,,,,,,,,,,,,,,,,170,21,DC,+,1,200,MMA,0,0,,,,,-38,100,,,13,17,60,0,0,Evans-Ni/CMn-1990/1991-0Dawch
0.045,0.33,1.85,0.007,0.016,0,,,,,,,,,,,,,,,,170,21,DC,+,1,200,MMA,580,2,479,576,27.4,76.9,-40,100,,,,,,,,Evans-Ni/CMn-1990/1991-0Dht
0.039,0.32,0.66,0.006,0.011,0.53,,,,,,,,,,,,,,,,170,21,DC,+,1,200,MMA,250,14,411,484,32.6,79.3,,,,,,,,,,Evans-Ni/CMn-1990/1991-0.5Aaw
0.039,0.32,0.66,0.006,0.011,0.53,,,,,,,,,,,,,,,,170,21,DC,+,1,200,MMA,580,2,401,475,34.2,80.6,,,,,,,,,,Evans-Ni/CMn-1990/1991-0.5Aht
0.041,0.33,1.01,0.006,0.011,0.49,,,,,,,,,,,,,,,,170,21,DC,+,1,200,MMA,250,14,464,522,29.6,77.8,,,,,,,,,,Evans-Ni/CMn-1990/1991-0.5Baw
0.041,0.33,1.01,0.006,0.011,0.49,,,,,,,,,,,,,,,,170,21,DC,+,1,200,MMA,0,0,,,,,,,,,19,43,38,0,0,Evans-Ni/CMn-1990/1991-0.5Bawmic
0.041,0.33,1.01,0.006,0.011,0.49,,,,,,,,,,,,,,,,170,21,DC,+,1,200,MMA,580,2,426,506,31.6,79.7,,,,,,,,,,Evans-Ni/CMn-1990/1991-0.5Bht
0.051,0.32,1.4,0.007,0.014,0.47,,,,,,,,,,,,,,,,170,21,DC,+,1,200,MMA,250,14,509,568,28.6,76.9,,,,,,,,,,Evans-Ni/CMn-1990/1991-0.5Caw
0.051,0.32,1.4,0.007,0.014,0.47,,,,,,,,,,,,,,,,170,21,DC,+,1,200,MMA,580,2,450,536,28.2,78.8,,,,,,,,,,Evans-Ni/CMn-1990/1991-0.5Cht
0.049,0.33,1.85,0.006,0.014,0.51,,,,,,,,,,,,,,,,170,21,DC,+,1,200,MMA,250,14,547,618,26,74.9,,,,,,,,,,Evans-Ni/CMn-1990/1991-0.5Daw
0.049,0.33,1.85,0.006,0.014,0.51,,,,,,,,,,,,,,,,170,21,DC,+,1,200,MMA,0,0,,,,,,,,,8,24,68,0,0,Evans-Ni/CMn-1990/1991-0.5Dawmic
0.049,0.33,1.85,0.006,0.014,0.51,,,,,,,,,,,,,,,,170,21,DC,+,1,200,MMA,580,2,526,612,26.8,72.9,,,,,,,,,,Evans-Ni/CMn-1990/1991-0.5Dht
0.038,0.31,0.63,0.007,0.012,1.09,,,,,,,,,,,,,,,,170,21,DC,+,1,200,MMA,250,14,423,497,30.6,78.8,,,,,,,,,,Evans-Ni/CMn-1990/1991-1Aaw
0.038,0.31,0.63,0.007,0.012,1.09,,,,,,,,,,,,,,,,170,21,DC,+,1,200,MMA,0,0,,,,,-38,100,,,,,,,,Evans-Ni/CMn-1990/1991-1Aawch
0.038,0.31,0.63,0.007,0.012,1.09,,,,,,,,,,,,,,,,170,21,DC,+,1,200,MMA,580,2,411,493,33.6,79.7,-40,100,,,,,,,,Evans-Ni/CMn-1990/1991-1Aht
0.043,0.33,1,0.006,0.013,1.1,,,,,,,,,,,,,,,,170,21,DC,+,1,200,MMA,250,14,475,541,29.6,77.9,,,,,,,,,,Evans-Ni/CMn-1990/1991-1Baw
0.043,0.33,1,0.006,0.013,1.1,,,,,,,,,,,,,,,,170,21,DC,+,1,200,MMA,0,0,,,,,-55,100,,,20,42,38,0,0,Evans-Ni/CMn-1990/1991-1Bawch
0.043,0.33,1,0.006,0.013,1.1,,,,,,,,,,,,,,,,170,21,DC,+,1,200,MMA,580,2,443,521,31.8,77.8,-51,100,,,,,,,,Evans-Ni/CMn-1990/1991-1Bht
0.049,0.35,1.37,0.007,0.013,1.06,,,,,,,,,,,,,,,,170,21,DC,+,1,200,MMA,250,14,498,569,28.4,78.8,,,,,,,,,,Evans-Ni/CMn-1990/1991-1Caw
0.049,0.35,1.37,0.007,0.013,1.06,,,,,,,,,,,,,,,,170,21,DC,+,1,200,MMA,0,0,,,,,-58,100,,,,,,,,Evans-Ni/CMn-1990/1991-1Cawch
0.049,0.35,1.37,0.007,0.013,1.06,,,,,,,,,,,,,,,,170,21,DC,+,1,200,MMA,580,2,470,557,30.2,76,-20,100,,,,,,,,Evans-Ni/CMn-1990/1991-1Cht
0.053,0.35,1.83,0.007,0.012,1.06,,,,,,,,,,,,,,,,170,21,DC,+,1,200,MMA,250,14,566,641,26.4,76,,,,,,,,,,Evans-Ni/CMn-1990/1991-1Daw
0.053,0.35,1.83,0.007,0.012,1.06,,,,,,,,,,,,,,,,170,21,DC,+,1,200,MMA,0,0,,,,,-39,100,,,6,19,75,0,0,Evans-Ni/CMn-1990/1991-1Dawch
0.053,0.35,1.83,0.007,0.012,1.06,,,,,,,,,,,,,,,,170,21,DC,+,1,200,MMA,580,2,521,612,26,74,1,100,,,,,,,,Evans-Ni/CMn-1990/1991-1Dht
0.041,0.3,0.62,0.007,0.01,2.38,,,,,,,,,,,,,,,,170,21,DC,+,1,200,MMA,250,14,466,538,30.6,77.8,,,,,,,,,,Evans-Ni/CMn-1990/1991-2.25Aaw
0.041,0.3,0.62,0.007,0.01,2.38,,,,,,,,,,,,,,,,170,21,DC,+,1,200,MMA,0,0,,,,,-50,100,,,,,,,,Evans-Ni/CMn-1990/1991-2.25Aawch
0.041,0.3,0.62,0.007,0.01,2.38,,,,,,,,,,,,,,,,170,21,DC,+,1,200,MMA,580,2,431,518,32.2,76.9,-41,100,,,,,,,,Evans-Ni/CMn-1990/1991-2.25Aht
0.044,0.31,0.96,0.006,0.013,2.38,,,,,,,,,,,,,,,,170,21,DC,+,1,200,MMA,250,14,489,567,30.6,76.9,,,,,,,,,,Evans-Ni/CMn-1990/1991-2.25Baw
0.044,0.31,0.96,0.006,0.013,2.38,,,,,,,,,,,,,,,,170,21,DC,+,1,200,MMA,0,0,,,,,-59,100,,,16,38,46,0,0,Evans-Ni/CMn-1990/1991-2.25Bawch
0.044,0.31,0.96,0.006,0.013,2.38,,,,,,,,,,,,,,,,170,21,DC,+,1,200,MMA,580,2,481,561,29.1,76.9,-44,100,,,,,,,,Evans-Ni/CMn-1990/1991-2.25Bht
0.049,0.32,1.41,0.007,0.014,2.32,,,,,,,,,,,,,,,,170,21,DC,+,1,200,MMA,250,14,567,635,23.6,72.7,,,,,,,,,,Evans-Ni/CMn-1990/1991-2.25Caw
0.049,0.32,1.41,0.007,0.014,2.32,,,,,,,,,,,,,,,,170,21,DC,+,1,200,MMA,0,0,,,,,-38,100,,,,,,,,Evans-Ni/CMn-1990/1991-2.25Cawch
0.049,0.32,1.41,0.007,0.014,2.32,,,,,,,,,,,,,,,,170,21,DC,+,1,200,MMA,580,2,530,615,26.6,73,-20,100,,,,,,,,Evans-Ni/CMn-1990/1991-2.25Cht
0.046,0.32,1.81,0.007,0.015,2.33,,,,,,,,,,,,,,,,170,21,DC,+,1,200,MMA,250,14,621,684,23.5,73.9,,,,,,,,,,Evans-Ni/CMn-1990/1991-2.25Daw
0.046,0.32,1.81,0.007,0.015,2.33,,,,,,,,,,,,,,,,170,21,DC,+,1,200,MMA,0,0,,,,,-30,100,,,5,14,81,0,0,Evans-Ni/CMn-1990/1991-2.25Dawch
0.046,0.32,1.81,0.007,0.015,2.33,,,,,,,,,,,,,,,,170,21,DC,+,1,200,MMA,580,2,574,665,26.4,70.7,,,,,,,,,,Evans-Ni/CMn-1990/1991-2.25Dht
0.037,0.3,0.65,0.009,0.011,3.5,,,,,,,,,,,,,,,,170,21,DC,+,1,200,MMA,250,14,479,561,30.4,76.6,,,,,,,,,,Evans-Ni/CMn-1990/1991-3.5Aaw
0.037,0.3,0.65,0.009,0.011,3.5,,,,,,,,,,,,,,,,170,21,DC,+,1,200,MMA,0,0,,,,,-26,100,,,,,,,,Evans-Ni/CMn-1990/1991-3.5Aawch
0.037,0.3,0.65,0.009,0.011,3.5,,,,,,,,,,,,,,,,170,21,DC,+,1,200,MMA,580,2,482,560,31.4,48.8,-63,100,,,,,,,,Evans-Ni/CMn-1990/1991-3.5Aht
0.041,0.31,0.98,0.008,0.012,3.46,,,,,,,,,,,,,,,,170,21,DC,+,1,200,MMA,250,14,525,605,27.6,76,,,,,,,,,,Evans-Ni/CMn-1990/1991-3.5Baw
0.041,0.31,0.98,0.008,0.012,3.46,,,,,,,,,,,,,,,,170,21,DC,+,1,200,MMA,0,0,,,,,-48,100,,,14,35,51,0,0,Evans-Ni/CMn-1990/1991-3.5Bawch
0.041,0.31,0.98,0.008,0.012,3.46,,,,,,,,,,,,,,,,170,21,DC,+,1,200,MMA,580,2,521,599,28.4,74,-38,100,,,,,,,,Evans-Ni/CMn-1990/1991-3.5Bht
0.048,0.33,1.4,0.007,0.013,3.47,,,,,,,,,,,,,,,,170,21,DC,+,1,200,MMA,250,14,621,682,25.4,72.9,,,,,,,,,,Evans-Ni/CMn-1990/1991-3.5Caw
0.048,0.33,1.4,0.007,0.013,3.47,,,,,,,,,,,,,,,,170,21,DC,+,1,200,MMA,0,0,,,,,-18,100,,,,,,,,Evans-Ni/CMn-1990/1991-3.5Cawch
0.048,0.33,1.4,0.007,0.013,3.47,,,,,,,,,,,,,,,,170,21,DC,+,1,200,MMA,580,2,584,677,26.6,70.8,56,100,,,,,,,,Evans-Ni/CMn-1990/1991-3.5Cht
0.051,0.36,1.79,0.007,0.013,3.42,,,,,,,,,,,,,,,,170,21,DC,+,1,200,MMA,250,14,692,753,22.2,69.7,,,,,,,,,,Evans-Ni/CMn-1990/1991-3.5Daw
0.051,0.36,1.79,0.007,0.013,3.42,,,,,,,,,,,,,,,,170,21,DC,+,1,200,MMA,0,0,,,,,24,100,,,0,33,37,30,0,Evans-Ni/CMn-1990/1991-3.5Dawch
0.051,0.36,1.79,0.007,0.013,3.42,,,,,,,,,,,,,,,,170,21,DC,+,1,200,MMA,580,2,662,745,24,67.5,,,,,,,,,,Evans-Ni/CMn-1990/1991-3.5Dht
0.074,0.36,1.51,0.008,0.011,,,,,0.02,,,400,40,,,,,,,,170,21,DC,+,1,150,MMA,0,0,484,560,26,78.8,,,,,,,,,,Es-Souni&-Cu/CMn-1990--aw***WELDINGPROCEDURE***EvansWeldingJVol59No3(1980)67
0.074,0.36,1.51,0.008,0.011,,,,,0.02,,,400,40,,,,,,,,170,21,DC,+,1,150,MMA,580,2,471,563,31.2,77,,,,,,,,,,Es-Souni&-Cu/CMn-1990--ht
0.075,0.36,1.48,0.007,0.006,,,,,0.11,,,390,40,,,,,,,,170,21,DC,+,1,150,MMA,0,0,502,578,27.6,77,,,,,,,,,,Es-Souni&-Cu/CMn-1990-0.2aw
0.075,0.36,1.48,0.007,0.006,,,,,0.11,,,390,40,,,,,,,,170,21,DC,+,1,150,MMA,580,2,462,548,29.8,77.9,,,,,,,,,,Es-Souni&-Cu/CMn-1990-0.2ht
0.074,0.32,1.42,0.008,0.007,,,,,0.19,,,380,40,,,,,,,,170,21,DC,+,1,150,MMA,0,0,488,566,28.2,77,,,,,,,,,,Es-Souni&-Cu/CMn-1990-0.4aw
0.074,0.32,1.42,0.008,0.007,,,,,0.19,,,380,40,,,,,,,,170,21,DC,+,1,150,MMA,580,2,453,549,31.2,78.8,,,,,,,,,,Es-Souni&-Cu/CMn-1990-0.4ht
0.076,0.33,1.48,0.007,0.006,,,,,0.35,,,400,40,,,,,,,,170,21,DC,+,1,150,MMA,0,0,504,586,27.6,77,,,,,,,,,,Es-Souni&-Cu/CMn-1990-0.8aw
0.076,0.33,1.48,0.007,0.006,,,,,0.35,,,400,40,,,,,,,,170,21,DC,+,1,150,MMA,580,2,482,572,28.2,77.9,,,,,,,,,,Es-Souni&-Cu/CMn-1990-0.8ht
0.068,0.32,1.49,0.006,0.006,,,,,0.66,,,390,40,,,,,,,,170,21,DC,+,1,150,MMA,0,0,513,593,28.6,77,,,,,,,,,,Es-Souni&-Cu/CMn-1990-1.6aw
0.068,0.32,1.49,0.006,0.006,,,,,0.66,,,390,40,,,,,,,,170,21,DC,+,1,150,MMA,580,2,499,607,28.6,74,,,,,,,,,,Es-Souni&-Cu/CMn-1990-1.6ht
0.076,0.36,1.49,0.006,0.006,,,,,1.4,,,410,40,,,,,,,,170,21,DC,+,1,150,MMA,0,0,568,647,27.4,73,,,,,,,,,,Es-Souni&-Cu/CMn-1990-3.2aw
0.076,0.36,1.49,0.006,0.006,,,,,1.4,,,410,40,,,,,,,,170,21,DC,+,1,150,MMA,580,2,583,673,24.2,73,,,,,,,,,,Es-Souni&-Cu/CMn-1990-3.2ht
0.074,0.29,1.49,0.006,0.013,,,,,,,,471,5,72,6,,,,,,170,21,DC,+,1,200,MMA,250,14,431,527,29.6,78,,,,,,,,,,Evans-AlTi-1994-5/6ht
0.074,0.29,1.49,0.006,0.013,,,,,,,,471,5,72,6,,,,,,170,21,DC,+,1,200,MMA,0,0,,,,,-41,28,,,,,,,,Evans-AlTi-1994-5/6awch1
0.074,0.29,1.49,0.006,0.013,,,,,,,,471,5,72,6,,,,,,170,21,DC,+,1,200,MMA,0,0,,,,,-19,100,,,,,,,,Evans-AlTi-1994-5/6awch2
0.074,0.29,1.49,0.006,0.013,,,,,,,,471,5,72,6,,,,,,170,21,DC,+,1,200,MMA,0,0,,,,,,,,,34,57,9,0,0,Evans-AlTi-1994-5/6awmic
0.081,0.29,1.43,0.006,0.013,,,,,,,,461,5,54,60,,,,,,170,21,DC,+,1,200,MMA,250,14,444,542,27.6,72.9,,,,,,,,,,Evans-AlTi-1994-5/60ht
0.081,0.29,1.43,0.006,0.013,,,,,,,,461,5,54,60,,,,,,170,21,DC,+,1,200,MMA,0,0,,,,,-39,28,,,,,,,,Evans-AlTi-1994-5/60awch1
0.081,0.29,1.43,0.006,0.013,,,,,,,,461,5,54,60,,,,,,170,21,DC,+,1,200,MMA,0,0,,,,,-15,100,,,,,,,,Evans-AlTi-1994-5/60awch2
0.081,0.29,1.43,0.006,0.013,,,,,,,,461,5,54,60,,,,,,170,21,DC,+,1,200,MMA,0,0,,,,,,,,,45,46,9,0,0,Evans-AlTi-1994-5/60awmic
0.076,0.34,1.36,0.005,0.011,,,,,,,,476,5,57,150,,,,,,170,21,DC,+,1,200,MMA,250,14,437,527,24.6,78.9,,,,,,,,,,Evans-AlTi-1994-5/150ht
0.076,0.34,1.36,0.005,0.011,,,,,,,,476,5,57,150,,,,,,170,21,DC,+,1,200,MMA,0,0,,,,,-58,28,,,,,,,,Evans-AlTi-1994-5/150ch1
0.076,0.34,1.36,0.005,0.011,,,,,,,,476,5,57,150,,,,,,170,21,DC,+,1,200,MMA,0,0,,,,,-20,100,,,,,,,,Evans-AlTi-1994-5/150ch2
0.076,0.34,1.36,0.005,0.011,,,,,,,,476,5,57,150,,,,,,170,21,DC,+,1,200,MMA,0,0,,,,,,,,,40,47,13,0,0,Evans-AlTi-1994-5/150mic
0.079,0.39,1.37,0.005,0.011,,,,,,,,446,5,47,250,,,,,,170,21,DC,+,1,200,MMA,250,14,437,538,25.2,78.9,,,,,,,,,,Evans-AlTi-1994-5/250ht
0.079,0.39,1.37,0.005,0.011,,,,,,,,446,5,47,250,,,,,,170,21,DC,+,1,200,MMA,0,0,,,,,-56,28,,,,,,,,Evans-AlTi-1994-5/250ch1
0.079,0.39,1.37,0.005,0.011,,,,,,,,446,5,47,250,,,,,,170,21,DC,+,1,200,MMA,0,0,,,,,-25,100,,,,,,,,Evans-AlTi-1994-5/250ch2
0.079,0.39,1.37,0.005,0.011,,,,,,,,446,5,47,250,,,,,,170,21,DC,+,1,200,MMA,0,0,,,,,,,,,35,44,21,0,0,Evans-AlTi-1994-5/250mic
0.078,0.44,1.4,0.004,0.011,,,,,,,,436,5,44,420,,,,,,170,21,DC,+,1,200,MMA,250,14,469,545,24.4,77,,,,,,,,,,Evans-AlTi-1994-5/420ht
0.078,0.44,1.4,0.004,0.011,,,,,,,,436,5,44,420,,,,,,170,21,DC,+,1,200,MMA,0,0,,,,,-62,28,,,,,,,,Evans-AlTi-1994-5/420ch1
0.078,0.44,1.4,0.004,0.011,,,,,,,,436,5,44,420,,,,,,170,21,DC,+,1,200,MMA,0,0,,,,,-30,100,,,,,,,,Evans-AlTi-1994-5/420ch2
0.078,0.44,1.4,0.004,0.011,,,,,,,,436,5,44,420,,,,,,170,21,DC,+,1,200,MMA,0,0,,,,,,,,,44,38,18,0,0,Evans-AlTi-1994-5/420mic
0.081,0.48,1.42,0.004,0.006,,,,,,,,444,4,46,660,,,,,,170,21,DC,+,1,200,MMA,250,14,466,551,26.2,78.9,,,,,,,,,,Evans-AlTi-1994-5/660ht
0.081,0.48,1.42,0.004,0.006,,,,,,,,444,4,46,660,,,,,,170,21,DC,+,1,200,MMA,0,0,,,,,-76,28,,,,,,,,Evans-AlTi-1994-5/660ch1
0.081,0.48,1.42,0.004,0.006,,,,,,,,444,4,46,660,,,,,,170,21,DC,+,1,200,MMA,0,0,,,,,-29,100,,,,,,,,Evans-AlTi-1994-5/660ch2
0.081,0.48,1.42,0.004,0.006,,,,,,,,444,4,46,660,,,,,,170,21,DC,+,1,200,MMA,0,0,,,,,,,,,38,39,23,0,0,Evans-AlTi-1994-5/660mic
0.069,0.3,1.36,0.007,0.009,,,,,,,,432,37,68,5,,,,,,170,21,DC,+,1,200,MMA,250,14,468,529,32.6,80.7,,,,,,,,,,Evans-AlTi-1994-40/5ht
0.069,0.3,1.36,0.007,0.009,,,,,,,,432,37,68,5,,,,,,170,21,DC,+,1,200,MMA,0,0,,,,,-99,28,,,,,,,,Evans-AlTi-1994-40/5ch1
0.069,0.3,1.36,0.007,0.009,,,,,,,,432,37,68,5,,,,,,170,21,DC,+,1,200,MMA,0,0,,,,,-72,100,,,,,,,,Evans-AlTi-1994-40/5ch2
0.069,0.3,1.36,0.007,0.009,,,,,,,,432,37,68,5,,,,,,170,21,DC,+,1,200,MMA,0,0,,,,,,,,,22,5,73,0,0,Evans-AlTi-1994-40/5mic
0.08,0.33,1.41,0.006,0.009,,,,,,,,432,43,55,78,,,,,,170,21,DC,+,1,200,MMA,250,14,478,540,31.2,80.7,,,,,,,,,,Evans-AlTi-1994-40/78ht
0.08,0.33,1.41,0.006,0.009,,,,,,,,432,43,55,78,,,,,,170,21,DC,+,1,200,MMA,0,0,,,,,-77,28,,,,,,,,Evans-AlTi-1994-40/78ch1
0.08,0.33,1.41,0.006,0.009,,,,,,,,432,43,55,78,,,,,,170,21,DC,+,1,200,MMA,0,0,,,,,-55,100,,,,,,,,Evans-AlTi-1994-40/78ch2
0.08,0.33,1.41,0.006,0.009,,,,,,,,432,43,55,78,,,,,,170,21,DC,+,1,200,MMA,0,0,,,,,,,,,24,9,67,0,0,Evans-AlTi-1994-40/78mic
0.076,0.37,1.36,0.005,0.009,,,,,,,,422,36,53,190,,,,,,170,21,DC,+,1,200,MMA,250,14,485,549,31.4,79.8,,,,,,,,,,Evans-AlTi-1994-40/190ht
0.076,0.37,1.36,0.005,0.009,,,,,,,,422,36,53,190,,,,,,170,21,DC,+,1,200,MMA,0,0,,,,,-86,28,,,,,,,,Evans-AlTi-1994-40/190ch1
0.076,0.37,1.36,0.005,0.009,,,,,,,,422,36,53,190,,,,,,170,21,DC,+,1,200,MMA,0,0,,,,,-58,100,,,,,,,,Evans-AlTi-1994-40/190ch2
0.076,0.37,1.36,0.005,0.009,,,,,,,,422,36,53,190,,,,,,170,21,DC,+,1,200,MMA,0,0,,,,,,,,,20,3,77,0,0,Evans-AlTi-1994-40/190mic
0.078,0.44,1.31,0.005,0.008,,,,,,,,431,36,50,340,,,,,,170,21,DC,+,1,200,MMA,250,14,491,564,28.2,78.9,,,,,,,,,,Evans-AlTi-1994-40/340ht
0.078,0.44,1.31,0.005,0.008,,,,,,,,431,36,50,340,,,,,,170,21,DC,+,1,200,MMA,0,0,,,,,-88,28,,,,,,,,Evans-AlTi-1994-40/340ch1
0.078,0.44,1.31,0.005,0.008,,,,,,,,431,36,50,340,,,,,,170,21,DC,+,1,200,MMA,0,0,,,,,-63,100,,,,,,,,Evans-AlTi-1994-40/340ch2
0.078,0.44,1.31,0.005,0.008,,,,,,,,431,36,50,340,,,,,,170,21,DC,+,1,200,MMA,0,0,,,,,,,,,21,7,72,0,0,Evans-AlTi-1994-40/340mic
0.076,0.51,1.3,0.005,0.008,,,,,,,,423,43,48,490,,,,,,170,21,DC,+,1,200,MMA,250,14,485,560,25.2,78.9,,,,,,,,,,Evans-AlTi-1994-40/490ht
0.076,0.51,1.3,0.005,0.008,,,,,,,,423,43,48,490,,,,,,170,21,DC,+,1,200,MMA,0,0,,,,,-90,28,,,,,,,,Evans-AlTi-1994-40/490ch1
0.076,0.51,1.3,0.005,0.008,,,,,,,,423,43,48,490,,,,,,170,21,DC,+,1,200,MMA,0,0,,,,,-55,100,,,,,,,,Evans-AlTi-1994-40/490ch2
0.076,0.51,1.3,0.005,0.008,,,,,,,,423,43,48,490,,,,,,170,21,DC,+,1,200,MMA,0,0,,,,,,,,,21,17,62,0,0,Evans-AlTi-1994-40/490mic
0.079,0.57,1.32,0.004,0.008,,,,,,,,422,38,52,610,,,,,,170,21,DC,+,1,200,MMA,250,14,491,570,29.2,77,,,,,,,,,,Evans-AlTi-1994-40/610ht
0.079,0.57,1.32,0.004,0.008,,,,,,,,422,38,52,610,,,,,,170,21,DC,+,1,200,MMA,0,0,,,,,-74,28,,,,,,,,Evans-AlTi-1994-40/610ch1
0.079,0.57,1.32,0.004,0.008,,,,,,,,422,38,52,610,,,,,,170,21,DC,+,1,200,MMA,0,0,,,,,-38,100,,,,,,,,Evans-AlTi-1994-40/610ch2
0.079,0.57,1.32,0.004,0.008,,,,,,,,422,38,52,610,,,,,,170,21,DC,+,1,200,MMA,0,0,,,,,,,,,24,26,50,0,0,Evans-AlTi-1994-40/610mic
0.074,0.32,1.5,0.006,0.006,,,,,,,,375,99,89,8,,,,,,170,21,DC,+,1,200,MMA,250,14,484,547,29.4,79.8,,,,,,,,,,Evans-AlTi-1994-80/8ht
0.074,0.32,1.5,0.006,0.006,,,,,,,,375,99,89,8,,,,,,170,21,DC,+,1,200,MMA,0,0,,,,,-74,28,,,,,,,,Evans-AlTi-1994-80/8ht
0.074,0.32,1.5,0.006,0.006,,,,,,,,375,99,89,8,,,,,,170,21,DC,+,1,200,MMA,0,0,,,,,-52,100,,,,,,,,Evans-AlTi-1994-80/8ht
0.074,0.27,1.41,0.007,0.006,,,,,,,,407,88,70,47,,,,,,170,21,DC,+,1,200,MMA,250,14,442,514,32.2,81.6,,,,,,,,,,Evans-AlTi-1994-80/47ht
0.074,0.27,1.41,0.007,0.006,,,,,,,,407,88,70,47,,,,,,170,21,DC,+,1,200,MMA,0,0,,,,,-57,28,,,,,,,,Evans-AlTi-1994-80/47ht
0.074,0.27,1.41,0.007,0.006,,,,,,,,407,88,70,47,,,,,,170,21,DC,+,1,200,MMA,0,0,,,,,-31,100,,,,,,,,Evans-AlTi-1994-80/47ht
0.071,0.39,1.36,0.005,0.009,,,,,,,,381,92,52,160,,,,,,170,21,DC,+,1,200,MMA,250,14,481,545,30.6,81.4,,,,,,,,,,Evans-AlTi-1994-80/160ht
0.071,0.39,1.36,0.005,0.009,,,,,,,,381,92,52,160,,,,,,170,21,DC,+,1,200,MMA,0,0,,,,,-68,28,,,,,,,,Evans-AlTi-1994-80/160ht
0.071,0.39,1.36,0.005,0.009,,,,,,,,381,92,52,160,,,,,,170,21,DC,+,1,200,MMA,0,0,,,,,-56,100,,,,,,,,Evans-AlTi-1994-80/160ht
0.069,0.45,1.36,0.005,0.008,,,,,,,,374,63,44,280,,,,,,170,21,DC,+,1,200,MMA,250,14,474,540,28,80.7,,,,,,,,,,Evans-AlTi-1994-80/280ht
0.069,0.45,1.36,0.005,0.008,,,,,,,,374,63,44,280,,,,,,170,21,DC,+,1,200,MMA,0,0,,,,,-68,28,,,,,,,,Evans-AlTi-1994-80/280ht
0.069,0.45,1.36,0.005,0.008,,,,,,,,374,63,44,280,,,,,,170,21,DC,+,1,200,MMA,0,0,,,,,-61,100,,,,,,,,Evans-AlTi-1994-80/280ht
0.069,0.51,1.39,0.004,0.008,,,,,,,,379,69,41,480,,,,,,170,21,DC,+,1,200,MMA,250,14,466,533,27.2,77,,,,,,,,,,Evans-AlTi-1994-80/480ht
0.069,0.51,1.39,0.004,0.008,,,,,,,,379,69,41,480,,,,,,170,21,DC,+,1,200,MMA,0,0,,,,,-70,28,,,,,,,,Evans-AlTi-1994-80/480ht
0.069,0.51,1.39,0.004,0.008,,,,,,,,379,69,41,480,,,,,,170,21,DC,+,1,200,MMA,0,0,,,,,-54,100,,,,,,,,Evans-AlTi-1994-80/480ht
0.072,0.57,1.4,0.004,0.008,,,,,,,,360,80,38,640,,,,,,170,21,DC,+,1,200,MMA,250,14,486,555,26.6,78,,,,,,,,,,Evans-AlTi-1994-80/640ht
0.072,0.57,1.4,0.004,0.008,,,,,,,,360,80,38,640,,,,,,170,21,DC,+,1,200,MMA,0,0,,,,,-68,28,,,,,,,,Evans-AlTi-1994-80/640ht
0.072,0.57,1.4,0.004,0.008,,,,,,,,360,80,38,640,,,,,,170,21,DC,+,1,200,MMA,0,0,,,,,-41,100,,,,,,,,Evans-AlTi-1994-80/640ht
0.081,0.34,1.54,0.007,0.008,,,,,,,,312,180,80,3,,,,,,170,21,DC,+,1,200,MMA,250,14,502,555,26.6,78.9,,,,,,,,,,Evans-AlTi-1994-220/3
0.081,0.34,1.54,0.007,0.008,,,,,,,,312,180,80,3,,,,,,170,21,DC,+,1,200,MMA,0,0,,,,,-67,28,,,,,,,,Evans-AlTi-1994-220/3ch1
0.081,0.34,1.54,0.007,0.008,,,,,,,,312,180,80,3,,,,,,170,21,DC,+,1,200,MMA,0,0,,,,,-52,100,,,,,,,,Evans-AlTi-1994-220/3ch2
0.081,0.34,1.54,0.007,0.008,,,,,,,,312,180,80,3,,,,,,170,21,DC,+,1,200,MMA,0,0,,,,,,,,,19,20,61,0,0,Evans-AlTi-1994-220/3mic
0.072,0.24,1.32,0.006,0.008,,,,,,,,397,180,68,47,,,,,,170,21,DC,+,1,200,MMA,250,14,452,535,30.7,78.9,,,,,,,,,,Evans-AlTi-1994-220/47
0.072,0.24,1.32,0.006,0.008,,,,,,,,397,180,68,47,,,,,,170,21,DC,+,1,200,MMA,0,0,,,,,-54,28,,,,,,,,Evans-AlTi-1994-220/47ch1
0.072,0.24,1.32,0.006,0.008,,,,,,,,397,180,68,47,,,,,,170,21,DC,+,1,200,MMA,0,0,,,,,-35,100,,,,,,,,Evans-AlTi-1994-220/47ch2
0.072,0.24,1.32,0.006,0.008,,,,,,,,397,180,68,47,,,,,,170,21,DC,+,1,200,MMA,0,0,,,,,,,,,23,24,53,0,0,Evans-AlTi-1994-220/47mic
0.072,0.34,1.33,0.006,0.008,,,,,,,,427,190,57,150,,,,,,170,21,DC,+,1,200,MMA,250,14,467,522,29.2,77,,,,,,,,,,Evans-AlTi-1994-220/150
0.072,0.34,1.33,0.006,0.008,,,,,,,,427,190,57,150,,,,,,170,21,DC,+,1,200,MMA,0,0,,,,,-64,28,,,,,,,,Evans-AlTi-1994-220/150ch1
0.072,0.34,1.33,0.006,0.008,,,,,,,,427,190,57,150,,,,,,170,21,DC,+,1,200,MMA,0,0,,,,,-52,100,,,,,,,,Evans-AlTi-1994-220/150ch2
0.072,0.34,1.33,0.006,0.008,,,,,,,,427,190,57,150,,,,,,170,21,DC,+,1,200,MMA,0,0,,,,,,,,,18,15,67,0,0,Evans-AlTi-1994-220/150mic
0.074,0.41,1.36,0.005,0.005,,,,,,,,418,260,49,320,,,,,,170,21,DC,+,1,200,MMA,250,14,514,570,23.6,77,,,,,,,,,,Evans-AlTi-1994-220/320
0.074,0.41,1.36,0.005,0.005,,,,,,,,418,260,49,320,,,,,,170,21,DC,+,1,200,MMA,0,0,,,,,-63,28,,,,,,,,Evans-AlTi-1994-220/320ch1
0.074,0.41,1.36,0.005,0.005,,,,,,,,418,260,49,320,,,,,,170,21,DC,+,1,200,MMA,0,0,,,,,-47,100,,,,,,,,Evans-AlTi-1994-220/320ch2
0.074,0.41,1.36,0.005,0.005,,,,,,,,418,260,49,320,,,,,,170,21,DC,+,1,200,MMA,0,0,,,,,,,,,23,9,68,0,0,Evans-AlTi-1994-220/320ch2
0.066,0.46,1.41,0.004,0.009,,,,,,,,407,240,49,440,,,,,,170,21,DC,+,1,200,MMA,250,14,522,580,24,76,,,,,,,,,,Evans-AlTi-1994-220/440
0.066,0.46,1.41,0.004,0.009,,,,,,,,407,240,49,440,,,,,,170,21,DC,+,1,200,MMA,0,0,,,,,-68,28,,,,,,,,Evans-AlTi-1994-220/440ch1
0.066,0.46,1.41,0.004,0.009,,,,,,,,407,240,49,440,,,,,,170,21,DC,+,1,200,MMA,0,0,,,,,-42,100,,,,,,,,Evans-AlTi-1994-220/440ch2
0.066,0.46,1.41,0.004,0.009,,,,,,,,407,240,49,440,,,,,,170,21,DC,+,1,200,MMA,0,0,,,,,,,,,19,12,69,0,0,Evans-AlTi-1994-220/440ch2
0.066,0.44,1.33,0.004,0.008,,,,,,,,454,240,49,680,,,,,,170,21,DC,+,1,200,MMA,250,14,522,591,23.8,71.9,,,,,,,,,,Evans-AlTi-1994-220/680
0.066,0.44,1.33,0.004,0.008,,,,,,,,454,240,49,680,,,,,,170,21,DC,+,1,200,MMA,0,0,,,,,-76,28,,,,,,,,Evans-AlTi-1994-220/680ch1
0.066,0.44,1.33,0.004,0.008,,,,,,,,454,240,49,680,,,,,,170,21,DC,+,1,200,MMA,0,0,,,,,-42,100,,,,,,,,Evans-AlTi-1994-220/680ch2
0.066,0.44,1.33,0.004,0.008,,,,,,,,454,240,49,680,,,,,,170,21,DC,+,1,200,MMA,0,0,,,,,,,,,18,18,64,0,0,Evans-AlTi-1994-220/680mic
0.069,0.43,1.49,0.004,0.005,,,,,,,,294,460,77,1,,,,,,170,21,DC,+,1,200,MMA,250,14,535,594,26,79.8,,,,,,,,,,Evans-AlTi-1994-450/1
0.069,0.43,1.49,0.004,0.005,,,,,,,,294,460,77,1,,,,,,170,21,DC,+,1,200,MMA,0,0,,,,,-78,28,,,,,,,,Evans-AlTi-1994-450/1ch1
0.069,0.43,1.49,0.004,0.005,,,,,,,,294,460,77,1,,,,,,170,21,DC,+,1,200,MMA,0,0,,,,,-60,100,,,,,,,,Evans-AlTi-1994-450/1ch2
0.069,0.43,1.49,0.004,0.005,,,,,,,,294,460,77,1,,,,,,170,21,DC,+,1,200,MMA,0,0,,,,,,,,,15,10,75,0,0,Evans-AlTi-1994-450/1mic
0.071,0.36,1.44,0.007,0.005,,,,,,,,373,460,94,67,,,,,,170,21,DC,+,1,200,MMA,250,14,522,583,22,78.9,,,,,,,,,,Evans-AlTi-1994-450/67
0.071,0.36,1.44,0.007,0.005,,,,,,,,373,460,94,67,,,,,,170,21,DC,+,1,200,MMA,0,0,,,,,-69,28,,,,,,,,Evans-AlTi-1994-450/67ch1
0.071,0.36,1.44,0.007,0.005,,,,,,,,373,460,94,67,,,,,,170,21,DC,+,1,200,MMA,0,0,,,,,-48,100,,,,,,,,Evans-AlTi-1994-450/67ch2
0.071,0.36,1.44,0.007,0.005,,,,,,,,373,460,94,67,,,,,,170,21,DC,+,1,200,MMA,0,0,,,,,,,,,13,9,78,0,0,Evans-AlTi-1994-450/67mic
0.071,0.42,1.39,0.007,0.005,,,,,,,,446,420,65,150,,,,,,170,21,DC,+,1,200,MMA,250,14,531,587,25.2,78,,,,,,,,,,Evans-AlTi-1994-450/150
0.071,0.42,1.39,0.007,0.005,,,,,,,,446,420,65,150,,,,,,170,21,DC,+,1,200,MMA,0,0,,,,,-74,28,,,,,,,,Evans-AlTi-1994-450/150ch1
0.071,0.42,1.39,0.007,0.005,,,,,,,,446,420,65,150,,,,,,170,21,DC,+,1,200,MMA,0,0,,,,,-56,100,,,,,,,,Evans-AlTi-1994-450/150ch2
0.071,0.42,1.39,0.007,0.005,,,,,,,,446,420,65,150,,,,,,170,21,DC,+,1,200,MMA,0,0,,,,,,,,,15,9,76,0,0,Evans-AlTi-1994-450/150mic
0.071,0.52,1.44,0.005,0.005,,,,,,,,466,460,67,300,,,,,,170,21,DC,+,1,200,MMA,250,14,538,604,23.2,77,,,,,,,,,,Evans-AlTi-1994-450/300
0.071,0.52,1.44,0.005,0.005,,,,,,,,466,460,67,300,,,,,,170,21,DC,+,1,200,MMA,0,0,,,,,-65,28,,,,,,,,Evans-AlTi-1994-450/300ch1
0.071,0.52,1.44,0.005,0.005,,,,,,,,466,460,67,300,,,,,,170,21,DC,+,1,200,MMA,0,0,,,,,-49,100,,,,,,,,Evans-AlTi-1994-450/300ch2
0.071,0.52,1.44,0.005,0.005,,,,,,,,466,460,67,300,,,,,,170,21,DC,+,1,200,MMA,0,0,,,,,,,,,15,26,59,0,0,Evans-AlTi-1994-450/300mic
0.069,0.54,1.41,0.005,0.005,,,,,,,,439,460,58,420,,,,,,170,21,DC,+,1,200,MMA,250,14,561,622,26,77,,,,,,,,,,Evans-AlTi-1994-450/420
0.069,0.54,1.41,0.005,0.005,,,,,,,,439,460,58,420,,,,,,170,21,DC,+,1,200,MMA,0,0,,,,,-63,28,,,,,,,,Evans-AlTi-1994-450/420ch1
0.069,0.54,1.41,0.005,0.005,,,,,,,,439,460,58,420,,,,,,170,21,DC,+,1,200,MMA,0,0,,,,,-43,100,,,,,,,,Evans-AlTi-1994-450/420ch2
0.069,0.54,1.41,0.005,0.005,,,,,,,,439,460,58,420,,,,,,170,21,DC,+,1,200,MMA,0,0,,,,,,,,,15,7,78,0,0,Evans-AlTi-1994-450/420mic
0.067,0.57,1.4,0.005,0.005,,,,,,,,451,450,60,500,,,,,,170,21,DC,+,1,200,MMA,250,14,547,616,22.6,75,,,,,,,,,,Evans-AlTi-1994-450/500
0.067,0.57,1.4,0.005,0.005,,,,,,,,451,450,60,500,,,,,,170,21,DC,+,1,200,MMA,0,0,,,,,-76,28,,,,,,,,Evans-AlTi-1994-450/500ch1
0.067,0.57,1.4,0.005,0.005,,,,,,,,451,450,60,500,,,,,,170,21,DC,+,1,200,MMA,0,0,,,,,-44,100,,,,,,,,Evans-AlTi-1994-450/500ch2
0.067,0.57,1.4,0.005,0.005,,,,,,,,451,450,60,500,,,,,,170,21,DC,+,1,200,MMA,0,0,,,,,,,,,13,5,82,0,0,Evans-AlTi-1994-450/500mic
0.09,0.18,0.98,0.008,0.012,,8.9,1,0.22,,,,642,,460,,3,520,,,,180,34,DC,+,1,175,MMA,750,8,542,697,18.8,65.3,,,,,,,,,,Evans-B/9Cr1Mo-1994-CM57
0.09,0.18,0.98,0.008,0.012,,8.9,1,0.22,,,,642,,460,,3,520,,,,180,34,DC,+,1,175,MMA,750,8,,,,,-24,28,,,,,,,,Evans-B/9Cr1Mo-1994-CM57
0.09,0.18,0.98,0.008,0.012,,8.9,1,0.22,,,,642,,460,,3,520,,,,180,34,DC,+,1,175,MMA,750,8,,,,,-13,50,,,,,,,,Evans-B/9Cr1Mo-1994-CM57
0.09,0.18,0.98,0.008,0.012,,8.9,1,0.22,,,,642,,460,,3,520,,,,180,34,DC,+,1,175,MMA,750,8,,,,,12,100,,,,,,,,Evans-B/9Cr1Mo-1994-CM57
0.088,0.17,1.03,0.007,0.013,,9.1,1.01,0.23,,,,604,,460,,17,530,,,,180,34,DC,+,1,175,MMA,750,8,574,723,17.1,59.1,,,,,,,,,,Evans-B/9Cr1Mo-1994-CM58
0.088,0.17,1.03,0.007,0.013,,9.1,1.01,0.23,,,,604,,460,,17,530,,,,180,34,DC,+,1,175,MMA,750,8,,,,,-30,28,,,,,,,,Evans-B/9Cr1Mo-1994-CM58
0.088,0.17,1.03,0.007,0.013,,9.1,1.01,0.23,,,,604,,460,,17,530,,,,180,34,DC,+,1,175,MMA,750,8,,,,,-17,50,,,,,,,,Evans-B/9Cr1Mo-1994-CM58
0.088,0.17,1.03,0.007,0.013,,9.1,1.01,0.23,,,,604,,460,,17,530,,,,180,34,DC,+,1,175,MMA,750,8,,,,,12,100,,,,,,,,Evans-B/9Cr1Mo-1994-CM58
0.091,0.2,1.04,0.007,0.013,,9.02,1.01,0.24,,,,591,,480,,32,620,,,,180,34,DC,+,1,175,MMA,750,8,642,778,16.8,59.8,,,,,,,,,,Evans-B/9Cr1Mo-1994-CM59
0.091,0.2,1.04,0.007,0.013,,9.02,1.01,0.24,,,,591,,480,,32,620,,,,180,34,DC,+,1,175,MMA,750,8,,,,,-13,28,,,,,,,,Evans-B/9Cr1Mo-1994-CM59
0.091,0.2,1.04,0.007,0.013,,9.02,1.01,0.24,,,,591,,480,,32,620,,,,180,34,DC,+,1,175,MMA,750,8,,,,,10,50,,,,,,,,Evans-B/9Cr1Mo-1994-CM59
0.091,0.2,1.04,0.007,0.013,,9.02,1.01,0.24,,,,591,,480,,32,620,,,,180,34,DC,+,1,175,MMA,750,8,,,,,53,100,,,,,,,,Evans-B/9Cr1Mo-1994-CM59
0.089,0.22,1.05,0.007,0.013,,9,1.04,0.23,,,,592,,460,,64,700,,,,180,34,DC,+,1,175,MMA,750,8,643,777,15.7,60.2,,,,,,,,,,Evans-B/9Cr1Mo-1994-CM60
0.089,0.22,1.05,0.007,0.013,,9,1.04,0.23,,,,592,,460,,64,700,,,,180,34,DC,+,1,175,MMA,750,8,,,,,0,28,,,,,,,,Evans-B/9Cr1Mo-1994-CM60
0.089,0.22,1.05,0.007,0.013,,9,1.04,0.23,,,,592,,460,,64,700,,,,180,34,DC,+,1,175,MMA,750,8,,,,,21,50,,,,,,,,Evans-B/9Cr1Mo-1994-CM60
0.089,0.22,1.05,0.007,0.013,,9,1.04,0.23,,,,592,,460,,64,700,,,,180,34,DC,+,1,175,MMA,750,8,,,,,59,100,,,,,,,,Evans-B/9Cr1Mo-1994-CM60
0.094,0.17,1,0.008,0.012,,8.99,1.03,0.21,,,,636,,160,,3,520,,,,180,34,DC,+,1,175,MMA,750,8,558,705,20.8,64.5,,,,,,,,,,Evans-B/9Cr1Mo-1994-CM61
0.094,0.17,1,0.008,0.012,,8.99,1.03,0.21,,,,636,,160,,3,520,,,,180,34,DC,+,1,175,MMA,750,8,,,,,-14,28,,,,,,,,Evans-B/9Cr1Mo-1994-CM61
0.094,0.17,1,0.008,0.012,,8.99,1.03,0.21,,,,636,,160,,3,520,,,,180,34,DC,+,1,175,MMA,750,8,,,,,0,50,,,,,,,,Evans-B/9Cr1Mo-1994-CM61
0.094,0.17,1,0.008,0.012,,8.99,1.03,0.21,,,,636,,160,,3,520,,,,180,34,DC,+,1,175,MMA,750,8,,,,,31,100,,,,,,,,Evans-B/9Cr1Mo-1994-CM61
0.086,0.2,1.01,0.007,0.012,,8.9,1.01,0.21,,,,596,,160,,19,510,,,,180,34,DC,+,1,175,MMA,750,8,569,709,17.4,62.7,,,,,,,,,,Evans-B/9Cr1Mo-1994-CM62
0.086,0.2,1.01,0.007,0.012,,8.9,1.01,0.21,,,,596,,160,,19,510,,,,180,34,DC,+,1,175,MMA,750,8,,,,,-22,28,,,,,,,,Evans-B/9Cr1Mo-1994-CM62
0.086,0.2,1.01,0.007,0.012,,8.9,1.01,0.21,,,,596,,160,,19,510,,,,180,34,DC,+,1,175,MMA,750,8,,,,,-9,50,,,,,,,,Evans-B/9Cr1Mo-1994-CM62
0.086,0.2,1.01,0.007,0.012,,8.9,1.01,0.21,,,,596,,160,,19,510,,,,180,34,DC,+,1,175,MMA,750,8,,,,,24,100,,,,,,,,Evans-B/9Cr1Mo-1994-CM62
0.086,0.2,1.04,0.008,0.013,,8.98,1.01,0.22,,,,567,,160,,36,560,,,,180,34,DC,+,1,175,MMA,750,8,609,743,16.9,61.9,,,,,,,,,,Evans-B/9Cr1Mo-1994-CM63
0.086,0.2,1.04,0.008,0.013,,8.98,1.01,0.22,,,,567,,160,,36,560,,,,180,34,DC,+,1,175,MMA,750,8,,,,,-19,28,,,,,,,,Evans-B/9Cr1Mo-1994-CM63
0.086,0.2,1.04,0.008,0.013,,8.98,1.01,0.22,,,,567,,160,,36,560,,,,180,34,DC,+,1,175,MMA,750,8,,,,,-1,50,,,,,,,,Evans-B/9Cr1Mo-1994-CM63
0.086,0.2,1.04,0.008,0.013,,8.98,1.01,0.22,,,,567,,160,,36,560,,,,180,34,DC,+,1,175,MMA,750,8,,,,,38,100,,,,,,,,Evans-B/9Cr1Mo-1994-CM63
0.088,0.24,1.06,0.007,0.013,,9.08,1,0.23,,,,538,,155,,69,560,,,,180,34,DC,+,1,175,MMA,750,8,620,753,16.8,58.8,,,,,,,,,,Evans-B/9Cr1Mo-1994-CM64
0.088,0.24,1.06,0.007,0.013,,9.08,1,0.23,,,,538,,155,,69,560,,,,180,34,DC,+,1,175,MMA,750,8,,,,,8,28,,,,,,,,Evans-B/9Cr1Mo-1994-CM64
0.088,0.24,1.06,0.007,0.013,,9.08,1,0.23,,,,538,,155,,69,560,,,,180,34,DC,+,1,175,MMA,750,8,,,,,32,50,,,,,,,,Evans-B/9Cr1Mo-1994-CM64
0.088,0.24,1.06,0.007,0.013,,9.08,1,0.23,,,,538,,155,,69,560,,,,180,34,DC,+,1,175,MMA,750,8,,,,,-70,100,,,,,,,,Evans-B/9Cr1Mo-1994-CM64
0.037,0.3,0.65,0.008,0.012,,0,,,,,,,,,,,,,,,170,21,DC,+,1,200,MMA,250,14,392,466,31.9,80.6,,,,,,,,,,Evans-Cr/CMn-1989-0A-aw
0.037,0.3,0.65,0.008,0.012,,0,,,,,,,,,,,,,,,170,21,DC,+,1,200,MMA,580,2,370,456,35.2,80.6,-30,100,,,,,,,,Evans-Cr/CMn-1989-0A-ht
0.037,0.3,0.65,0.008,0.012,,0,,,,,,,,,,,,,,,170,21,DC,+,1,200,MMA,0,0,,,,,-26,100,,,,,,,,Evans-Cr/CMn-1989-0A-ch
0.037,0.31,1.03,0.007,0.014,,0,,,,,,,,,,,,,,,170,21,DC,+,1,200,MMA,250,14,413,498,31.2,80.6,,,,,,,,,,Evans-Cr/CMn-1989-0B-aw
0.037,0.31,1.03,0.007,0.014,,0,,,,,,,,,,,,,,,170,21,DC,+,1,200,MMA,580,2,402,490,31,80.6,-44,100,,,,,,,,Evans-Cr/CMn-1989-0B-ht
0.037,0.31,1.03,0.007,0.014,,0,,,,,,,,,,,,,,,170,21,DC,+,1,200,MMA,0,0,,,,,-47,100,,,33,27,40,0,0,Evans-Cr/CMn-1989-0B-ch
0.044,0.35,1.43,0.007,0.014,,0,,,,,,,,,,,,,,,170,21,DC,+,1,200,MMA,250,14,468,551,29.4,78.7,,,,,,,,,,Evans-Cr/CMn-1989-0C-aw
0.044,0.35,1.43,0.007,0.014,,0,,,,,,,,,,,,,,,170,21,DC,+,1,200,MMA,580,2,436,529,31.6,78.8,-49,100,,,,,,,,Evans-Cr/CMn-1989-0C-ht
0.044,0.35,1.43,0.007,0.014,,0,,,,,,,,,,,,,,,170,21,DC,+,1,200,MMA,0,0,,,,,-52,100,,,,,,,,Evans-Cr/CMn-1989-0C-ch
0.045,0.33,1.85,0.007,0.016,,0,,,,,,,,,,,,,,,170,21,DC,+,1,200,MMA,250,14,514,588,28,76.8,,,,,,,,,,Evans-Cr/CMn-1989-0D-aw
0.045,0.33,1.85,0.007,0.016,,0,,,,,,,,,,,,,,,170,21,DC,+,1,200,MMA,580,2,479,576,27.4,76.9,-38,100,,,,,,,,Evans-Cr/CMn-1989-0D-ht
0.045,0.33,1.85,0.007,0.016,,0,,,,,,,,,,,,,,,170,21,DC,+,1,200,MMA,0,0,,,,,-45,100,,,13,16,71,0,0,Evans-Cr/CMn-1989-0D-ch
0.038,0.3,0.65,0.007,0.014,,0.22,,,,,,,,,,,,,,,170,21,DC,+,1,200,MMA,250,14,422,496,30.4,78.8,,,,,,,,,,Evans-Cr/CMn-1989-0.25A-aw
0.038,0.3,0.65,0.007,0.014,,0.22,,,,,,,,,,,,,,,170,21,DC,+,1,200,MMA,580,2,410,496,31,79.7,,,,,,,,,,Evans-Cr/CMn-1989-0.25A-ht
0.041,0.32,1.01,0.008,0.013,,0.24,,,,,,,,,,,,,,,170,21,DC,+,1,200,MMA,250,14,463,532,30,77.8,,,,,,,,,,Evans-Cr/CMn-1989-0.25B-aw
0.041,0.32,1.01,0.008,0.013,,0.24,,,,,,,,,,,,,,,170,21,DC,+,1,200,MMA,580,2,426,519,29.8,78.8,,,,,,,,,,Evans-Cr/CMn-1989-0.25B-ht
0.041,0.32,1.01,0.008,0.013,,0.24,,,,,,,,,,,,,,,170,21,DC,+,1,200,MMA,0,0,,,,,,,,,26,25,49,0,0,Evans-Cr/CMn-1989-0.25B-awmic
0.044,0.32,1.45,0.007,0.013,,0.24,,,,,,,,,,,,,,,170,21,DC,+,1,200,MMA,250,14,500,575,28,78.8,,,,,,,,,,Evans-Cr/CMn-1989-0.25C-aw
0.044,0.32,1.45,0.007,0.013,,0.24,,,,,,,,,,,,,,,170,21,DC,+,1,200,MMA,580,2,468,559,28,76.9,,,,,,,,,,Evans-Cr/CMn-1989-0.25C-ht
0.048,0.33,1.85,0.007,0.013,,0.26,,,,,,,,,,,,,,,170,21,DC,+,1,200,MMA,250,14,567,622,26,75,,,,,,,,,,Evans-Cr/CMn-1989-0.25D-aw
0.048,0.33,1.85,0.007,0.013,,0.26,,,,,,,,,,,,,,,170,21,DC,+,1,200,MMA,580,2,535,620,27,74,,,,,,,,,,Evans-Cr/CMn-1989-0.25D-ht
0.048,0.33,1.85,0.007,0.013,,0.26,,,,,,,,,,,,,,,170,21,DC,+,1,200,MMA,0,0,,,,,,,,,8,13,79,0,0,Evans-Cr/CMn-1989-0.25D-ht
0.04,0.33,0.6,0.006,0.01,,0.51,,,,,,,,,,,,,,,170,21,DC,+,1,200,MMA,250,14,446,510,32.2,78.8,,,,,,,,,,Evans-Cr/CMn-1989-0.5A-aw
0.04,0.33,0.6,0.006,0.01,,0.51,,,,,,,,,,,,,,,170,21,DC,+,1,200,MMA,580,2,417,496,29,78.8,-17,100,,,,,,,,Evans-Cr/CMn-1989-0.5A-ht
0.04,0.33,0.6,0.006,0.01,,0.51,,,,,,,,,,,,,,,170,21,DC,+,1,200,MMA,0,0,,,,,-17,100,,,,,,,,Evans-Cr/CMn-1989-0.5A-ch
0.043,0.31,0.95,0.007,0.01,,0.53,,,,,,,,,,,,,,,170,21,DC,+,1,200,MMA,250,14,494,545,29.6,77,,,,,,,,,,Evans-Cr/CMn-1989-0.5B-aw
0.043,0.31,0.95,0.007,0.01,,0.53,,,,,,,,,,,,,,,170,21,DC,+,1,200,MMA,580,2,460,536,28.8,77,-35,100,,,,,,,,Evans-Cr/CMn-1989-0.5B-ht
0.043,0.31,0.95,0.007,0.01,,0.53,,,,,,,,,,,,,,,170,21,DC,+,1,200,MMA,0,0,,,,,-45,100,,,16,26,58,0,0,Evans-Cr/CMn-1989-0.5B-ch
0.047,0.33,1.42,0.006,0.01,,0.53,,,,,,,,,,,,,,,170,21,DC,+,1,200,MMA,250,14,543,603,28.2,77,,,,,,,,,,Evans-Cr/CMn-1989-0.5C-aw
0.047,0.33,1.42,0.006,0.01,,0.53,,,,,,,,,,,,,,,170,21,DC,+,1,200,MMA,580,2,514,600,25.8,76,-35,100,,,,,,,,Evans-Cr/CMn-1989-0.5C-ht
0.047,0.33,1.42,0.006,0.01,,0.53,,,,,,,,,,,,,,,170,21,DC,+,1,200,MMA,0,0,,,,,-44,100,,,,,,,,Evans-Cr/CMn-1989-0.5C-ch
0.051,0.33,1.83,0.006,0.013,,0.52,,,,,,,,,,,,,,,170,21,DC,+,1,200,MMA,250,14,617,674,23,70.2,,,,,,,,,,Evans-Cr/CMn-1989-0.5D-aw
0.051,0.33,1.83,0.006,0.013,,0.52,,,,,,,,,,,,,,,170,21,DC,+,1,200,MMA,580,2,570,650,24,68.7,-2,100,,,,,,,,Evans-Cr/CMn-1989-0.5D-ht
0.051,0.33,1.83,0.006,0.013,,0.52,,,,,,,,,,,,,,,170,21,DC,+,1,200,MMA,0,0,,,,,-35,100,,,4,8,88,0,0,Evans-Cr/CMn-1989-0.5D-ch
0.041,0.3,0.59,0.009,0.011,,1,,,,,,,,,,,,,,,170,21,DC,+,1,200,MMA,250,14,472,531,25.8,77.8,,,,,,,,,,Evans-Cr/CMn-1989-1.0A-aw
0.041,0.3,0.59,0.009,0.011,,1,,,,,,,,,,,,,,,170,21,DC,+,1,200,MMA,580,2,427,514,29.2,77.9,-12,100,,,,,,,,Evans-Cr/CMn-1989-1.0A-ht
0.041,0.3,0.59,0.009,0.011,,1,,,,,,,,,,,,,,,170,21,DC,+,1,200,MMA,0,0,,,,,-10,100,,,,,,,,Evans-Cr/CMn-1989-1.0A-ch
0.045,0.32,0.97,0.007,0.012,,1.04,,,,,,,,,,,,,,,170,21,DC,+,1,200,MMA,250,14,531,592,24.6,76,,,,,,,,,,Evans-Cr/CMn-1989-1.0B-aw
0.045,0.32,0.97,0.007,0.012,,1.04,,,,,,,,,,,,,,,170,21,DC,+,1,200,MMA,580,2,471,568,26.2,77,-31,100,,,,,,,,Evans-Cr/CMn-1989-1.0B-ht
0.045,0.32,0.97,0.007,0.012,,1.04,,,,,,,,,,,,,,,170,21,DC,+,1,200,MMA,0,0,,,,,-42,100,,,9,28,63,0,0,Evans-Cr/CMn-1989-1.0B-ch
0.048,0.33,1.37,0.008,0.013,,1.08,,,,,,,,,,,,,,,170,21,DC,+,1,200,MMA,250,14,626,676,24.4,70.9,,,,,,,,,,Evans-Cr/CMn-1989-1.0C-aw
0.048,0.33,1.37,0.008,0.013,,1.08,,,,,,,,,,,,,,,170,21,DC,+,1,200,MMA,580,2,548,630,26,72,-17,100,,,,,,,,Evans-Cr/CMn-1989-1.0C-ht
0.048,0.33,1.37,0.008,0.013,,1.08,,,,,,,,,,,,,,,170,21,DC,+,1,200,MMA,0,0,,,,,-40,100,,,,,,,,Evans-Cr/CMn-1989-1.0C-ch
0.052,0.33,1.81,0.007,0.013,,1.1,,,,,,,,,,,,,,,170,21,DC,+,1,200,MMA,250,14,692,723,21.6,70.9,,,,,,,,,,Evans-Cr/CMn-1989-1.0D-aw
0.052,0.33,1.81,0.007,0.013,,1.1,,,,,,,,,,,,,,,170,21,DC,+,1,200,MMA,580,2,592,671,22.8,72,28,100,,,,,,,,Evans-Cr/CMn-1989-1.0D-ht
0.052,0.33,1.81,0.007,0.013,,1.1,,,,,,,,,,,,,,,170,21,DC,+,1,200,MMA,0,0,,,,,-28,100,,,1,12,87,0,0,Evans-Cr/CMn-1989-1.0D-ch
0.041,0.27,0.59,0.009,0.011,,2.34,,,,,,,,,,,,,,,170,21,DC,+,1,200,MMA,250,14,587,652,21.4,72,,,,,,,,,,Evans-Cr/CMn-1989-2.3A-aw
0.041,0.27,0.59,0.009,0.011,,2.34,,,,,,,,,,,,,,,170,21,DC,+,1,200,MMA,580,2,534,619,22,75,0,100,,,,,,,,Evans-Cr/CMn-1989-2.3A-ht
0.041,0.27,0.59,0.009,0.011,,2.34,,,,,,,,,,,,,,,170,21,DC,+,1,200,MMA,0,0,,,,,9,100,,,,,,,,Evans-Cr/CMn-1989-2.3A-ch
0.046,0.3,0.93,0.008,0.012,,2.38,,,,,,,,,,,,,,,170,21,DC,+,1,200,MMA,250,14,655,722,19.6,67.5,,,,,,,,,,Evans-Cr/CMn-1989-2.3B-aw
0.046,0.3,0.93,0.008,0.012,,2.38,,,,,,,,,,,,,,,170,21,DC,+,1,200,MMA,580,2,605,683,19.8,71.9,-3,100,,,,,,,,Evans-Cr/CMn-1989-2.3B-ht
0.046,0.3,0.93,0.008,0.012,,2.38,,,,,,,,,,,,,,,170,21,DC,+,1,200,MMA,0,0,,,,,16,100,,,2,88,10,0,0,Evans-Cr/CMn-1989-2.3B-ch
0.05,0.31,1.29,0.008,0.011,,2.32,,,,,,,,,,,,,,,170,21,DC,+,1,200,MMA,250,14,738,789,20,67,,,,,,,,,,Evans-Cr/CMn-1989-2.3C-aw
0.05,0.31,1.29,0.008,0.011,,2.32,,,,,,,,,,,,,,,170,21,DC,+,1,200,MMA,580,2,662,731,18.6,68.7,28,100,,,,,,,,Evans-Cr/CMn-1989-2.3C-ht
0.05,0.31,1.29,0.008,0.011,,2.32,,,,,,,,,,,,,,,170,21,DC,+,1,200,MMA,0,0,,,,,9,100,,,0,100,0,0,0,Evans-Cr/CMn-1989-2.3C-ch
0.054,0.33,1.72,0.007,0.014,,2.36,,,,,,,,,,,,,,,170,21,DC,+,1,200,MMA,250,14,808,865,18.2,65.2,,,,,,,,,,Evans-Cr/CMn-1989-2.3D-aw
0.054,0.33,1.72,0.007,0.014,,2.36,,,,,,,,,,,,,,,170,21,DC,+,1,200,MMA,580,2,697,757,19.6,69.7,,,,,,,,,,Evans-Cr/CMn-1989-2.3D-ht
0.054,0.33,1.72,0.007,0.014,,2.36,,,,,,,,,,,,,,,170,21,DC,+,1,200,MMA,0,0,,,,,24,100,,,,,,,,Evans-Cr/CMn-1989-2.3D-ch
0.069,0.3,1.36,0.007,0.009,,,,<0.0005,,,,432,37,67tot33res,<5,<5,<5,,,,170,21,DC,+,1,200,MMA,250,14,468,529,32.6,80.7,,,,,,,,,,Evans-Al/CMn-1990-<5aw
0.069,0.3,1.36,0.007,0.009,,,,<0.0005,,,,432,37,67tot33res,<5,<5,<5,,,,170,21,DC,+,1,200,MMA,0,0,,,,,-99,28,,,,,,,,Evans-Al/CMn-1990-<5awch1
0.069,0.3,1.36,0.007,0.009,,,,<0.0005,,,,432,37,67tot33res,<5,<5,<5,,,,170,21,DC,+,1,200,MMA,0,0,,,,,-72,100,,,,,,,,Evans-Al/CMn-1990-<5awch2
0.069,0.3,1.36,0.007,0.009,,,,<0.0005,,,,432,37,67tot33res,<5,<5,<5,,,,170,21,DC,+,1,200,MMA,0,0,,,,,,,,,23,5,72,0,0,Evans-Al/CMn-1990-<5aw
0.069,0.3,1.36,0.007,0.009,,,,<0.0005,,,,432,37,67tot33res,<5,<5,<5,,,,170,21,DC,+,1,200,MMA,580,2,393,500,31.8,77,,,,,,,,,,Evans-Al/CMn-1990-<5ht
0.069,0.3,1.36,0.007,0.009,,,,<0.0005,,,,432,37,67tot33res,<5,<5,<5,,,,170,21,DC,+,1,200,MMA,580,2,,,,,-100,28,,,,,,,,Evans-Al/CMn-1990-<5htch1
0.069,0.3,1.36,0.007,0.009,,,,<0.0005,,,,432,37,67tot33res,<5,<5,<5,,,,170,21,DC,+,1,200,MMA,580,2,,,,,-78,100,,,,,,,,Evans-Al/CMn-1990-<5htch2
0.073,0.33,1.39,0.007,0.008,,,,<0.0005,,,,427,39,66totndres,20,<5,<5,,,,170,21,DC,+,1,200,MMA,250,14,475,536,33.4,80.7,,,,,,,,,,Evans-Al/CMn-1990-20aw
0.073,0.33,1.39,0.007,0.008,,,,<0.0005,,,,427,39,66totndres,20,<5,<5,,,,170,21,DC,+,1,200,MMA,0,0,,,,,-95,28,,,,,,,,Evans-Al/CMn-1990-20awch1
0.073,0.33,1.39,0.007,0.008,,,,<0.0005,,,,427,39,66totndres,20,<5,<5,,,,170,21,DC,+,1,200,MMA,0,0,,,,,-70,100,,,,,,,,Evans-Al/CMn-1990-20awch2
0.073,0.33,1.39,0.007,0.008,,,,<0.0005,,,,427,39,66totndres,20,<5,<5,,,,170,21,DC,+,1,200,MMA,580,2,387,493,32.5,80.7,,,,,,,,,,Evans-Al/CMn-1990-20ht
0.073,0.33,1.39,0.007,0.008,,,,<0.0005,,,,427,39,66totndres,20,<5,<5,,,,170,21,DC,+,1,200,MMA,580,2,,,,,-78,100,,,,,,,,Evans-Al/CMn-1990-20htch2
0.078,0.32,1.39,0.007,0.009,,,,<0.0005,,,,436,42,66totndres,44,<5,<5,,,,170,21,DC,+,1,200,MMA,250,14,478,541,30.4,78.9,,,,,,,,,,Evans-Al/CMn-1990-44aw
0.078,0.32,1.39,0.007,0.009,,,,<0.0005,,,,436,42,66totndres,44,<5,<5,,,,170,21,DC,+,1,200,MMA,0,0,,,,,-88,28,,,,,,,,Evans-Al/CMn-1990-44awch1
0.078,0.32,1.39,0.007,0.009,,,,<0.0005,,,,436,42,66totndres,44,<5,<5,,,,170,21,DC,+,1,200,MMA,0,0,,,,,-60,100,,,,,,,,Evans-Al/CMn-1990-44awch2
0.078,0.32,1.39,0.007,0.009,,,,<0.0005,,,,436,42,66totndres,44,<5,<5,,,,170,21,DC,+,1,200,MMA,580,2,398,499,32.8,80.7,,,,,,,,,,Evans-Al/CMn-1990-44ht
0.078,0.32,1.39,0.007,0.009,,,,<0.0005,,,,436,42,66totndres,44,<5,<5,,,,170,21,DC,+,1,200,MMA,580,2,,,,,-94,28,,,,,,,,Evans-Al/CMn-1990-44htch1
0.078,0.32,1.39,0.007,0.009,,,,<0.0005,,,,436,42,66totndres,44,<5,<5,,,,170,21,DC,+,1,200,MMA,580,2,,,,,-75,100,,,,,,,,Evans-Al/CMn-1990-44htch2
0.08,0.33,1.41,0.006,0.009,,,,<0.0005,,,,432,43,61tot34res,78,<5,<5,,,,170,21,DC,+,1,200,MMA,250,14,478,540,31.2,80.7,,,,,,,,,,Evans-Al/CMn-1990-78aw
0.08,0.33,1.41,0.006,0.009,,,,<0.0005,,,,432,43,61tot34res,78,<5,<5,,,,170,21,DC,+,1,200,MMA,0,0,,,,,-77,28,,,,,,,,Evans-Al/CMn-1990-78awch1
0.08,0.33,1.41,0.006,0.009,,,,<0.0005,,,,432,43,61tot34res,78,<5,<5,,,,170,21,DC,+,1,200,MMA,0,0,,,,,-55,100,,,,,,,,Evans-Al/CMn-1990-78awch2
0.08,0.33,1.41,0.006,0.009,,,,<0.0005,,,,432,43,61tot34res,78,<5,<5,,,,170,21,DC,+,1,200,MMA,0,0,,,,,,,,,24,9,67,0,0,Evans-Al/CMn-1990-78aw
