Repository: louisgthier/welding-quality-prediction

# welding-quality-prediction info

# PREPROCESS DATA
Ok les gars ce que j'ai fait pour le moment:
- définition des variables path dans variables.py
- Une fonction pour virer les doubles espaces et espaces de fin de ligne
- Changer les N en NaN

Ce qu'il y a en dessous c'est juste le .tex en markdown

Pour tester l'import, lancez juste data_import.py ça génèrera un fichier dans /data/

# MAP DATA LIBRARY

## Database MAP_DATA_WELD

### 1. Provenance of Data

Tracey Cool\* and H. K. D. H. Bhadeshia, Phase Transformations Group, Department of Materials Science and Metallurgy, University of Cambridge, Cambridge, U.K.

File: data/welddb_data.csv (part 3 of 6)
Carbon concentration / weight %,Silicon concentration / weight %,Manganese concentration / weight %,Sulphur concentration / weight %,Phosphorus concentration / weight %,Nickel concentration / weight %,Chromium concentration / weight %,Molybdenum concentration / weight %,Vanadium concentration / weight %,Copper concentration / weight %,Cobalt concentration / weight %,Tungsten concentration / weight %,Oxygen concentration / parts per million by weight,Titanium concentration / parts per million by weight,Nitrogen concentration / parts per million by weight,Aluminium concentration / parts per million by weight,Boron concentration / parts per million by weight,Niobium concentration / parts per million by weight,Tin concentration / parts per million by weight,Arsenic concentration / parts per million by weight,Antimony concentration / parts per million by weight,Current / A,Voltage / V,AC or DC,Electrode positive or negative,Heat input / kJ mm^{-1},Interpass temperature,Type of weld,Post weld heat treatment temperature,Post weld heat treatment time / hours,Yield strength / MPa,Ultimate tensile strength / MPa,Elongation / %,Reduction of Area / %,Charpy temperature,Charpy impact toughness / J,Hardness / kg mm^{-2},50% FATT,Primary ferrite in microstructure / %,Ferrite with second phase / %,Acicular ferrite / %,Martensite / %,Ferrite with carbide aggregate / %,Weld ID
0.07,0.32,1.48,0.005,0.006,,,,,,,,373,55,75,,,,,,,170,21,DC,+,1,200,ShMA,0,0,,,,,-61,100,,,,,,,,Evans-Ti/CMn-1992-Q0.8ch2
0.07,0.32,1.48,0.005,0.006,,,,,,,,373,55,75,,,,,,,170,21,DC,+,1,200,ShMA,0,0,,,,,,,,,23,12,65,0,0,Evans-Ti/CMn-1992-Q0.8mic
0.068,0.32,1.38,0.004,0.005,,,,,,,,376,77,74,,,,,,,170,21,DC,+,1,200,ShMA,250,14,466,542,30.6,80.6,,,,,,,,,,Evans-Ti/CMn-1992-Q1.2
0.068,0.32,1.38,0.004,0.005,,,,,,,,376,77,74,,,,,,,170,21,DC,+,1,200,ShMA,0,0,,,,,-68,28,,,,,,,,Evans-Ti/CMn-1992-Q1.2ch1
0.068,0.32,1.38,0.004,0.005,,,,,,,,376,77,74,,,,,,,170,21,DC,+,1,200,ShMA,0,0,,,,,-51,100,,,,,,,,Evans-Ti/CMn-1992-Q1.2ch2
0.068,0.32,1.38,0.004,0.005,,,,,,,,376,77,74,,,,,,,170,21,DC,+,1,200,ShMA,0,0,,,,,,,,,25,15,60,0,0,Evans-Ti/CMn-1992-Q1.2mic
0.068,0.35,1.51,0.006,0.006,,,,,,,,351,100,87,,,,,,,170,21,DC,+,1,200,ShMA,250,14,499,569,29,77.9,,,,,,,,,,Evans-Ti/CMn-1992-R1.6
0.068,0.35,1.51,0.006,0.006,,,,,,,,351,100,87,,,,,,,170,21,DC,+,1,200,ShMA,0,0,,,,,-66,28,,,,,,,,Evans-Ti/CMn-1992-R1.6ch1
0.068,0.35,1.51,0.006,0.006,,,,,,,,351,100,87,,,,,,,170,21,DC,+,1,200,ShMA,0,0,,,,,-47,100,,,,,,,,Evans-Ti/CMn-1992-R1.6ch2
0.068,0.35,1.51,0.006,0.006,,,,,,,,351,100,87,,,,,,,170,21,DC,+,1,200,ShMA,0,0,,,,,,,,,22,16,62,0,0,Evans-Ti/CMn-1992-R1.6mic
0.065,0.39,1.53,0.005,0.006,,,,,,,,351,140,93,,,,,,,170,21,DC,+,1,200,ShMA,250,14,513,579,27,77.9,,,,,,,,,,Evans-Ti/CMn-1992-R2.4
0.065,0.39,1.53,0.005,0.006,,,,,,,,351,140,93,,,,,,,170,21,DC,+,1,200,ShMA,0,0,,,,,-64,28,,,,,,,,Evans-Ti/CMn-1992-R2.4ch1
0.065,0.39,1.53,0.005,0.006,,,,,,,,351,140,93,,,,,,,170,21,DC,+,1,200,ShMA,0,0,,,,,-44,100,,,,,,,,Evans-Ti/CMn-1992-R2.4ch2
0.065,0.39,1.53,0.005,0.006,,,,,,,,351,140,93,,,,,,,170,21,DC,+,1,200,ShMA,0,0,,,,,,,,,21,11,67,0,0,Evans-Ti/CMn-1992-R2.4ch2
0.07,0.48,1.64,0.005,0.006,,,,,,,,290,210,102,,,,,,,170,21,DC,+,1,200,ShMA,250,14,515,592,27.2,78.9,,,,,,,,,,Evans-Ti/CMn-1992-S3.6
0.07,0.48,1.64,0.005,0.006,,,,,,,,290,210,102,,,,,,,170,21,DC,+,1,200,ShMA,0,0,,,,,-76,28,,,,,,,,Evans-Ti/CMn-1992-S3.6ch1
0.07,0.48,1.64,0.005,0.006,,,,,,,,290,210,102,,,,,,,170,21,DC,+,1,200,ShMA,0,0,,,,,-55,100,,,,,,,,Evans-Ti/CMn-1992-S3.6ch2
0.07,0.48,1.64,0.005,0.006,,,,,,,,290,210,102,,,,,,,170,21,DC,+,1,200,ShMA,0,0,,,,,,,,,17,8,75,0,0,Evans-Ti/CMn-1992-S3.6mic
0.075,0.29,1.75,0.006,0.005,,,,,,,,272,255,96,,,,,,,170,21,DC,+,1,200,ShMA,250,14,588,654,26.4,72,,,,,,,,,,Evans-Ti/CMn-1992-S4.8
0.075,0.29,1.75,0.006,0.005,,,,,,,,272,255,96,,,,,,,170,21,DC,+,1,200,ShMA,0,0,,,,,-80,28,,,,,,,,Evans-Ti/CMn-1992-S4.8ch1
0.075,0.29,1.75,0.006,0.005,,,,,,,,272,255,96,,,,,,,170,21,DC,+,1,200,ShMA,0,0,,,,,-55,100,,,,,,,,Evans-Ti/CMn-1992-S4.8ch2
0.075,0.29,1.75,0.006,0.005,,,,,,,,272,255,96,,,,,,,170,21,DC,+,1,200,ShMA,0,0,,,,,,,,,16,6,78,0,0,Evans-Ti/CMn-1992-S4.8mic
0.074,0.35,0.63,0.009,0.007,,,,<0.0005,,,,472,8,66,<5,<5,<5,,,,170,21,DC,+,1,200,MMA,250,14,404,494,32.4,76,,,,,,,,,,Evans-Ti/Mn-1992-A8aw
0.074,0.35,0.63,0.009,0.007,,,,<0.0005,,,,472,8,66,<5,<5,<5,,,,170,21,DC,+,1,200,MMA,0,0,,,,,-46,100,,,20,67,9,0,4,Evans-Ti/Mn-1992-A8awch
0.074,0.35,0.63,0.009,0.007,,,,<0.0005,,,,472,8,66,<5,<5,<5,,,,170,21,DC,+,1,200,MMA,580,2,333,450,30.4,78.9,-53,100,,,,,,,,Evans-Ti/Mn-1992-A8ht
0.074,0.35,0.65,0.005,0.004,,,,<0.0005,,,,426,36,73,<5,<5,<5,,,,170,21,DC,+,1,200,MMA,250,14,402,494,33.3,77.5,,,,,,,,,,Evans-Ti/Mn-1992-A36aw
0.074,0.35,0.65,0.005,0.004,,,,<0.0005,,,,426,36,73,<5,<5,<5,,,,170,21,DC,+,1,200,MMA,0,0,,,,,-45,100,,,19,51,26,0,4,Evans-Ti/Mn-1992-A36awch
0.074,0.35,0.65,0.005,0.004,,,,<0.0005,,,,426,36,73,<5,<5,<5,,,,170,21,DC,+,1,200,MMA,580,2,329,447,36.4,80.5,-55,100,,,,,,,,Evans-Ti/Mn-1992-A36ht
0.075,0.35,0.66,0.009,0.007,,,,<0.0005,,,,396,96,71,<5,<5,<5,,,,170,21,DC,+,1,200,MMA,250,14,396,492,30.2,78,,,,,,,,,,Evans-Ti/Mn-1992-A96aw
0.075,0.35,0.66,0.009,0.007,,,,<0.0005,,,,396,96,71,<5,<5,<5,,,,170,21,DC,+,1,200,MMA,0,0,,,,,-40,100,,,14,46,35,0,5,Evans-Ti/Mn-1992-A96awch
0.075,0.35,0.66,0.009,0.007,,,,<0.0005,,,,396,96,71,<5,<5,<5,,,,170,21,DC,+,1,200,MMA,580,2,351,457,31.6,79.8,-54,100,,,,,,,,Evans-Ti/Mn-1992-A96ht
0.076,0.38,0.67,0.009,0.007,,,,<0.0005,,,,362,160,70,<5,<5,<5,,,,170,21,DC,+,1,200,MMA,250,14,410,494,31.4,78.9,,,,,,,,,,Evans-Ti/Mn-1992-A160aw
0.076,0.38,0.67,0.009,0.007,,,,<0.0005,,,,362,160,70,<5,<5,<5,,,,170,21,DC,+,1,200,MMA,0,0,,,,,-36,100,,,19,44,35,0,2,Evans-Ti/Mn-1992-A160awch
0.076,0.38,0.67,0.009,0.007,,,,<0.0005,,,,362,160,70,<5,<5,<5,,,,170,21,DC,+,1,200,MMA,580,2,365,465,30.4,79.8,-56,100,,,,,,,,Evans-Ti/Mn-1992-A160ht
0.078,0.44,0.71,0.006,0.008,,,,<0.0005,,,,306,225,76,<5,<5,<5,,,,170,21,DC,+,1,200,MMA,250,14,440,523,31.4,77,,,,,,,,,,Evans-Ti/Mn-1992-A225aw
0.078,0.44,0.71,0.006,0.008,,,,<0.0005,,,,306,225,76,<5,<5,<5,,,,170,21,DC,+,1,200,MMA,0,0,,,,,-40,100,,,16,47,34,0,3,Evans-Ti/Mn-1992-A225awch
0.078,0.44,0.71,0.006,0.008,,,,<0.0005,,,,306,225,76,<5,<5,<5,,,,170,21,DC,+,1,200,MMA,580,2,381,484,31.6,78,-51,100,,,,,,,,Evans-Ti/Mn-1992-A225ht
0.077,0.3,1,0.008,0.007,,,,<0.0005,,,,464,7,83,<5,<5,<5,,,,170,21,DC,+,1,200,MMA,250,14,409,504,30.6,77,,,,,,,,,,Evans-Ti/Mn-1992-B7aw
0.077,0.3,1,0.008,0.007,,,,<0.0005,,,,464,7,83,<5,<5,<5,,,,170,21,DC,+,1,200,MMA,0,0,,,,,-56,100,,,12,72,10,0,6,Evans-Ti/Mn-1992-B7awch
0.077,0.3,1,0.008,0.007,,,,<0.0005,,,,464,7,83,<5,<5,<5,,,,170,21,DC,+,1,200,MMA,580,2,372,480,30.5,78.9,-66,100,,,,,,,,Evans-Ti/Mn-1992-B7ht
0.076,0.35,1.01,0.008,0.005,,,,<0.0005,,,,401,41,74,<5,<5,<5,,,,170,21,DC,+,1,200,MMA,250,14,443,522,31.1,77,,,,,,,,,,Evans-Ti/Mn-1992-B41aw
0.076,0.35,1.01,0.008,0.005,,,,<0.0005,,,,401,41,74,<5,<5,<5,,,,170,21,DC,+,1,200,MMA,0,0,,,,,-60,100,,,16,34,49,0,1,Evans-Ti/Mn-1992-B41awch
0.076,0.35,1.01,0.008,0.005,,,,<0.0005,,,,401,41,74,<5,<5,<5,,,,170,21,DC,+,1,200,MMA,580,2,359,480,29.4,80.3,-80,100,,,,,,,,Evans-Ti/Mn-1992-B41ht
0.075,0.31,1.03,0.008,0.007,,,,<0.0005,,,,394,92,79,<5,<5,<5,,,,170,21,DC,+,1,200,MMA,250,14,427,516,32,78.9,,,,,,,,,,Evans-Ti/Mn-1992-B92aw
0.075,0.31,1.03,0.008,0.007,,,,<0.0005,,,,394,92,79,<5,<5,<5,,,,170,21,DC,+,1,200,MMA,0,0,,,,,-53,100,,,14,51,31,0,4,Evans-Ti/Mn-1992-B92awch
0.075,0.31,1.03,0.008,0.007,,,,<0.0005,,,,394,92,79,<5,<5,<5,,,,170,21,DC,+,1,200,MMA,580,2,375,470,32.4,79.8,-56,100,,,,,,,,Evans-Ti/Mn-1992-B92ht
0.075,0.35,1.05,0.008,0.007,,,,<0.0005,,,,361,140,82,<5,<5,<5,,,,170,21,DC,+,1,200,MMA,250,14,434,517,30.8,78.9,,,,,,,,,,Evans-Ti/Mn-1992-B140aw
0.075,0.35,1.05,0.008,0.007,,,,<0.0005,,,,361,140,82,<5,<5,<5,,,,170,21,DC,+,1,200,MMA,0,0,,,,,-45,100,,,10,30,59,0,1,Evans-Ti/Mn-1992-B140awch
0.075,0.35,1.05,0.008,0.007,,,,<0.0005,,,,361,140,82,<5,<5,<5,,,,170,21,DC,+,1,200,MMA,580,2,398,488,32.2,80.7,-54,100,,,,,,,,Evans-Ti/Mn-1992-B140ht
0.078,0.43,1.1,0.007,0.005,,,,<0.0005,,,,329,190,73,<5,<5,<5,,,,170,21,DC,+,1,200,MMA,250,14,456,545,29,78.9,,,,,,,,,,Evans-Ti/Mn-1992-B190aw
0.078,0.43,1.1,0.007,0.005,,,,<0.0005,,,,329,190,73,<5,<5,<5,,,,170,21,DC,+,1,200,MMA,0,0,,,,,-50,100,,,15,49,35,0,1,Evans-Ti/Mn-1992-B190awch
0.078,0.43,1.1,0.007,0.005,,,,<0.0005,,,,329,190,73,<5,<5,<5,,,,170,21,DC,+,1,200,MMA,580,2,399,492,32.2,80.7,-56,100,,,,,,,,Evans-Ti/Mn-1992-B190ht
0.075,0.3,1.31,0.008,0.006,,,,<0.0005,,,,441,5,81,<5,<5,<5,,,,170,21,DC,+,1,200,MMA,250,14,420,523,26.4,77,,,,,,,,,,Evans-Ti/Mn-1992-C5aw
0.075,0.3,1.31,0.008,0.006,,,,<0.0005,,,,441,5,81,<5,<5,<5,,,,170,21,DC,+,1,200,MMA,0,0,,,,,-29,100,,,,,,,,Evans-Ti/Mn-1992-C5aw
0.075,0.3,1.31,0.008,0.006,,,,<0.0005,,,,441,5,81,<5,<5,<5,,,,170,21,DC,+,1,200,MMA,580,2,359,480,29.6,78.6,-72,100,,,,,,,,Evans-Ti/Mn-1992-C5ht
0.077,0.32,1.33,0.007,0.005,,,,<0.0005,,,,422,36,83,<5,<5,<5,,,,170,21,DC,+,1,200,MMA,250,14,463,541,27.1,75.9,,,,,,,,,,Evans-Ti/Mn-1992-C36aw
0.077,0.32,1.33,0.007,0.005,,,,<0.0005,,,,422,36,83,<5,<5,<5,,,,170,21,DC,+,1,200,MMA,0,0,,,,,-68,100,,,,,,,,Evans-Ti/Mn-1992-C36aw
0.077,0.32,1.33,0.007,0.005,,,,<0.0005,,,,422,36,83,<5,<5,<5,,,,170,21,DC,+,1,200,MMA,580,2,372,497,31.4,76.4,-81,100,,,,,,,,Evans-Ti/Mn-1992-C36ht
0.073,0.3,1.32,0.008,0.007,,,,<0.0005,,,,401,75,77,<5,<5,<5,,,,170,21,DC,+,1,200,MMA,250,14,450,522,29.4,78.9,,,,,,,,,,Evans-Ti/Mn-1992-C75aw
0.073,0.3,1.32,0.008,0.007,,,,<0.0005,,,,401,75,77,<5,<5,<5,,,,170,21,DC,+,1,200,MMA,0,0,,,,,-52,100,,,,,,,,Evans-Ti/Mn-1992-C75aw
0.073,0.3,1.32,0.008,0.007,,,,<0.0005,,,,401,75,77,<5,<5,<5,,,,170,21,DC,+,1,200,MMA,580,2,419,507,33.4,80.7,-61,100,,,,,,,,Evans-Ti/Mn-1992-C75ht
0.079,0.33,1.35,0.008,0.007,,,,<0.0005,,,,375,140,78,<5,<5,<5,,,,170,21,DC,+,1,200,MMA,250,14,464,544,29.4,78.9,,,,,,,,,,Evans-Ti/Mn-1992-C140aw
0.079,0.33,1.35,0.008,0.007,,,,<0.0005,,,,375,140,78,<5,<5,<5,,,,170,21,DC,+,1,200,MMA,0,0,,,,,-43,100,,,,,,,,Evans-Ti/Mn-1992-C140aw
0.079,0.33,1.35,0.008,0.007,,,,<0.0005,,,,375,140,78,<5,<5,<5,,,,170,21,DC,+,1,200,MMA,580,2,413,508,27,79.8,-60,100,,,,,,,,Evans-Ti/Mn-1992-C140ht
0.08,0.39,1.37,0.007,0.006,,,,<0.0005,,,,320,215,90,<5,<5,<5,,,,170,21,DC,+,1,200,MMA,250,14,485,559,28,80.7,,,,,,,,,,Evans-Ti/Mn-1992-C215aw
0.08,0.39,1.37,0.007,0.006,,,,<0.0005,,,,320,215,90,<5,<5,<5,,,,170,21,DC,+,1,200,MMA,0,0,,,,,-54,100,,,,,,,,Evans-Ti/Mn-1992-C215aw
0.08,0.39,1.37,0.007,0.006,,,,<0.0005,,,,320,215,90,<5,<5,<5,,,,170,21,DC,+,1,200,MMA,580,2,429,537,28.4,77.5,-70,100,,,,,,,,Evans-Ti/Mn-1992-C215ht
0.077,0.28,1.79,0.007,0.006,,,,<0.0005,,,,439,7,82,<5,<5,<5,,,,170,21,DC,+,1,200,MMA,250,14,458,568,28.6,76,,,,,,,,,,Evans-Ti/Mn-1992-D7aw
0.077,0.28,1.79,0.007,0.006,,,,<0.0005,,,,439,7,82,<5,<5,<5,,,,170,21,DC,+,1,200,MMA,0,0,,,,,-5,100,,,,,,,,Evans-Ti/Mn-1992-D7aw
0.077,0.28,1.79,0.007,0.006,,,,<0.0005,,,,439,7,82,<5,<5,<5,,,,170,21,DC,+,1,200,MMA,580,2,381,500,30.4,78.9,-49,100,,,,,,,,Evans-Ti/Mn-1992-D7ht
0.078,0.31,1.75,0.007,0.006,,,,<0.0005,,,,417,36,94,<5,<5,<5,,,,170,21,DC,+,1,200,MMA,250,14,500,571,28.8,77,,,,,,,,,,Evans-Ti/Mn-1992-D36aw
0.078,0.31,1.75,0.007,0.006,,,,<0.0005,,,,417,36,94,<5,<5,<5,,,,170,21,DC,+,1,200,MMA,0,0,,,,,-62,100,,,,,,,,Evans-Ti/Mn-1992-D36aw
0.078,0.31,1.75,0.007,0.006,,,,<0.0005,,,,417,36,94,<5,<5,<5,,,,170,21,DC,+,1,200,MMA,580,2,414,518,29.2,78.4,-71,100,,,,,,,,Evans-Ti/Mn-1992-D36ht
0.077,0.29,1.76,0.007,0.007,,,,<0.0005,,,,396,105,81,<5,<5,<5,,,,170,21,DC,+,1,200,MMA,250,14,484,577,26.2,77.9,,,,,,,,,,Evans-Ti/Mn-1992-D105aw
0.077,0.29,1.76,0.007,0.007,,,,<0.0005,,,,396,105,81,<5,<5,<5,,,,170,21,DC,+,1,200,MMA,0,0,,,,,-53,100,,,,,,,,Evans-Ti/Mn-1992-D105aw
0.077,0.29,1.76,0.007,0.007,,,,<0.0005,,,,396,105,81,<5,<5,<5,,,,170,21,DC,+,1,200,MMA,580,2,429,532,27.4,78.9,-57,100,,,,,,,,Evans-Ti/Mn-1992-D105ht
0.075,0.32,1.83,0.006,0.007,,,,<0.0005,,,,346,170,82,<5,<5,<5,,,,170,21,DC,+,1,200,MMA,250,14,510,590,27.4,79.7,,,,,,,,,,Evans-Ti/Mn-1992-D170aw
0.075,0.32,1.83,0.006,0.007,,,,<0.0005,,,,346,170,82,<5,<5,<5,,,,170,21,DC,+,1,200,MMA,0,0,,,,,-52,100,,,,,,,,Evans-Ti/Mn-1992-D170aw
0.075,0.32,1.83,0.006,0.007,,,,<0.0005,,,,346,170,82,<5,<5,<5,,,,170,21,DC,+,1,200,MMA,580,2,471,565,27.8,78,-57,100,,,,,,,,Evans-Ti/Mn-1992-D170ht
0.079,0.37,1.82,0.006,0.007,,,,<0.0005,,,,324,255,81,<5,<5,<5,,,,170,21,DC,+,1,200,MMA,250,14,536,612,25.4,76,,,,,,,,,,Evans-Ti/Mn-1992-D255aw
0.079,0.37,1.82,0.006,0.007,,,,<0.0005,,,,324,255,81,<5,<5,<5,,,,170,21,DC,+,1,200,MMA,0,0,,,,,-53,100,,,,,,,,Evans-Ti/Mn-1992-D255aw
0.079,0.37,1.82,0.006,0.007,,,,<0.0005,,,,324,255,81,<5,<5,<5,,,,170,21,DC,+,1,200,MMA,580,2,474,575,29.4,78,-61,100,,,,,,,,Evans-Ti/Mn-1992-D255ht
0.074,0.25,1.4,0.008,0.007,,,,,,,,475,1,79,,,,,,,170,21,DC,+,1,200,MMA,0,0,445,528,28.2,78,,,,,,,,,,KocakPEv-TiN-1994-O
0.077,0.27,1.46,0.008,0.007,,,,,,,,459,28,81,,,,,,,170,21,DC,+,1,200,MMA,0,0,471,544,25.2,77,,,,,,,,,,KocakPREv-TiN-1994-Wa
0.073,0.26,1.41,0.007,0.011,,,,,,,,392,90,83,,,,,,,170,21,DC,+,1,200,MMA,0,0,478,540,24.2,78.9,,,,,,,,,,KocakPREv-TiN-1994-Wb
0.074,0.3,1.45,0.007,0.009,,,,,,,,337,120,84,,,,,,,170,21,DC,+,1,200,MMA,0,0,480,538,27.8,79.8,,,,,,,,,,KocakPREv-TiN-1994-Wc
0.072,0.38,1.5,0.006,0.01,,,,,,,,291,260,77,,,,,,,170,21,DC,+,1,200,MMA,0,0,509,578,26.4,78.9,,,,,,,,,,KocakPREv-TiN-1994-Wd
0.069,0.45,1.47,0.005,0.006,,,,,,,,282,410,77,,,,,,,170,21,DC,+,1,200,MMA,0,0,504,577,25.8,79.8,,,,,,,,,,KocakPREv-TiN-1994-Xa
0.07,0.45,1.5,0.005,0.006,,,,,,,,294,550,75,,,,,,,170,21,DC,+,1,200,MMA,0,0,530,597,25,81.6,,,,,,,,,,KocakPREv-TiN-1994-Xb
0.074,0.28,1.58,0.008,0.008,,,,,,,,404,<5,145,,,,,,,170,21,DC,+,1,200,MMA,0,0,473,566,24,77,,,,,,,,,,KocakPREv-TiN-1994-O1
0.068,0.28,1.4,0.01,0.008,,,,,,,,409,31,148,,,,,,,170,21,DC,+,1,200,MMA,0,0,482,545,28,78.9,,,,,,,,,,KocakPREv-TiN-1994-W1a
0.069,0.31,1.5,0.008,0.008,,,,,,,,400,51,160,,,,,,,170,21,DC,+,1,200,MMA,0,0,522,584,26.4,78.9,,,,,,,,,,KocakPREv-TiN-1994-W1b
0.07,0.29,1.5,0.008,0.009,,,,,,,,341,120,164,,,,,,,170,21,DC,+,1,200,MMA,0,0,513,573,25.2,76,,,,,,,,,,KocakPREv-TiN-1994-W1c
0.068,0.39,1.51,0.007,0.009,,,,,,,,278,300,166,,,,,,,170,21,DC,+,1,200,MMA,0,0,546,611,24,78,,,,,,,,,,KocakPREv-TiN-1994-W1d
0.066,0.47,1.48,0.007,0.011,,,,,,,,285,410,164,,,,,,,170,21,DC,+,1,200,MMA,0,0,584,639,23,75,,,,,,,,,,KocakPREv-TiN-1994-X1a
0.07,0.45,1.5,0.004,0.006,,,,,,,,297,590,155,,,,,,,170,21,DC,+,1,200,MMA,0,0,535,599,25.6,76,,,,,,,,,,KocakPREv-TiN-1994-X1b
0.073,0.27,1.66,0.009,0.008,,,,,,,,399,<5,235,,,,,,,170,21,DC,+,1,200,MMA,0,0,505,607,24,76,,,,,,,,,,KocakPREv-TiN-1994-O2
0.069,0.26,1.45,0.01,0.009,,,,,,,,391,29,226,,,,,,,170,21,DC,+,1,200,MMA,0,0,492,581,25.8,77.9,,,,,,,,,,KocakPREv-TiN-1994-W2a
0.073,0.29,1.53,0.009,0.007,,,,,,,,419,46,243,,,,,,,170,21,DC,+,1,200,MMA,0,0,538,591,24.9,74.5,,,,,,,,,,KocakPREv-TiN-1994-W2b
0.07,0.28,1.45,0.009,0.009,,,,,,,,315,120,239,,,,,,,170,21,DC,+,1,200,MMA,0,0,523,599,29.2,77,,,,,,,,,,KocakPREv-TiN-1994-W2c
0.067,0.4,1.48,0.006,0.008,,,,,,,,286,320,253,,,,,,,170,21,DC,+,1,200,MMA,0,0,546,621,23.6,76,,,,,,,,,,KocakPREv-TiN-1994-W2d
0.068,0.47,1.46,0.007,0.006,,,,,,,,297,450,249,,,,,,,170,21,DC,+,1,200,MMA,0,0,578,631,24.6,78,,,,,,,,,,KocakPREv-TiN-1994-X2a
0.066,0.43,1.47,0.005,0.006,,,,,,,,322,690,240,,,,,,,170,21,DC,+,1,200,MMA,0,0,552,615,26.4,78,,,,,,,,,,KocakPREv-TiN-1994-X2b
0.035,0.3,0.66,0.006,0.013,,,,,,,,490,,70,,,,,,,170,21,DC,+,1,150,MMA,0,0,392,466,31.9,80.6,-27,100,,,,,,,,Evans-Mn-1977-Aaw
0.035,0.3,0.66,0.006,0.013,,,,,,,,490,,70,,,,,,,170,21,DC,+,1,150,MMA,500,2,370,456,35.2,80.6,-32,100,,,,,,,,Evans-Mn-1977-Aht
0.038,0.3,1,0.005,0.014,,,,,,,,460,,100,,,,,,,170,21,DC,+,1,150,MMA,0,0,413,498,31.2,80.6,-44,100,,,,,,,,Evans-Mn-1977-Baw
0.038,0.3,1,0.005,0.014,,,,,,,,460,,100,,,,,,,170,21,DC,+,1,150,MMA,500,2,402,490,31,80.6,-44,100,,,,,,,,Evans-Mn-1977-Bht
0.049,0.34,1.42,0.005,0.013,,,,,,,,410,,90,,,,,,,170,21,DC,+,1,150,MMA,0,0,468,551,29.4,78.7,-53,100,,,,,,,,Evans-Mn-1977-Caw
0.049,0.34,1.42,0.005,0.013,,,,,,,,410,,90,,,,,,,170,21,DC,+,1,150,MMA,500,2,436,529,31.6,78.8,-50,100,,,,,,,,Evans-Mn-1977-Cht
0.051,0.34,1.82,0.006,0.017,,,,,,,,390,,90,,,,,,,170,21,DC,+,1,150,MMA,0,0,514,588,28,76.8,-43,100,,,,,,,,Evans-Mn-1977-Daw
0.051,0.34,1.82,0.006,0.017,,,,,,,,390,,90,,,,,,,170,21,DC,+,1,150,MMA,500,2,479,576,27.4,76.9,-36,100,,,,,,,,Evans-Mn-1977-Dht
0.05,0.25,1.21,0.013,0.024,1.84,0.05,0.34,0.01,0.06,,,444,,143,,,,,,,170,24,DC,+,2.1,107,MMA,0,0,665,715,23.8,,-73,50,,,,,,,,SurianEtAl-C-1991-0.05awCh
0.05,0.25,1.21,0.013,0.024,1.84,0.05,0.34,0.01,0.06,,,444,,143,,,,,,,170,24,DC,+,2.1,107,MMA,620,1,673,680,23.8,,-42,50,,,,,,,,SurianEtAl-C-1991-0.05htCh
0.07,0.26,1.24,0.013,0.025,1.9,0.05,0.34,0.01,0.06,,,365,,119,,,,,,,170,24,DC,+,2.1,107,MMA,0,0,768,807,20,,-72,50,,,,,,,,SurianEtAl-C-1991-0.07awCh
0.07,0.26,1.24,0.013,0.025,1.9,0.05,0.34,0.01,0.06,,,365,,119,,,,,,,170,24,DC,+,2.1,107,MMA,620,1,700,785,20.6,,-28,50,,,,,,,,SurianEtAl-C-1991-0.07htCh
0.1,0.34,1.42,0.009,0.028,1.92,0.05,0.35,0.01,0.05,,,345,,87,,,,,,,170,24,DC,+,2.1,107,MMA,0,0,798,858,19.6,,-64,50,,,,,,,,SurianEtAl-C-1991-0.10awCh
0.1,0.34,1.42,0.009,0.028,1.92,0.05,0.35,0.01,0.05,,,345,,87,,,,,,,170,24,DC,+,2.1,107,MMA,620,1,765,858,20.6,,-14,50,,,,,,,,SurianEtAl-C-1991-0.10htCh
0.12,0.33,1.41,0.011,0.031,1.88,0.05,0.34,0.01,0.05,,,329,,99,,,,,,,170,24,DC,+,2.1,107,MMA,0,0,808,875,16.6,,-39,50,,,,,,,,SurianEtAl-C-1991-0.12awCh
0.12,0.33,1.41,0.011,0.031,1.88,0.05,0.34,0.01,0.05,,,329,,99,,,,,,,170,24,DC,+,2.1,107,MMA,620,1,795,895,18,,-3,50,,,,,,,,SurianEtAl-C-1991-0.12htCh
0.04,0.24,0.84,0.009,0.01,2.2,,,,0.13,,,300,150,,,,,,,,165,25,DC,-,1,200,MMA,0,0,481,616,23,69,,,,,,,,,,Alekseev&-CMnNi-1991-CH1
0.04,0.22,0.81,0.009,0.011,2.19,,,,0.29,,,300,120,,,,,,,,165,25,DC,-,1,200,MMA,0,0,471,596,23,66,,,,,,,,,,Alekseev&-CMnNi-1991-CH2
0.04,0.23,0.83,0.01,0.011,2.19,,,,0.45,,,280,140,,,,,,,,165,25,DC,-,1,200,MMA,0,0,498,599,24,65,,,,,,,,,,Alekseev&-CMnNi-1991-CH3
0.04,0.24,0.82,0.009,0.01,2.2,,,,0.62,,,300,150,,,,,,,,165,25,DC,-,1,200,MMA,0,0,525,623,21,65,,,,,,,,,,Alekseev&-CMnNi-1991-CH4
0.04,0.23,0.83,0.01,0.011,2.21,,,,0.79,,,320,140,,,,,,,,165,25,DC,-,1,200,MMA,0,0,536,635,23,65,,,,,,,,,,Alekseev&-CMnNi-1991-CH5
0.04,0.23,0.83,0.01,0.011,2.21,,,,1.01,,,320,130,,,,,,,,165,25,DC,-,1,200,MMA,0,0,566,674,21,62,,,,,,,,,,Alekseev&-CMnNi-1991-CH6
0.04,0.2,0.8,0.01,0.011,2.2,,,,1.2,,,370,140,,,,,,,,165,25,DC,-,1,200,MMA,0,0,573,690,21,62,,,,,,,,,,Alekseev&-CMnNi-1991-CH7
0.099,0.17,1.01,0.007,0.012,0.08,9.3,1,0.2,,0,0,634,,539,,,460,,,,180,34,DC,+,1,175,MMA,750,8,617,762,18.4,61.2,,,,,,,,,,Evans-AlEl9Cr1Mo-1994--
0.093,0.16,1.03,0.008,0.012,0.98,9.08,0.98,0.19,,0,0,651,,515,,,430,,,,180,34,DC,+,1,175,MMA,750,8,551,751,19.6,64.5,,,,,,,,,,Evans-AlEl9Cr1Mo-1994-1Ni
0.101,0.17,1.02,0.008,0.012,1.92,9.12,1,0.19,,0,0,664,,494,,,470,,,,180,34,DC,+,1,175,MMA,750,8,672,866,13.6,56.8,,,,,,,,,,Evans-AlEl9Cr1Mo-1994-2Ni
0.095,0.16,1.02,0.007,0.012,3.01,9.17,0.96,0.19,,0,0,610,,489,,,450,,,,180,34,DC,+,1,175,MMA,750,8,920,1151,10.6,47.6,,,,,,,,,,Evans-AlEl9Cr1Mo-1994-3Ni
0.096,0.16,1.01,0.007,0.013,0,9.16,0.99,0.19,,0.95,0,672,,552,,,450,,,,180,34,DC,+,1,175,MMA,750,8,525,696,19.8,64.4,,,,,,,,,,Evans-AlEl9Cr1Mo-1994-1Co
0.094,0.18,1,0.008,0.017,0,9.31,0.98,0.19,,1.89,0,687,,517,,,430,,,,180,34,DC,+,1,175,MMA,750,8,526,690,21.9,66,,,,,,,,,,Evans-AlEl9Cr1Mo-1994-2Co
0.091,0.16,1,0.008,0.015,0,9.3,0.98,0.19,,2.8,0,666,,520,,,410,,,,180,34,DC,+,1,175,MMA,750,8,481,672,23.7,66.7,,,,,,,,,,Evans-AlEl9Cr1Mo-1994-3Co
0.095,0.18,1.04,0.008,0.015,0,9.35,1,0.19,,0,1.03,656,,544,,,510,,,,180,34,DC,+,1,175,MMA,750,8,526,702,19.6,59.3,,,,,,,,,,Evans-AlEl9Cr1Mo-1994-1W
0.096,0.2,0.99,0.007,0.015,0,9.25,0.91,0.19,,0,1.92,669,,526,,,530,,,,180,34,DC,+,1,175,MMA,750,8,515,698,18.9,59,,,,,,,,,,Evans-AlEl9Cr1Mo-1994-2W
0.094,0.2,1.03,0.008,0.015,0,9.26,0.84,0.19,,0,2.99,640,,537,,,580,,,,180,34,DC,+,1,175,MMA,750,8,489,686,18.7,49.6,,,,,,,,,,Evans-AlEl9Cr1Mo-1994-3W
0.097,0.18,1,0.007,0.015,0.93,9.1,0.96,0.19,,0,0.98,667,,529,,,460,,,,180,34,DC,+,1,175,MMA,750,8,531,738,17.3,58.1,,,,,,,,,,Evans-AlEl9Cr1Mo-1994-1W1Ni
0.091,0.18,0.99,0.008,0.015,0,8.94,0.97,0.18,,0.92,0.98,695,,509,,,440,,,,180,34,DC,+,1,175,MMA,750,8,492,673,21.8,65.3,,,,,,,,,,Evans-AlEl9Cr1Mo-1994-1W1Co
0.09,0.17,0.97,0.008,0.015,0,9.2,0.96,0.18,,1.87,0.97,662,,523,,,450,,,,180,34,DC,+,1,175,MMA,750,8,524,701,20.7,63.7,,,,,,,,,,Evans-AlEl9Cr1Mo-1994-1W2Co
0.05,0.46,0.96,0.01,0.017,0.03,,0.01,,0.02,,,443,,84,,,,,,,170,21,DC,+,1.8,100,MMA,250,16,449,542,,,,,,,,,,,,RaiterGonzal-Mo-1989-1aw
0.05,0.46,0.96,0.01,0.017,0.03,,0.01,,0.02,,,443,,84,,,,,,,170,21,DC,+,1.8,100,MMA,620,1,416,507,,,,,,,,,,,,RaiterGonzal-Mo-1989-1ht
0.045,0.48,0.97,0.01,0.018,0.03,,0.32,,0.02,,,430,,107,,,,,,,170,21,DC,+,1.8,100,MMA,250,16,494,570,,,,,,,,,,,,RaiterGonzal-Mo-1989-2aw
0.045,0.48,0.97,0.01,0.018,0.03,,0.32,,0.02,,,430,,107,,,,,,,170,21,DC,+,1.8,100,MMA,620,1,485,584,,,,,,,,,,,,RaiterGonzal-Mo-1989-2ht
0.05,0.41,0.92,0.011,0.019,0.02,,0.51,,0.02,,,450,,114,,,,,,,170,21,DC,+,1.8,100,MMA,250,16,514,594,,,,,,,,,,,,RaiterGonzal-Mo-1989-3aw
0.05,0.41,0.92,0.011,0.019,0.02,,0.51,,0.02,,,450,,114,,,,,,,170,21,DC,+,1.8,100,MMA,620,1,538,626,,,,,,,,,,,,RaiterGonzal-Mo-1989-3ht
0.06,0.44,1.6,0.01,0.018,0.03,,0.01,,0.02,,,395,,102,,,,,,,170,21,DC,+,1.8,100,MMA,250,16,550,615,,,,,,,,,,,,RaiterGonzal-Mo-1989-4aw
0.06,0.44,1.6,0.01,0.018,0.03,,0.01,,0.02,,,395,,102,,,,,,,170,21,DC,+,1.8,100,MMA,620,1,494,556,,,,,,,,,,,,RaiterGonzal-Mo-1989-4ht
0.06,0.46,1.63,0.01,0.02,0.02,,0.34,,0.02,,,407,,106,,,,,,,170,21,DC,+,1.8,100,MMA,250,16,612,688,,,,,,,,,,,,RaiterGonzal-Mo-1989-5aw
0.06,0.46,1.63,0.01,0.02,0.02,,0.34,,0.02,,,407,,106,,,,,,,170,21,DC,+,1.8,100,MMA,620,1,591,674,,,,,,,,,,,,RaiterGonzal-Mo-1989-5ht
0.055,0.48,1.62,0.011,0.021,0.02,,0.54,,0.02,,,371,,93,,,,,,,170,21,DC,+,1.8,100,MMA,250,16,673,737,,,,,,,,,,,,RaiterGonzal-Mo-1989-6aw
0.055,0.48,1.62,0.011,0.021,0.02,,0.54,,0.02,,,371,,93,,,,,,,170,21,DC,+,1.8,100,MMA,620,1,628,727,,,,,,,,,,,,RaiterGonzal-Mo-1989-6ht
0.06,0.42,2,0.01,0.02,0.02,,0.01,,0.02,,,371,,117,,,,,,,170,21,DC,+,1.8,100,MMA,250,16,583,664,,,,,,,,,,,,RaiterGonzal-Mo-1989-7aw
0.06,0.42,2,0.01,0.02,0.02,,0.01,,0.02,,,371,,117,,,,,,,170,21,DC,+,1.8,100,MMA,620,1,530,626,,,,,,,,,,,,RaiterGonzal-Mo-1989-7ht
0.06,0.39,1.95,0.01,0.021,0.02,,0.34,,0.02,,,395,,125,,,,,,,170,21,DC,+,1.8,100,MMA,250,16,677,741,,,,,,,,,,,,RaiterGonzal-Mo-1989-8aw
0.06,0.39,1.95,0.01,0.021,0.02,,0.34,,0.02,,,395,,125,,,,,,,170,21,DC,+,1.8,100,MMA,620,1,632,709,,,,,,,,,,,,RaiterGonzal-Mo-1989-8ht
0.055,0.39,1.99,0.01,0.022,0.02,,0.54,,0.02,,,364,,102,,,,,,,170,21,DC,+,1.8,100,MMA,250,16,701,748,,,,,,,,,,,,RaiterGonzal-Mo-1989-9aw
0.055,0.39,1.99,0.01,0.022,0.02,,0.54,,0.02,,,364,,102,,,,,,,170,21,DC,+,1.8,100,MMA,620,1,693,783,,,,,,,,,,,,RaiterGonzal-Mo-1989-9ht
0.03,0.45,0.78,0.013,0.01,,,,,,,,336,140,95,90,,,60,10,20,180,23,DC,+,1,250,MMA,0,0,408,,,,,,,,,,,,,SvenGret-1990-1
0.03,0.45,0.78,0.013,0.01,,,,,,,,336,140,95,90,,,60,10,20,180,23,DC,+,1,250,MMA,0,0,,,,,-60,5,,,,,,,,SvenGret-1990-1Ch-6
0.03,0.45,0.78,0.013,0.01,,,,,,,,336,140,95,90,,,60,10,20,180,23,DC,+,1,250,MMA,0,0,,,,,-40,12,,,,,,,,SvenGret-1990-1Ch-4
0.03,0.45,0.78,0.013,0.01,,,,,,,,336,140,95,90,,,60,10,20,180,23,DC,+,1,250,MMA,0,0,,,,,-20,48,,,,,,,,SvenGret-1990-1Ch-2
0.03,0.45,0.78,0.013,0.01,,,,,,,,336,140,95,90,,,60,10,20,180,23,DC,+,1,250,MMA,0,0,,,,,0,136,,,,,,,,SvenGret-1990-1Ch0
0.03,0.45,0.78,0.013,0.01,,,,,,,,336,140,95,90,,,60,10,20,180,23,DC,+,1,250,MMA,0,0,,,,,20,212,,,,,,,,SvenGret-1990-1Ch2
0.032,0.45,1.27,0.008,0.01,,,,,,,,321,130,94,90,,,60,10,30,180,23,DC,+,1,250,MMA,0,0,440,,,,,,,,,,,,,SvenGret-1990-2
0.032,0.45,1.27,0.008,0.01,,,,,,,,321,130,94,90,,,60,10,30,180,23,DC,+,1,250,MMA,0,0,,,,,-60,10,,,,,,,,SvenGret-1990-2Ch-6
0.032,0.45,1.27,0.008,0.01,,,,,,,,321,130,94,90,,,60,10,30,180,23,DC,+,1,250,MMA,0,0,,,,,-40,21,,,,,,,,SvenGret-1990-2Ch-4
0.032,0.45,1.27,0.008,0.01,,,,,,,,321,130,94,90,,,60,10,30,180,23,DC,+,1,250,MMA,0,0,,,,,-20,38,,,,,,,,SvenGret-1990-2Ch-2
0.032,0.45,1.27,0.008,0.01,,,,,,,,321,130,94,90,,,60,10,30,180,23,DC,+,1,250,MMA,0,0,,,,,0,152,,,,,,,,SvenGret-1990-2Ch0
0.032,0.45,1.27,0.008,0.01,,,,,,,,321,130,94,90,,,60,10,30,180,23,DC,+,1,250,MMA,0,0,,,,,20,195,,,,,,,,SvenGret-1990-2Ch2
0.031,0.42,1.71,0.004,0.01,,,,,,,,297,110,109,80,,,60,10,30,180,23,DC,+,1,250,MMA,0,0,488,,,,,,,,,,,,,SvenGret-1990-3
0.031,0.42,1.71,0.004,0.01,,,,,,,,297,110,109,80,,,60,10,30,180,23,DC,+,1,250,MMA,0,0,,,,,-60,29,,,,,,,,SvenGret-1990-3Ch-6
0.031,0.42,1.71,0.004,0.01,,,,,,,,297,110,109,80,,,60,10,30,180,23,DC,+,1,250,MMA,0,0,,,,,-40,71,,,,,,,,SvenGret-1990-3Ch-4
0.031,0.42,1.71,0.004,0.01,,,,,,,,297,110,109,80,,,60,10,30,180,23,DC,+,1,250,MMA,0,0,,,,,-20,143,,,,,,,,SvenGret-1990-3Ch-2
0.031,0.42,1.71,0.004,0.01,,,,,,,,297,110,109,80,,,60,10,30,180,23,DC,+,1,250,MMA,0,0,,,,,0,186,,,,,,,,SvenGret-1990-3Ch0
0.031,0.42,1.71,0.004,0.01,,,,,,,,297,110,109,80,,,60,10,30,180,23,DC,+,1,250,MMA,0,0,,,,,20,195,,,,,,,,SvenGret-1990-3Ch223
0.032,0.45,2.05,0.002,0.01,,,,,,,,320,120,119,90,,,60,10,50,180,23,DC,+,1,250,MMA,0,0,506,,,,,,,,,,,,,SvenGret-1990-4
0.032,0.45,2.05,0.002,0.01,,,,,,,,320,120,119,90,,,60,10,50,180,23,DC,+,1,250,MMA,0,0,,,,,-60,57,,,,,,,,SvenGret-1990-4Ch-6
0.032,0.45,2.05,0.002,0.01,,,,,,,,320,120,119,90,,,60,10,50,180,23,DC,+,1,250,MMA,0,0,,,,,-40,88,,,,,,,,SvenGret-1990-4Ch-4
0.032,0.45,2.05,0.002,0.01,,,,,,,,320,120,119,90,,,60,10,50,180,23,DC,+,1,250,MMA,0,0,,,,,-20,143,,,,,,,,SvenGret-1990-4Ch-2
0.032,0.45,2.05,0.002,0.01,,,,,,,,320,120,119,90,,,60,10,50,180,23,DC,+,1,250,MMA,0,0,,,,,0,167,,,,,,,,SvenGret-1990-4Ch0
0.032,0.45,2.05,0.002,0.01,,,,,,,,320,120,119,90,,,60,10,50,180,23,DC,+,1,250,MMA,0,0,,,,,20,183,,,,,,,,SvenGret-1990-4Ch2
0.059,0.34,0.77,0.01,0.01,,,,,,,,306,110,66,70,,,30,10,10,180,23,DC,+,1,250,MMA,0,0,400,,,,,,,,,,,,,SvenGret-1990-5
0.059,0.34,0.77,0.01,0.01,,,,,,,,306,110,66,70,,,30,10,10,180,23,DC,+,1,250,MMA,0,0,,,,,-60,43,,,,,,,,SvenGret-1990-5Ch-6
0.059,0.34,0.77,0.01,0.01,,,,,,,,306,110,66,70,,,30,10,10,180,23,DC,+,1,250,MMA,0,0,,,,,-40,98,,,,,,,,SvenGret-1990-5Ch-4
0.059,0.34,0.77,0.01,0.01,,,,,,,,306,110,66,70,,,30,10,10,180,23,DC,+,1,250,MMA,0,0,,,,,-20,157,,,,,,,,SvenGret-1990-5Ch-2
0.059,0.34,0.77,0.01,0.01,,,,,,,,306,110,66,70,,,30,10,10,180,23,DC,+,1,250,MMA,0,0,,,,,0,190,,,,,,,,SvenGret-1990-5Ch0
0.059,0.34,0.77,0.01,0.01,,,,,,,,306,110,66,70,,,30,10,10,180,23,DC,+,1,250,MMA,0,0,,,,,20,200,,,,,,,,SvenGret-1990-5Ch2
0.059,0.33,1.09,0.008,0.01,,,,,,,,310,100,64,70,,,50,10,50,180,23,DC,+,1,250,MMA,0,0,430,,,,,,,,,,,,,SvenGret-1990-6
0.059,0.33,1.09,0.008,0.01,,,,,,,,310,100,64,70,,,50,10,50,180,23,DC,+,1,250,MMA,0,0,,,,,-60,12,,,,,,,,SvenGret-1990-6Ch-6
0.059,0.33,1.09,0.008,0.01,,,,,,,,310,100,64,70,,,50,10,50,180,23,DC,+,1,250,MMA,0,0,,,,,-40,86,,,,,,,,SvenGret-1990-6Ch-4
0.059,0.33,1.09,0.008,0.01,,,,,,,,310,100,64,70,,,50,10,50,180,23,DC,+,1,250,MMA,0,0,,,,,-20,124,,,,,,,,SvenGret-1990-6Ch-2
0.059,0.33,1.09,0.008,0.01,,,,,,,,310,100,64,70,,,50,10,50,180,23,DC,+,1,250,MMA,0,0,,,,,0,176,,,,,,,,SvenGret-1990-6Ch0
0.059,0.33,1.09,0.008,0.01,,,,,,,,310,100,64,70,,,50,10,50,180,23,DC,+,1,250,MMA,0,0,,,,,20,181,,,,,,,,SvenGret-1990-6Ch2
0.059,0.3,1.44,0.006,0.01,,,,,,,,305,90,65,70,,,40,10,50,180,23,DC,+,1,250,MMA,0,0,473,,,,,,,,,,,,,SvenGret-1990-7
0.059,0.3,1.44,0.006,0.01,,,,,,,,305,90,65,70,,,40,10,50,180,23,DC,+,1,250,MMA,0,0,,,,,-60,20,,,,,,,,SvenGret-1990-7Ch-6
0.059,0.3,1.44,0.006,0.01,,,,,,,,305,90,65,70,,,40,10,50,180,23,DC,+,1,250,MMA,0,0,,,,,-40,129,,,,,,,,SvenGret-1990-7Ch-4
0.059,0.3,1.44,0.006,0.01,,,,,,,,305,90,65,70,,,40,10,50,180,23,DC,+,1,250,MMA,0,0,,,,,-20,143,,,,,,,,SvenGret-1990-7Ch-2
0.059,0.3,1.44,0.006,0.01,,,,,,,,305,90,65,70,,,40,10,50,180,23,DC,+,1,250,MMA,0,0,,,,,0,171,,,,,,,,SvenGret-1990-7Ch0
0.059,0.3,1.44,0.006,0.01,,,,,,,,305,90,65,70,,,40,10,50,180,23,DC,+,1,250,MMA,0,0,,,,,20,179,,,,,,,,SvenGret-1990-7Ch2
0.065,0.33,1.83,0.003,0.01,,,,,,,,291,90,76,70,,,40,10,50,180,23,DC,+,1,250,MMA,0,0,496,,,,,,,,,,,,,SvenGret-1990-8
0.065,0.33,1.83,0.003,0.01,,,,,,,,291,90,76,70,,,40,10,50,180,23,DC,+,1,250,MMA,0,0,,,,,-60,88,,,,,,,,SvenGret-1990-8Ch-6
0.065,0.33,1.83,0.003,0.01,,,,,,,,291,90,76,70,,,40,10,50,180,23,DC,+,1,250,MMA,0,0,,,,,-40,121,,,,,,,,SvenGret-1990-8Ch-4
0.065,0.33,1.83,0.003,0.01,,,,,,,,291,90,76,70,,,40,10,50,180,23,DC,+,1,250,MMA,0,0,,,,,-20,150,,,,,,,,SvenGret-1990-8Ch-2
0.065,0.33,1.83,0.003,0.01,,,,,,,,291,90,76,70,,,40,10,50,180,23,DC,+,1,250,MMA,0,0,,,,,0,152,,,,,,,,SvenGret-1990-8Ch0
0.065,0.33,1.83,0.003,0.01,,,,,,,,291,90,76,70,,,40,10,50,180,23,DC,+,1,250,MMA,0,0,,,,,20,174,,,,,,,,SvenGret-1990-8Ch2
0.09,0.41,0.78,0.013,0.01,,,,,,,,421,140,36,30,,,50,40,40,180,23,DC,+,1,250,MMA,0,0,430,,,,,,,,,,,,,SvenGret-1990-9
0.09,0.41,0.78,0.013,0.01,,,,,,,,421,140,36,30,,,50,40,40,180,23,DC,+,1,250,MMA,0,0,,,,,-60,39,,,,,,,,SvenGret-1990-9Ch-6
0.09,0.41,0.78,0.013,0.01,,,,,,,,421,140,36,30,,,50,40,40,180,23,DC,+,1,250,MMA,0,0,,,,,-40,95,,,,,,,,SvenGret-1990-9Ch-4
0.09,0.41,0.78,0.013,0.01,,,,,,,,421,140,36,30,,,50,40,40,180,23,DC,+,1,250,MMA,0,0,,,,,-20,160,,,,,,,,SvenGret-1990-9Ch-2
0.09,0.41,0.78,0.013,0.01,,,,,,,,421,140,36,30,,,50,40,40,180,23,DC,+,1,250,MMA,0,0,,,,,0,148,,,,,,,,SvenGret-1990-9Ch0
0.09,0.41,0.78,0.013,0.01,,,,,,,,421,140,36,30,,,50,40,40,180,23,DC,+,1,250,MMA,0,0,,,,,20,198,,,,,,,,SvenGret-1990-9Ch2
0.089,0.35,1.18,0.011,0.01,,,,,,,,404,120,73,80,,,50,30,30,180,23,DC,+,1,250,MMA,0,0,450,,,,,,,,,,,,,SvenGret-1990-10
0.089,0.35,1.18,0.011,0.01,,,,,,,,404,120,73,80,,,50,30,30,180,23,DC,+,1,250,MMA,0,0,,,,,-60,60,,,,,,,,SvenGret-1990-10Ch-6
0.089,0.35,1.18,0.011,0.01,,,,,,,,404,120,73,80,,,50,30,30,180,23,DC,+,1,250,MMA,0,0,,,,,-40,117,,,,,,,,SvenGret-1990-10Ch-4
0.089,0.35,1.18,0.011,0.01,,,,,,,,404,120,73,80,,,50,30,30,180,23,DC,+,1,250,MMA,0,0,,,,,-20,162,,,,,,,,SvenGret-1990-10Ch-2
0.089,0.35,1.18,0.011,0.01,,,,,,,,404,120,73,80,,,50,30,30,180,23,DC,+,1,250,MMA,0,0,,,,,0,186,,,,,,,,SvenGret-1990-10Ch0
0.089,0.35,1.18,0.011,0.01,,,,,,,,404,120,73,80,,,50,30,30,180,23,DC,+,1,250,MMA,0,0,,,,,20,188,,,,,,,,SvenGret-1990-10Ch2
0.088,0.37,1.59,0.011,0.01,,,,,,,,491,120,77,30,,,50,50,40,180,23,DC,+,1,250,MMA,0,0,478,,,,,,,,,,,,,SvenGret-1990-11
0.088,0.37,1.59,0.011,0.01,,,,,,,,491,120,77,30,,,50,50,40,180,23,DC,+,1,250,MMA,0,0,,,,,-60,81,,,,,,,,SvenGret-1990-11Ch-6
0.088,0.37,1.59,0.011,0.01,,,,,,,,491,120,77,30,,,50,50,40,180,23,DC,+,1,250,MMA,0,0,,,,,-40,110,,,,,,,,SvenGret-1990-11Ch-4
0.088,0.37,1.59,0.011,0.01,,,,,,,,491,120,77,30,,,50,50,40,180,23,DC,+,1,250,MMA,0,0,,,,,-20,157,,,,,,,,SvenGret-1990-11Ch-2
0.088,0.37,1.59,0.011,0.01,,,,,,,,491,120,77,30,,,50,50,40,180,23,DC,+,1,250,MMA,0,0,,,,,0,160,,,,,,,,SvenGret-1990-11Ch0
0.088,0.37,1.59,0.011,0.01,,,,,,,,491,120,77,30,,,50,50,40,180,23,DC,+,1,250,MMA,0,0,,,,,20,174,,,,,,,,SvenGret-1990-11Ch2
0.098,0.39,2.25,0.008,0.014,,,,,,,,330,130,88,30,,,60,50,50,180,23,DC,+,1,250,MMA,0,0,541,,,,,,,,,,,,,SvenGret-1990-12
0.098,0.39,2.25,0.008,0.014,,,,,,,,330,130,88,30,,,60,50,50,180,23,DC,+,1,250,MMA,0,0,,,,,-60,53,,,,,,,,SvenGret-1990-12Ch-6
0.098,0.39,2.25,0.008,0.014,,,,,,,,330,130,88,30,,,60,50,50,180,23,DC,+,1,250,MMA,0,0,,,,,-40,95,,,,,,,,SvenGret-1990-12Ch-4
0.098,0.39,2.25,0.008,0.014,,,,,,,,330,130,88,30,,,60,50,50,180,23,DC,+,1,250,MMA,0,0,,,,,-20,126,,,,,,,,SvenGret-1990-12Ch-2
0.098,0.39,2.25,0.008,0.014,,,,,,,,330,130,88,30,,,60,50,50,180,23,DC,+,1,250,MMA,0,0,,,,,0,148,,,,,,,,SvenGret-1990-12Ch0
0.098,0.39,2.25,0.008,0.014,,,,,,,,330,130,88,30,,,60,50,50,180,23,DC,+,1,250,MMA,0,0,,,,,20,188,,,,,,,,SvenGret-1990-12Ch2
0.12,0.43,0.86,0.011,0.014,,,,,,,,329,150,54,50,,,50,30,30,180,23,DC,+,1,250,MMA,0,0,445,,,,,,,,,,,,,SvenGret-1990-13
0.12,0.43,0.86,0.011,0.014,,,,,,,,329,150,54,50,,,50,30,30,180,23,DC,+,1,250,MMA,0,0,,,,,-60,86,,,,,,,,SvenGret-1990-13Ch-6
0.12,0.43,0.86,0.011,0.014,,,,,,,,329,150,54,50,,,50,30,30,180,23,DC,+,1,250,MMA,0,0,,,,,-40,114,,,,,,,,SvenGret-1990-13Ch-4
0.12,0.43,0.86,0.011,0.014,,,,,,,,329,150,54,50,,,50,30,30,180,23,DC,+,1,250,MMA,0,0,,,,,-20,140,,,,,,,,SvenGret-1990-13Ch-2
0.12,0.43,0.86,0.011,0.014,,,,,,,,329,150,54,50,,,50,30,30,180,23,DC,+,1,250,MMA,0,0,,,,,0,183,,,,,,,,SvenGret-1990-13Ch0
0.12,0.43,0.86,0.011,0.014,,,,,,,,329,150,54,50,,,50,30,30,180,23,DC,+,1,250,MMA,0,0,,,,,20,190,,,,,,,,SvenGret-1990-13Ch2
0.12,0.44,1.35,0.01,0.014,,,,,,,,326,150,55,30,,,60,50,60,180,23,DC,+,1,250,MMA,0,0,516,,,,,,,,,,,,,SvenGret-1990-14
0.12,0.44,1.35,0.01,0.014,,,,,,,,326,150,55,30,,,60,50,60,180,23,DC,+,1,250,MMA,0,0,,,,,-60,100,,,,,,,,SvenGret-1990-14Ch-6
0.12,0.44,1.35,0.01,0.014,,,,,,,,326,150,55,30,,,60,50,60,180,23,DC,+,1,250,MMA,0,0,,,,,-40,138,,,,,,,,SvenGret-1990-14Ch-4
0.12,0.44,1.35,0.01,0.014,,,,,,,,326,150,55,30,,,60,50,60,180,23,DC,+,1,250,MMA,0,0,,,,,-20,145,,,,,,,,SvenGret-1990-14Ch-2
0.12,0.44,1.35,0.01,0.014,,,,,,,,326,150,55,30,,,60,50,60,180,23,DC,+,1,250,MMA,0,0,,,,,0,162,,,,,,,,SvenGret-1990-14Ch0
0.12,0.44,1.35,0.01,0.014,,,,,,,,326,150,55,30,,,60,50,60,180,23,DC,+,1,250,MMA,0,0,,,,,20,176,,,,,,,,SvenGret-1990-14Ch2
0.13,0.37,1.83,0.01,0.011,,,,,,,,318,130,63,30,,,60,50,50,180,23,DC,+,1,250,MMA,0,0,526,,,,,,,,,,,,,SvenGret-1990-15
0.13,0.37,1.83,0.01,0.011,,,,,,,,318,130,63,30,,,60,50,50,180,23,DC,+,1,250,MMA,0,0,,,,,-60,89,,,,,,,,SvenGret-1990-15Ch-6
0.13,0.37,1.83,0.01,0.011,,,,,,,,318,130,63,30,,,60,50,50,180,23,DC,+,1,250,MMA,0,0,,,,,-40,114,,,,,,,,SvenGret-1990-15Ch-4
0.13,0.37,1.83,0.01,0.011,,,,,,,,318,130,63,30,,,60,50,50,180,23,DC,+,1,250,MMA,0,0,,,,,-20,136,,,,,,,,SvenGret-1990-15Ch-2
0.13,0.37,1.83,0.01,0.011,,,,,,,,318,130,63,30,,,60,50,50,180,23,DC,+,1,250,MMA,0,0,,,,,0,167,,,,,,,,SvenGret-1990-15Ch0
0.13,0.37,1.83,0.01,0.011,,,,,,,,318,130,63,30,,,60,50,50,180,23,DC,+,1,250,MMA,0,0,,,,,20,174,,,,,,,,SvenGret-1990-15Ch2
0.11,0.36,2.18,0.008,0.011,,,,,,,,342,120,74,30,,,60,70,80,180,23,DC,+,1,250,MMA,0,0,617,,,,,,,,,,,,,SvenGret-1990-16
0.11,0.36,2.18,0.008,0.011,,,,,,,,342,120,74,30,,,60,70,80,180,23,DC,+,1,250,MMA,0,0,,,,,-60,52,,,,,,,,SvenGret-1990-16Ch-6
0.11,0.36,2.18,0.008,0.011,,,,,,,,342,120,74,30,,,60,70,80,180,23,DC,+,1,250,MMA,0,0,,,,,-40,64,,,,,,,,SvenGret-1990-16Ch-4
0.11,0.36,2.18,0.008,0.011,,,,,,,,342,120,74,30,,,60,70,80,180,23,DC,+,1,250,MMA,0,0,,,,,-20,107,,,,,,,,SvenGret-1990-16Ch-2
0.11,0.36,2.18,0.008,0.011,,,,,,,,342,120,74,30,,,60,70,80,180,23,DC,+,1,250,MMA,0,0,,,,,0,129,,,,,,,,SvenGret-1990-16Ch0
0.11,0.36,2.18,0.008,0.011,,,,,,,,342,120,74,30,,,60,70,80,180,23,DC,+,1,250,MMA,0,0,,,,,20,162,,,,,,,,SvenGret-1990-16Ch2
0.057,0.62,1.22,0.01,0.012,0.05,0.09,,0.011,,,,1100,180,43,70,1,30,,,,280,30,DC,+,2.8,200,FCA,200,14,,538,,,,,,,,,,,,PakSven-1990-1
0.053,0.68,1.3,0.01,0.01,0.04,0.06,,0.009,,,,1300,170,39,70,1,30,,,,280,30,DC,+,2.8,200,FCA,200,14,,552,,,,,,,,,,,,PakSven-1990-2
0.058,0.59,1.12,0.013,0.015,0.03,0.12,,0.015,,,,640,80,73,110,1,20,,,,280,30,DC,+,2.8,200,FCA,200,14,,552,,,,,,,,,,,,PakSven-1990-3
0.053,0.7,1.28,0.013,0.015,0.03,0.1,,0.015,,,,622,80,71,120,2,20,,,,280,30,DC,+,2.8,200,FCA,200,14,,557,,,,,,,,,,,,PakSven-1990-4
0.055,0.42,0.9,0.016,0.012,0.55,0.06,,0.012,,,,780,220,46,20,1,70,,,,285,32,DC,+,2.9,200,FCA,200,14,,552,,,,,,,,,,,,PakSven-1990-5
0.069,0.56,1.12,0.016,0.011,0.58,0.06,,0.013,,,,837,280,41,30,3,90,,,,280,30,DC,+,2.8,200,FCA,200,14,,572,,,,,,,,,,,,PakSven-1990-6
0.065,0.59,1.17,0.015,0.011,0.62,0.05,,0.013,,,,781,260,34,30,3,100,,,,280,30,DC,+,2.8,200,FCA,200,14,,582,,,,,,,,,,,,PakSven-1990-7
0.066,0.23,0.79,0.015,0.015,0.03,0.11,,0.013,,,,796,310,70,210,16,70,,,,285,32,DC,+,2.9,200,FCA,200,14,,498,,,,,,,,,,,,PakSven-1990-8
0.067,0.39,1.12,0.014,0.016,0.03,0.1,,0.016,,,,684,570,74,460,28,100,,,,280,30,DC,+,2.8,200,FCA,200,14,,538,,,,,,,,,,,,PakSven-1990-9
0.062,0.37,1.1,0.015,0.014,0.02,0.08,,0.015,,,,816,390,69,510,28,10,,,,280,30,DC,+,2.8,200,FCA,200,14,,533,,,,,,,,,,,,PakSven-1990-10
0.055,0.34,0.81,0.01,0.009,0.02,0.05,,0.011,,,,466,20,59,40,1,10,,,,285,32,DC,+,2.9,200,FCA,200,14,,491,,,,,,,,,,,,PakSven-1990-11
0.066,0.56,1.14,0.01,0.011,0.02,0.07,,0.016,,,,495,30,34,40,1,30,,,,280,30,DC,+,2.8,200,FCA,200,14,,533,,,,,,,,,,,,PakSven-1990-12
0.067,0.51,1.08,0.013,0.011,0.02,0.08,,0.015,,,,412,30,46,40,1,20,,,,280,30,DC,+,2.8,200,FCA,200,14,,533,,,,,,,,,,,,PakSven-1990-13
0.054,0.5,1.68,0.009,0.015,0.01,0.1,,0.008,,,,690,70,48,110,1,20,,,,280,30,DC,+,2.8,200,FCA,200,14,,557,,,,,,,,,,,,PakSven-1990-14
0.046,0.53,1.74,0.008,0.015,0.01,0.09,,0.006,,,,736,80,37,130,1,20,,,,280,30,DC,+,2.8,200,FCA,200,14,,552,,,,,,,,,,,,PakSven-1990-15
0.07,0.46,1.19,0.01,0.018,0.01,0.1,,0.016,,,,771,430,46,370,19,70,,,,280,30,DC,+,2.8,200,FCA,200,14,,538,,,,,,,,,,,,PakSven-1990-16
0.059,0.46,1.25,0.009,0.015,0.01,0.06,,0.013,,,,788,410,57,440,19,60,,,,280,30,DC,+,2.8,200,FCA,200,14,,535,,,,,,,,,,,,PakSven-1990-17
0.068,0.35,1.06,0.006,0.009,,0.027,,,,,,416,36,63,,,,,,,170,21,DC,+,1,200,MMA,0,0,,,,,-62,100,,,,,,,,JorgeEtAl-1993-Aaw
0.068,0.35,1.06,0.006,0.009,,0.027,,,,,,416,36,63,,,,,,,170,21,DC,+,1,200,MMA,580,2,,,,,-78,100,,,,,,,,JorgeEtAl-1993-Aht
0.071,0.36,1.09,0.006,0.009,,0.41,,,,,,418,41,71,,,,,,,170,21,DC,+,1,200,MMA,0,0,,,,,-61,100,,,,,,,,JorgeEtAl-1993-Baw
0.071,0.36,1.09,0.006,0.009,,0.41,,,,,,418,41,71,,,,,,,170,21,DC,+,1,200,MMA,580,2,,,,,-73,100,,,,,,,,JorgeEtAl-1993-Bht
0.072,0.35,1.05,0.005,0.007,,0.79,,,,,,421,37,73,,,,,,,170,21,DC,+,1,200,MMA,0,0,,,,,-63,100,,,,,,,,JorgeEtAl-1993-Caw
0.072,0.35,1.05,0.005,0.007,,0.79,,,,,,421,37,73,,,,,,,170,21,DC,+,1,200,MMA,580,2,,,,,-68,100,,,,,,,,JorgeEtAl-1993-Cht
0.075,0.35,1.09,0.006,0.008,,1.22,,,,,,424,52,87,,,,,,,170,21,DC,+,1,200,MMA,0,0,,,,,-57,100,,,,,,,,JorgeEtAl-1993-Daw
0.075,0.35,1.09,0.006,0.008,,1.22,,,,,,424,52,87,,,,,,,170,21,DC,+,1,200,MMA,580,2,,,,,-60,100,,,,,,,,JorgeEtAl-1993-Dht
0.07,0.34,1.06,0.006,0.008,,1.57,,,,,,463,41,85,,,,,,,170,21,DC,+,1,200,MMA,0,0,,,,,-40,100,,,,,,,,JorgeEtAl-1993-Eaw
0.07,0.34,1.06,0.006,0.008,,1.57,,,,,,463,41,85,,,,,,,170,21,DC,+,1,200,MMA,580,2,,,,,-48,100,,,,,,,,JorgeEtAl-1993-Eht
0.073,0.34,1.07,0.006,0.007,,1.97,,,,,,430,40,89,,,,,,,170,21,DC,+,1,200,MMA,0,0,,,,,-25,100,,,,,,,,JorgeEtAl-1993-Faw
0.073,0.34,1.07,0.006,0.007,,1.97,,,,,,430,40,89,,,,,,,170,21,DC,+,1,200,MMA,580,2,,,,,-40,100,,,,,,,,JorgeEtAl-1993-Fht
0.077,0.35,1.05,0.006,0.008,,2.28,,,,,,424,37,88,,,,,,,170,21,DC,+,1,200,MMA,0,0,,,,,1,100,,,,,,,,JorgeEtAl-1993-Gaw
0.077,0.35,1.05,0.006,0.008,,2.28,,,,,,424,37,88,,,,,,,170,21,DC,+,1,200,MMA,580,2,,,,,-25,100,,,,,,,,JorgeEtAl-1993-Ght
0.072,0.38,1.09,0.006,0.009,,2.8,,,,,,467,33,85,,,,,,,170,21,DC,+,1,200,MMA,0,0,,,,,20,100,,,,,,,,JorgeEtAl-1993-Haw
0.072,0.38,1.09,0.006,0.009,,2.8,,,,,,467,33,85,,,,,,,170,21,DC,+,1,200,MMA,580,2,,,,,1,100,,,,,,,,JorgeEtAl-1993-Hht
0.05,0.29,0.72,0.007,0.009,0.77,0.52,0.23,,1.19,,,250,70,80,210,21,330,,,,680,34,DC,+,2,200,SA,0,0,649,,,,,,257,6,,,,,,Hunt&-Di-1994-1
0.05,0.27,0.75,0.006,0.01,0.75,0.5,0.23,,1.05,,,190,70,80,180,21,320,,,,680,34,DC,+,3.3,200,SA,0,0,576,,,,,,227,-10,,,,,,Hunt&-Di-1994-2
0.05,0.26,0.75,0.006,0.01,0.75,0.5,0.24,,1.04,,,210,70,80,180,25,320,,,,680,34,DC,+,4.6,200,SA,0,0,556,,,,,,224,-40,,,,,,Hunt&-Di-1994-3
0.05,0.27,0.77,0.005,0.01,0.73,0.49,0.24,,1.04,,,210,70,80,170,25,310,,,,665,34,DC,+,5.3,200,SA,0,0,538,,,,,,226,-60,,,,,,Hunt&-Di-1994-4
0.05,0.26,0.98,0.005,0.012,0.54,0.41,0.27,,0.85,,,240,100,80,140,26,200,,,,670,34,DC,+,2,200,SA,0,0,571,,,,,,234,-126,,,,,,Hunt&-Di-1994-5
0.05,0.25,0.98,0.005,0.011,0.55,0.42,0.27,,0.81,,,230,100,80,150,26,210,,,,670,34,DC,+,3.3,200,SA,0,0,561,,,,,,217,-126,,,,,,Hunt&-Di-1994-6
0.05,0.24,0.97,0.005,0.012,0.53,0.4,0.26,,0.82,,,230,90,80,140,21,200,,,,670,34,DC,+,4.6,200,SA,0,0,552,,,,,,213,-106,,,,,,Hunt&-Di-1994-7
0.04,0.24,0.98,0.005,0.012,0.53,0.4,0.27,,0.82,,,210,90,80,130,25,190,,,,670,34,DC,+,5.3,200,SA,0,0,541,,,,,,209,-106,,,,,,Hunt&-Di-1994-8
0.05,0.35,0.79,0.007,0.011,1.39,0.56,0.28,,0.96,,,210,40,80,200,15,330,,,,640,34,DC,+,2,200,SA,0,0,678,,,,,,259,6,,,,,,Hunt&-Di-1994-9
0.05,0.36,0.82,0.007,0.011,1.44,0.55,0.29,,0.92,,,190,50,80,190,14,320,,,,660,34,DC,+,3.3,200,SA,0,0,636,,,,,,239,7,,,,,,Hunt&-Di-1994-10
0.05,0.36,0.85,0.007,0.012,1.49,0.55,0.31,,0.89,,,210,40,80,170,19,320,,,,660,34,DC,+,4.6,200,SA,0,0,601,,,,,,223,-15,,,,,,Hunt&-Di-1994-11
0.05,0.36,0.86,0.007,0.012,1.5,0.54,0.31,,0.87,,,200,50,80,160,17,310,,,,660,34,DC,+,5.3,200,SA,0,0,585,,,,,,230,-40,,,,,,Hunt&-Di-1994-12
0.05,0.39,1.1,0.006,0.013,1.87,0.53,0.37,,0.57,,,220,60,70,160,12,210,,,,660,34,DC,+,2,200,SA,0,0,592,,,,,,252,-73,,,,,,Hunt&-Di-1994-13
0.05,0.38,1.11,0.005,0.014,1.89,0.52,0.37,,0.56,,,220,50,70,150,11,200,,,,660,34,DC,+,3.3,200,SA,0,0,555,,,,,,241,-64,,,,,,Hunt&-Di-1994-14
0.05,0.39,1.1,0.006,0.013,1.87,0.52,0.37,,0.57,,,220,60,80,140,13,210,,,,660,34,DC,+,4.6,200,SA,0,0,547,,,,,,231,-68,,,,,,Hunt&-Di-1994-15
0.05,0.4,1.12,0.006,0.014,1.9,0.51,0.37,,0.55,,,210,60,70,140,11,200,,,,660,34,DC,+,5.3,200,SA,0,0,543,,,,,,229,-64,,,,,,Hunt&-Di-1994-16
0.07,0.53,1.72,0.012,0.016,0.01,0.03,0.01,0.01,0.03,,,176,240,54,210,7,,,,,700,32,DC,+,4.8,200,SA,0,0,462,638,31,67,-28,35,,,,,,,,Kluket-CuMnB-1994-1
0.08,0.59,1.84,0.013,0.016,0.01,0.05,0.01,0.01,0.38,,,155,230,54,240,8,,,,,700,32,DC,+,4.8,200,SA,0,0,507,694,30,58,9,35,,,,,,,,Kluket-CuMnB-1994-2
0.08,0.62,1.86,0.013,0.016,0.01,0.05,0.01,0.01,0.81,,,174,230,54,220,10,,,,,700,32,DC,+,4.8,200,SA,0,0,523,714,30,53,-5,35,,,,,,,,Kluket-CuMnB-1994-3
