Repository: louisgthier/welding-quality-prediction

# welding-quality-prediction info

# PREPROCESS DATA
Ok les gars ce que j'ai fait pour le moment:
- définition des variables path dans variables.py
- Une fonction pour virer les doubles espaces et espaces de fin de ligne
- Changer les N en NaN

Ce qu'il y a en dessous c'est juste le .tex en markdown

Pour tester l'import, lancez juste data_import.py ça génèrera un fichier dans /data/

# MAP DATA LIBRARY

## Database MAP_DATA_WELD

### 1. Provenance of Data

Tracey Cool\* and H. K. D. H. Bhadeshia, Phase Transformations Group, Department of Materials Science and Metallurgy, University of Cambridge, Cambridge, U.K.

File: data/welddb_data.csv (part 4 of 6)
Carbon concentration / weight %,Silicon concentration / weight %,Manganese concentration / weight %,Sulphur concentration / weight %,Phosphorus concentration / weight %,Nickel concentration / weight %,Chromium concentration / weight %,Molybdenum concentration / weight %,Vanadium concentration / weight %,Copper concentration / weight %,Cobalt concentration / weight %,Tungsten concentration / weight %,Oxygen concentration / parts per million by weight,Titanium concentration / parts per million by weight,Nitrogen concentration / parts per million by weight,Aluminium concentration / parts per million by weight,Boron concentration / parts per million by weight,Niobium concentration / parts per million by weight,Tin concentration / parts per million by weight,Arsenic concentration / parts per million by weight,Antimony concentration / parts per million by weight,Current / A,Voltage / V,AC or DC,Electrode positive or negative,Heat input / kJ mm^{-1},Interpass temperature,Type of weld,Post weld heat treatment temperature,Post weld heat treatment time / hours,Yield strength / MPa,Ultimate tensile strength / MPa,Elongation / %,Reduction of Area / %,Charpy temperature,Charpy impact toughness / J,Hardness / kg mm^{-2},50% FATT,Primary ferrite in microstructure / %,Ferrite with second phase / %,Acicular ferrite / %,Martensite / %,Ferrite with carbide aggregate / %,Weld ID
0.08,0.58,1.83,0.013,0.016,0.45,0.05,0.01,0.01,0.03,,,171,230,55,230,6,,,,,700,32,DC,+,4.8,200,SA,0,0,522,709,30,54,-11,35,,,,,,,,Kluket-CuMnB-1994-4
0.08,0.59,1.84,0.013,0.015,0.45,0.05,0.01,0.01,0.4,,,168,250,49,240,9,,,,,700,32,DC,+,4.8,200,SA,0,0,500,731,28,49,11,35,,,,,,,,Kluket-CuMnB-1994-5
0.08,0.62,1.85,0.013,0.017,0.45,0.05,0.01,0.01,0.81,,,152,220,52,240,10,,,,,700,32,DC,+,4.8,200,SA,0,0,504,743,27,46,18,35,,,,,,,,Kluket-CuMnB-1994-6
0.08,0.62,1.83,0.013,0.014,1.51,0.05,0.01,0.01,0.03,,,185,230,67,200,7,,,,,700,32,DC,+,4.8,200,SA,0,0,515,737,26,48,0,35,,,,,,,,Kluket-CuMnB-1994-7
0.07,0.59,1.85,0.013,0.014,1.5,0.05,0.01,0.01,0.42,,,146,250,57,200,9,,,,,700,32,DC,+,4.8,200,SA,0,0,515,810,24,41,30,35,,,,,,,,Kluket-CuMnB-1994-8
0.08,0.66,1.92,0.013,0.015,1.54,0.05,0.01,0.01,0.89,,,148,260,51,230,13,,,,,700,32,DC,+,4.8,200,SA,0,0,542,829,26,51,33,35,,,,,,,,Kluket-CuMnB-1994-9
0.09,0.63,1.9,0.013,0.015,0.01,0.05,0.01,0.01,0.04,,,165,250,56,190,36,,,,,700,32,DC,+,4.8,200,SA,0,0,466,761,29,44,37,35,,,,,,,,Kluket-CuMnB-1994-10
0.08,0.67,1.94,0.013,0.015,0.51,0.05,0.01,0.01,0.43,,,142,280,57,220,40,,,,,700,32,DC,+,4.8,200,SA,0,0,489,807,27,42,51,35,,,,,,,,Kluket-CuMnB-1994-11
0.08,0.68,1.94,0.013,0.015,1.54,0.05,0.01,0.01,0.85,,,132,290,55,270,44,,,,,700,32,DC,+,4.8,200,SA,0,0,546,869,21,28,55,35,,,,,,,,Kluket-CuMnB-1994-12
0.07,0.34,0.95,0.027,0.021,0,0,0,0.006,0,,,,70,90,35,,60,0,,90,,,DC,+,2.7,250,MMA,0,0,456.2,529.8,27.5,73,,,180,,,,,,,Cunh-1982-7018aw1
0.07,0.34,0.95,0.027,0.021,0,0,0,0.006,0,,,,70,90,35,,60,0,,90,,,DC,+,2.7,250,MMA,600,2.1,430.7,519.9,29.5,73.5,,,174,,,,,,,Cunh-1982-7018ht1
0.06,0.28,0.55,0.024,0.041,1.26,0,0,0.01,0.02,,,,70,70,35,,60,0,,90,,,DC,+,2.2,250,MMA,0,0,475.8,564.1,28,70.5,,,220,,,,,,,Cunh-1982-8018Gaw2
0.06,0.28,0.55,0.024,0.041,1.26,0,0,0.01,0.02,,,,70,70,35,,60,0,,90,,,DC,+,2.2,250,MMA,600,2.1,430.7,529.8,24.5,69,,,184,,,,,,,Cunh-1982-8018Ght2
0.09,0.42,0.93,0.011,0.058,0,0,0.02,0.004,0.08,,,,140,160,40,,120,1000,,140,,,DC,+,2.5,250,MMA,0,0,491.5,573.9,28,74,,,193,,,,,,,Cunh-1982-7016aw3
0.09,0.42,0.93,0.011,0.058,0,0,0.02,0.004,0.08,,,,140,160,40,,120,1000,,140,,,DC,+,2.5,250,MMA,600,2.1,420.9,541.5,24.5,74.5,,,180,,,,,,,Cunh-1982-7016ht3
0.08,0.33,0.65,0.015,0.026,0.5,0.35,0.008,0.004,0.02,,,,200,140,45,,150,60,,140,,,DC,+,2.4,250,MMA,0,0,503.3,591.5,28,73,,,213,,,,,,,Cunh-1982-7018Gaw4
0.08,0.33,0.65,0.015,0.026,0.5,0.35,0.008,0.004,0.02,,,,200,140,45,,150,60,,140,,,DC,+,2.4,250,MMA,600,2.1,500.3,600.4,22.7,73.7,,,189,,,,,,,Cunh-1982-7018Ght4
0.07,0.61,1.07,0.025,0.026,0,0,0,0.014,0,,,,64,94,70,,40,0,,64,,,DC,+,2.8,250,MMA,0,0,479.7,583.7,24,71.5,,,189,,,,,,,Cunh-1982-8018Gaw5
0.07,0.61,1.07,0.025,0.026,0,0,0,0.014,0,,,,64,94,70,,40,0,,64,,,DC,+,2.8,250,MMA,600,2.1,456.2,555.2,24.5,72,,,213,,,,,,,Cunh-1982-8018Ght5
0.07,0.21,0.75,0.011,0.011,0,0,0,0,0,,,,0,190,69,,0,0,,0,,,DC,+,2.6,250,MMA,0,0,463,552.3,33,75,,,181,,,,,,,Cunh-1982-7018aw6
0.07,0.21,0.75,0.011,0.011,0,0,0,0,0,,,,0,190,69,,0,0,,0,,,DC,+,2.6,250,MMA,600,2.1,369.8,486.6,,76,,,174,,,,,,,Cunh-1982-7018ht6
0.09,0.44,0.9,0.01,0.027,0,0,0,0,0,,,,200,70,88,,0,0,,0,,,DC,+,1.8,150,MMA,0,0,486.8,569.3,24,71,,,183,,,,,,,Cunh-1982-7016aw7
0.09,0.44,0.9,0.01,0.027,0,0,0,0,0,,,,200,70,88,,0,0,,0,,,DC,+,1.8,150,MMA,600,2.1,,,,,,,,,,,,,,Cunh-1982-7016ht7
0.08,0.35,0.65,0.01,0.021,1.2,0,0,0.02,0,,,,40,100,150,,0,0,,0,,,DC,+,1.8,140,MMA,0,0,453.8,536.3,22.6,72,,,184,,,,,,,Cunh-1982-8018Gaw8
0.08,0.35,0.65,0.01,0.021,1.2,0,0,0.02,0,,,,40,100,150,,0,0,,0,,,DC,+,1.8,140,MMA,600,2.1,,,,,,,,,,,,,,Cunh-1982-8018Ght8
0.06,0.53,1.15,0.013,0.015,0,0.02,0,0,0,,,,0,100,57,,0,0,,80,,,DC,+,1.8,150,MMA,0,0,553.3,626.9,25,70.4,,,194,,,,,,,Cunh-1982-8018Gaw9
0.06,0.53,1.15,0.013,0.015,0,0.02,0,0,0,,,,0,100,57,,0,0,,80,,,DC,+,1.8,150,MMA,600,2.1,,,,,,,,,,,,,,Cunh-1982-8018Ght9
0.07,0.47,0.85,0.013,0.024,0,0,0,0.01,0,,,,80,120,43,,0,0,,0,,,DC,+,1.8,150,MMA,0,0,478.5,569.3,22.1,72.4,,,180,,,,,,,Cunh-1982-7016aw10
0.07,0.47,0.85,0.013,0.024,0,0,0,0.01,0,,,,80,120,43,,0,0,,0,,,DC,+,1.8,150,MMA,600,2.1,,,,,,,,,,,,,,Cunh-1982-7016ht10
0.07,0.47,1.1,0.011,0.02,0,0,0,0.01,0,,,,200,190,53,,0,0,,0,,,DC,+,1.9,140,MMA,0,0,561.1,643.5,21,64.2,,,216,,,,,,,Cunh-1982-7018ht11
0.07,0.47,1.1,0.011,0.02,0,0,0,0.01,0,,,,200,190,53,,0,0,,0,,,DC,+,1.9,140,MMA,600,2.1,,,,,,,,,,,,,,Cunh-1982-7018ht11
0.08,0.49,0.9,0.014,0.029,0,0.05,0,0,0,,,,50,170,108,,0,0,,0,,,DC,+,1.9,150,MMA,0,0,486.8,577.5,20.5,70.2,,,191,,,,,,,Cunh-1982-7018aw12
0.08,0.49,0.9,0.014,0.029,0,0.05,0,0,0,,,,50,170,108,,0,0,,0,,,DC,+,1.9,150,MMA,600,2.1,,,,,,,,,,,,,,Cunh-1982-7018ht12
0.05,0.25,1.15,0.015,0.024,0,0,0,0.004,0.12,,,,30,140,105,,50,150,,60,,,DC,+,2.4,200,SA,0,0,420.8,504.2,33,73,,,164,,,,,,,Cunh-1982-13aw
0.05,0.25,1.15,0.015,0.024,0,0,0,0.004,0.12,,,,30,140,105,,50,150,,60,,,DC,+,2.4,200,SA,600,2.1,387.5,482.7,29.5,70.5,,,154,,,,,,,Cunh-1982-13ht
0.1,0.18,1.6,0.015,0.029,0,0,0.5,0.004,0.14,,,,20,110,80,,100,0,,60,,,DC,+,2.4,200,SA,0,0,630.8,725.9,24.5,68.5,,,265,,,,,,,Cunh-1982-14aw
0.1,0.18,1.6,0.015,0.029,0,0,0.5,0.004,0.14,,,,20,110,80,,100,0,,60,,,DC,+,2.4,200,SA,600,2.1,605.3,694.5,25.5,67.5,,,224,,,,,,,Cunh-1982-14ht
0.09,0.28,1.52,0.015,0.045,0,0,0.5,0.005,0.1,,,,80,110,125,,50,0,,70,,,DC,+,2.4,200,SA,0,0,540.5,645.5,27.5,66,,,226,,,,,,,Cunh-1982-15aw
0.09,0.28,1.52,0.015,0.045,0,0,0.5,0.005,0.1,,,,80,110,125,,50,0,,70,,,DC,+,2.4,200,SA,600,2.1,562.1,640.6,27.5,66.5,,,225,,,,,,,Cunh-1982-15ht
0.12,0.22,1.24,0.036,0.019,0,0,0,0,0.18,,,,0,110,110,,200,150,,0,,,DC,+,1.7,200,SA,0,0,483.6,586.6,32,70.5,,,193,,,,,,,Cunh-1982-16aw
0.12,0.22,1.24,0.036,0.019,0,0,0,0,0.18,,,,0,110,110,,200,150,,0,,,DC,+,1.7,200,SA,600,2.1,414,532.7,33,74.5,,,196,,,,,,,Cunh-1982-16ht
0.15,0.32,1.2,0.017,0.025,0,0,0,0,0,,,,0,99,90,,0,0,,0,,,DC,+,1.6,200,SA,0,0,536.6,627.8,30,68,,,202,,,,,,,Cunh-1982-17aw
0.15,0.32,1.2,0.017,0.025,0,0,0,0,0,,,,0,99,90,,0,0,,0,,,DC,+,1.6,200,SA,600,1.3,487.6,586.6,31,73.5,,,225,,,,,,,Cunh-1982-17ht
0.08,0.21,1.2,0.014,0.022,0,0,0,0,0,,,,0,100,128,,60,0,,120,,,DC,+,1.7,200,SA,0,0,453.2,596.4,30,74,,,193,,,,,,,Cunh-1982-18aw
0.08,0.21,1.2,0.014,0.022,0,0,0,0,0,,,,0,100,128,,60,0,,120,,,DC,+,1.7,200,SA,600,1.7,455.2,569,35,74,,,197,,,,,,,Cunh-1982-18ht
0.1,0.12,1.2,0.013,0.024,0,0,0,0,0,,,,0,89,42,,60,0,,150,,,DC,+,1.7,200,SA,0,0,519.9,593.5,30,72,,,172,,,,,,,Cunh-1982-19aw
0.1,0.12,1.2,0.013,0.024,0,0,0,0,0,,,,0,89,42,,60,0,,150,,,DC,+,1.7,200,SA,600,2.3,390.1,487.6,37,77,,,189,,,,,,,Cunh-1982-19ht
0.064,0.27,1.44,0.021,0.024,,,0.02,0.009,0.28,,,590,,102,,,,,,,625,75.36,DC,+,4.6,200,TSA,0,0,388,497,30,58,,,158(Hv30),,,,,,,Pat-1981-RE2L/BX200
0.064,0.27,1.44,0.021,0.024,,,0.02,0.009,0.28,,,590,,102,,,,,,,625,75.36,DC,+,4.6,200,TSA,0,0,,,,,-60,10,,,,,,,,Pat-1981-RE2L/BX200
0.064,0.27,1.44,0.021,0.024,,,0.02,0.009,0.28,,,590,,102,,,,,,,625,75.36,DC,+,4.6,200,TSA,0,0,,,,,-50,14,,,,,,,,Pat-1981-RE2L/BX200
0.064,0.27,1.44,0.021,0.024,,,0.02,0.009,0.28,,,590,,102,,,,,,,625,75.36,DC,+,4.6,200,TSA,0,0,,,,,-20,61,,,,,,,,Pat-1981-RE2L/BX200
0.064,0.27,1.44,0.021,0.024,,,0.02,0.009,0.28,,,590,,102,,,,,,,625,75.36,DC,+,4.6,200,TSA,0,0,,,,,0,105,,,,,,,,Pat-1981-RE2L/BX200
0.073,0.33,1.44,0.021,0.018,,,0.02,0.009,0.22,,,563,,124,,,,,,,625,75.36,DC,+,4.6,200,TSA,0,0,383,492,30,66,,,155(Hv30),,,,,,,Pat-1981-S2/BX200
0.073,0.33,1.44,0.021,0.018,,,0.02,0.009,0.22,,,563,,124,,,,,,,625,75.36,DC,+,4.6,200,TSA,0,0,,,,,-60,40,,,,,,,,Pat-1981-S2/BX200
0.073,0.33,1.44,0.021,0.018,,,0.02,0.009,0.22,,,563,,124,,,,,,,625,75.36,DC,+,4.6,200,TSA,0,0,,,,,-50,49,,,,,,,,Pat-1981-S2/BX200
0.073,0.33,1.44,0.021,0.018,,,0.02,0.009,0.22,,,563,,124,,,,,,,625,75.36,DC,+,4.6,200,TSA,0,0,,,,,-30,99,,,,,,,,Pat-1981-S2/BX200
0.073,0.33,1.44,0.021,0.018,,,0.02,0.009,0.22,,,563,,124,,,,,,,625,75.36,DC,+,4.6,200,TSA,0,0,,,,,0,111,,,,,,,,Pat-1981-S2/BX200
0.06,0.29,1.68,0.017,0.019,,,0.02,0.01,0.28,,,521,,133,,,,,,,625,75.36,DC,+,4.6,200,TSA,0,0,371,526,34,66,,,153(Hv30),,,,,,,Pat-1981-RE3L/BX200
0.06,0.29,1.68,0.017,0.019,,,0.02,0.01,0.28,,,521,,133,,,,,,,625,75.36,DC,+,4.6,200,TSA,0,0,,,,,-60,25,,,,,,,,Pat-1981-RE3L/BX200
0.06,0.29,1.68,0.017,0.019,,,0.02,0.01,0.28,,,521,,133,,,,,,,625,75.36,DC,+,4.6,200,TSA,0,0,,,,,-40,38,,,,,,,,Pat-1981-RE3L/BX200
0.06,0.29,1.68,0.017,0.019,,,0.02,0.01,0.28,,,521,,133,,,,,,,625,75.36,DC,+,4.6,200,TSA,0,0,,,,,-20,76,,,,,,,,Pat-1981-RE3L/BX200
0.06,0.29,1.68,0.017,0.019,,,0.02,0.01,0.28,,,521,,133,,,,,,,625,75.36,DC,+,4.6,200,TSA,0,0,,,,,0,105,,,,,,,,Pat-1981-RE3L/BX200
0.08,0.31,1.67,0.017,0.017,,,0.03,0.01,0.25,,,502,,82,,,,,,,625,75.36,DC,+,4.6,200,TSA,0,0,391,522,30,64,,,161(Hv30),,,,,,,Pat-1981-WB3/BX200
0.08,0.31,1.67,0.017,0.017,,,0.03,0.01,0.25,,,502,,82,,,,,,,625,75.36,DC,+,4.6,200,TSA,0,0,,,,,-60,39,,,,,,,,Pat-1981-WB3/BX200
0.08,0.31,1.67,0.017,0.017,,,0.03,0.01,0.25,,,502,,82,,,,,,,625,75.36,DC,+,4.6,200,TSA,0,0,,,,,-50,43,,,,,,,,Pat-1981-WB3/BX200
0.08,0.31,1.67,0.017,0.017,,,0.03,0.01,0.25,,,502,,82,,,,,,,625,75.36,DC,+,4.6,200,TSA,0,0,,,,,-20,95,,,,,,,,Pat-1981-WB3/BX200
0.08,0.31,1.67,0.017,0.017,,,0.03,0.01,0.25,,,502,,82,,,,,,,625,75.36,DC,+,4.6,200,TSA,0,0,,,,,0,114,,,,,,,,Pat-1981-WB3/BX200
0.086,0.28,1.68,0.023,0.02,,,0.01,0.01,0.23,,,487,,77,,,,,,,625,75.36,DC,+,4.6,200,TSA,0,0,389,564,28,69,,,168(Hv30),,,,,,,Pat-1981-S4/BX200
0.086,0.28,1.68,0.023,0.02,,,0.01,0.01,0.23,,,487,,77,,,,,,,625,75.36,DC,+,4.6,200,TSA,0,0,,,,,-60,38,,,,,,,,Pat-1981-S4/BX200
0.086,0.28,1.68,0.023,0.02,,,0.01,0.01,0.23,,,487,,77,,,,,,,625,75.36,DC,+,4.6,200,TSA,0,0,,,,,-40,51,,,,,,,,Pat-1981-S4/BX200
0.086,0.28,1.68,0.023,0.02,,,0.01,0.01,0.23,,,487,,77,,,,,,,625,75.36,DC,+,4.6,200,TSA,0,0,,,,,-20,79,,,,,,,,Pat-1981-S4/BX200
0.086,0.28,1.68,0.023,0.02,,,0.01,0.01,0.23,,,487,,77,,,,,,,625,75.36,DC,+,4.6,200,TSA,0,0,,,,,0,102,,,,,,,,Pat-1981-S4/BX200
0.089,0.42,2.22,0.022,0.025,,,0.02,0.01,0.06,,,466,,82,,,,,,,625,75.36,DC,+,4.6,200,TSA,0,0,517,672,24,56,,,203(Hv30),,,,,,,Pat-1981-S6/BX200
0.089,0.42,2.22,0.022,0.025,,,0.02,0.01,0.06,,,466,,82,,,,,,,625,75.36,DC,+,4.6,200,TSA,0,0,,,,,-60,16,,,,,,,,Pat-1981-S6/BX200
0.089,0.42,2.22,0.022,0.025,,,0.02,0.01,0.06,,,466,,82,,,,,,,625,75.36,DC,+,4.6,200,TSA,0,0,,,,,-40,21,,,,,,,,Pat-1981-S6/BX200
0.089,0.42,2.22,0.022,0.025,,,0.02,0.01,0.06,,,466,,82,,,,,,,625,75.36,DC,+,4.6,200,TSA,0,0,,,,,-20,30,,,,,,,,Pat-1981-S6/BX200
0.089,0.42,2.22,0.022,0.025,,,0.02,0.01,0.06,,,466,,82,,,,,,,625,75.36,DC,+,4.6,200,TSA,0,0,,,,,0,43,,,,,,,,Pat-1981-S6/BX200
0.08,0.24,1.34,0.023,0.02,,,0.43,0.01,0.15,,,575,,86,,,,,,,625,75.36,DC,+,4.6,200,TSA,0,0,554,554,30,67,,,157(Hv30),,,,,,,Pat-1981-S2Mo/BX200
0.08,0.24,1.34,0.023,0.02,,,0.43,0.01,0.15,,,575,,86,,,,,,,625,75.36,DC,+,4.6,200,TSA,0,0,,,,,-60,16,,,,,,,,Pat-1981-S2Mo/BX200
0.08,0.24,1.34,0.023,0.02,,,0.43,0.01,0.15,,,575,,86,,,,,,,625,75.36,DC,+,4.6,200,TSA,0,0,,,,,-40,37,,,,,,,,Pat-1981-S2Mo/BX200
0.08,0.24,1.34,0.023,0.02,,,0.43,0.01,0.15,,,575,,86,,,,,,,625,75.36,DC,+,4.6,200,TSA,0,0,,,,,-20,67,,,,,,,,Pat-1981-S2Mo/BX200
0.08,0.24,1.34,0.023,0.02,,,0.43,0.01,0.15,,,575,,86,,,,,,,625,75.36,DC,+,4.6,200,TSA,0,0,,,,,0,92,,,,,,,,Pat-1981-S2Mo/BX200
0.095,0.45,1.88,0.02,0.022,,,0.44,0.01,0.26,,,425,,84,,,,,,,625,75.36,DC,+,4.6,200,TSA,0,0,747,747,25,62,,,174(Hv30),,,,,,,Pat-1981-S4Mo/BX200
0.095,0.45,1.88,0.02,0.022,,,0.44,0.01,0.26,,,425,,84,,,,,,,625,75.36,DC,+,4.6,200,TSA,0,0,,,,,-60,10,,,,,,,,Pat-1981-S4Mo/BX200
0.095,0.45,1.88,0.02,0.022,,,0.44,0.01,0.26,,,425,,84,,,,,,,625,75.36,DC,+,4.6,200,TSA,0,0,,,,,-40,17,,,,,,,,Pat-1981-S4Mo/BX200
0.095,0.45,1.88,0.02,0.022,,,0.44,0.01,0.26,,,425,,84,,,,,,,625,75.36,DC,+,4.6,200,TSA,0,0,,,,,-20,32,,,,,,,,Pat-1981-S4Mo/BX200
0.095,0.45,1.88,0.02,0.022,,,0.44,0.01,0.26,,,425,,84,,,,,,,625,75.36,DC,+,4.6,200,TSA,0,0,,,,,0,41,,,,,,,,Pat-1981-S4Mo/BX200
0.074,0.16,0.84,0.015,0.026,,,0.02,0.004,0.28,,,415,,84,,,,,,,625,72.24,DC,+,4.4,200,TSA,0,0,352,459,36,72,,,144(Hv30),,,,,,,Pat-1981-RE2L/BX400
0.074,0.16,0.84,0.015,0.026,,,0.02,0.004,0.28,,,415,,84,,,,,,,625,72.24,DC,+,4.4,200,TSA,0,0,,,,,-60,95,,,,,,,,Pat-1981-RE2L/BX400
0.074,0.16,0.84,0.015,0.026,,,0.02,0.004,0.28,,,415,,84,,,,,,,625,72.24,DC,+,4.4,200,TSA,0,0,,,,,-40,139,,,,,,,,Pat-1981-RE2L/BX400
0.074,0.16,0.84,0.015,0.026,,,0.02,0.004,0.28,,,415,,84,,,,,,,625,72.24,DC,+,4.4,200,TSA,0,0,,,,,-20,148,,,,,,,,Pat-1981-RE2L/BX400
0.074,0.16,0.84,0.015,0.026,,,0.02,0.004,0.28,,,415,,84,,,,,,,625,72.24,DC,+,4.4,200,TSA,0,0,,,,,0,150,,,,,,,,Pat-1981-RE2L/BX400
0.082,0.18,0.75,0.014,0.02,,,0.02,0.005,0.22,,,381,,109,,,,,,,625,72.24,DC,+,4.4,200,TSA,0,0,349,456,36,72,,,144(Hv30),,,,,,,Pat-1981-S2/BX400
0.082,0.18,0.75,0.014,0.02,,,0.02,0.005,0.22,,,381,,109,,,,,,,625,72.24,DC,+,4.4,200,TSA,0,0,,,,,-60,67,,,,,,,,Pat-1981-S2/BX400
0.082,0.18,0.75,0.014,0.02,,,0.02,0.005,0.22,,,381,,109,,,,,,,625,72.24,DC,+,4.4,200,TSA,0,0,,,,,-50,117,,,,,,,,Pat-1981-S2/BX400
0.082,0.18,0.75,0.014,0.02,,,0.02,0.005,0.22,,,381,,109,,,,,,,625,72.24,DC,+,4.4,200,TSA,0,0,,,,,-20,134,,,,,,,,Pat-1981-S2/BX400
0.082,0.18,0.75,0.014,0.02,,,0.02,0.005,0.22,,,381,,109,,,,,,,625,72.24,DC,+,4.4,200,TSA,0,0,,,,,0,155,,,,,,,,Pat-1981-S2/BX400
0.07,0.16,1.17,0.013,0.02,,,0.02,0.01,0.26,,,368,,108,,,,,,,625,72.24,DC,+,4.4,200,TSA,0,0,350,462,24,76,,,143(Hv30),,,,,,,Pat-1981-RE3L/BX400
0.07,0.16,1.17,0.013,0.02,,,0.02,0.01,0.26,,,368,,108,,,,,,,625,72.24,DC,+,4.4,200,TSA,0,0,,,,,-60,110,,,,,,,,Pat-1981-RE3L/BX400
0.07,0.16,1.17,0.013,0.02,,,0.02,0.01,0.26,,,368,,108,,,,,,,625,72.24,DC,+,4.4,200,TSA,0,0,,,,,-40,145,,,,,,,,Pat-1981-RE3L/BX400
0.07,0.16,1.17,0.013,0.02,,,0.02,0.01,0.26,,,368,,108,,,,,,,625,72.24,DC,+,4.4,200,TSA,0,0,,,,,-20,168,,,,,,,,Pat-1981-RE3L/BX400
0.07,0.16,1.17,0.013,0.02,,,0.02,0.01,0.26,,,368,,108,,,,,,,625,72.24,DC,+,4.4,200,TSA,0,0,,,,,0,180,,,,,,,,Pat-1981-RE3L/BX400
0.11,0.16,1.09,0.012,0.018,,,0.03,0.01,0.24,,,353,,78,,,,,,,625,72.24,DC,+,4.4,200,TSA,0,0,376,484,32,74,,,154(Hv30),,,,,,,Pat-1981-WB3/BX400
0.11,0.16,1.09,0.012,0.018,,,0.03,0.01,0.24,,,353,,78,,,,,,,625,72.24,DC,+,4.4,200,TSA,0,0,,,,,-60,15,,,,,,,,Pat-1981-WB3/BX400
0.11,0.16,1.09,0.012,0.018,,,0.03,0.01,0.24,,,353,,78,,,,,,,625,72.24,DC,+,4.4,200,TSA,0,0,,,,,-60,22,,,,,,,,Pat-1981-WB3/BX400
0.11,0.16,1.09,0.012,0.018,,,0.03,0.01,0.24,,,353,,78,,,,,,,625,72.24,DC,+,4.4,200,TSA,0,0,,,,,-20,134,,,,,,,,Pat-1981-WB3/BX400
0.11,0.16,1.09,0.012,0.018,,,0.03,0.01,0.24,,,353,,78,,,,,,,625,72.24,DC,+,4.4,200,TSA,0,0,,,,,0,138,,,,,,,,Pat-1981-WB3/BX400
0.098,0.18,1.29,0.017,0.017,,,0.01,0.01,0.21,,,337,,61,,,,,,,625,72.24,DC,+,4.4,200,TSA,0,0,359,503,28,72,,,154(Hv30),,,,,,,Pat-1981-S4/BX400
0.098,0.18,1.29,0.017,0.017,,,0.01,0.01,0.21,,,337,,61,,,,,,,625,72.24,DC,+,4.4,200,TSA,0,0,,,,,-60,59,,,,,,,,Pat-1981-S4/BX400
0.098,0.18,1.29,0.017,0.017,,,0.01,0.01,0.21,,,337,,61,,,,,,,625,72.24,DC,+,4.4,200,TSA,0,0,,,,,-40,95,,,,,,,,Pat-1981-S4/BX400
0.098,0.18,1.29,0.017,0.017,,,0.01,0.01,0.21,,,337,,61,,,,,,,625,72.24,DC,+,4.4,200,TSA,0,0,,,,,-20,128,,,,,,,,Pat-1981-S4/BX400
0.098,0.18,1.29,0.017,0.017,,,0.01,0.01,0.21,,,337,,61,,,,,,,625,72.24,DC,+,4.4,200,TSA,0,0,,,,,0,144,,,,,,,,Pat-1981-S4/BX400
0.1,0.24,1.91,0.016,0.016,,,0.02,0.01,0.05,,,228,,74,,,,,,,625,72.24,DC,+,4.4,200,TSA,0,0,376,553,33,70,,,170(Hv30),,,,,,,Pat-1981-S6/BX400
0.1,0.24,1.91,0.016,0.016,,,0.02,0.01,0.05,,,228,,74,,,,,,,625,72.24,DC,+,4.4,200,TSA,0,0,,,,,-60,30,,,,,,,,Pat-1981-S6/BX400
0.1,0.24,1.91,0.016,0.016,,,0.02,0.01,0.05,,,228,,74,,,,,,,625,72.24,DC,+,4.4,200,TSA,0,0,,,,,-40,78,,,,,,,,Pat-1981-S6/BX400
0.1,0.24,1.91,0.016,0.016,,,0.02,0.01,0.05,,,228,,74,,,,,,,625,72.24,DC,+,4.4,200,TSA,0,0,,,,,-20,91,,,,,,,,Pat-1981-S6/BX400
0.1,0.24,1.91,0.016,0.016,,,0.02,0.01,0.05,,,228,,74,,,,,,,625,72.24,DC,+,4.4,200,TSA,0,0,,,,,0,122,,,,,,,,Pat-1981-S6/BX400
0.096,0.13,0.73,0.018,0.022,,,0.43,0.01,0.14,,,373,,81,,,,,,,625,72.24,DC,+,4.4,200,TSA,0,0,353,491,32,67,,,157(Hv30),,,,,,,Pat-1981-S2Mo/BX400
0.096,0.13,0.73,0.018,0.022,,,0.43,0.01,0.14,,,373,,81,,,,,,,625,72.24,DC,+,4.4,200,TSA,0,0,,,,,-60,14,,,,,,,,Pat-1981-S2Mo/BX400
0.096,0.13,0.73,0.018,0.022,,,0.43,0.01,0.14,,,373,,81,,,,,,,625,72.24,DC,+,4.4,200,TSA,0,0,,,,,-40,72,,,,,,,,Pat-1981-S2Mo/BX400
0.096,0.13,0.73,0.018,0.022,,,0.43,0.01,0.14,,,373,,81,,,,,,,625,72.24,DC,+,4.4,200,TSA,0,0,,,,,-20,111,,,,,,,,Pat-1981-S2Mo/BX400
0.096,0.13,0.73,0.018,0.022,,,0.43,0.01,0.14,,,373,,81,,,,,,,625,72.24,DC,+,4.4,200,TSA,0,0,,,,,0,135,,,,,,,,Pat-1981-S2Mo/BX400
0.12,0.27,1.46,0.014,0.026,,,0.48,0.01,0.3,,,365,,77,,,,,,,625,72.24,DC,+,4.4,200,TSA,0,0,689,689,34,69,,,203(Hv30),,,,,,,Pat-1981-S4Mo/BX400
0.12,0.27,1.46,0.014,0.026,,,0.48,0.01,0.3,,,365,,77,,,,,,,625,72.24,DC,+,4.4,200,TSA,0,0,,,,,-60,41,,,,,,,,Pat-1981-S4Mo/BX400
0.12,0.27,1.46,0.014,0.026,,,0.48,0.01,0.3,,,365,,77,,,,,,,625,72.24,DC,+,4.4,200,TSA,0,0,,,,,-20,78,,,,,,,,Pat-1981-S4Mo/BX400
0.12,0.27,1.46,0.014,0.026,,,0.48,0.01,0.3,,,365,,77,,,,,,,625,72.24,DC,+,4.4,200,TSA,0,0,,,,,0,113,,,,,,,,Pat-1981-S4Mo/BX400
0.094,0.31,1.32,0.009,0.017,0.05,0.04,<0.01,<0.01,0.11,,,233,<100,95,140,<10,<100,<100,<100,<100,550,28,DC,+,3.6,100,SA,0,0,429,537,22,75,-15,70,,-10,,,,,,Wats-1981-AWO
0.11,0.36,1.61,0.017,0.03,0.06,0.052,0.02,0.01,0.12,,,305,<100,95,140,<10,200,100,100,100,550,28,DC,+,3.6,100,SA,0,0,542,625,19,64,-7,70,,-10,,,,,,Wats-1981-BWO
0.1,0.28,1.42,0.011,0.024,0.09,0.08,0.04,0.01,0.15,,,430,<100,150,150,<10,300,200,200,200,550,28,DC,+,3.6,100,SA,0,0,493,618,18,75,-6,70,,-10,,,,,,Wats-1981-CWO
0.08,0.25,1.35,0.009,0.017,0.09,0.07,<0.01,<0.01,0.14,,,392,<100,122,120,<10,200,100,<100,<100,550,28,DC,+,3.6,100,SA,0,0,547,635,15,66,-18,70,,-15,,,,,,Wats-1981-DWO
0.1,0.31,1.37,0.02,0.028,0.08,0.06,0.02,<0.01,0.15,,,336,<100,99,130,<10,300,200,<100,100,550,28,DC,+,3.6,100,SA,0,0,498,621,16,70,16,70,,5,,,,,,Wats-1981-EWO
0.076,0.28,1.27,0.012,0.02,0.1,0.06,0.01,<0.01,0.15,,,435,<100,121,160,<10,300,200,<100,100,550,28,DC,+,3.6,100,SA,0,0,503,625,17,72,-5,70,,-10,,,,,,Wats-1981-FWO
0.094,0.18,1.05,0.013,0.017,0.1,0.05,0.01,<0.01,0.11,,,511,<100,100,<50,<10,<100,<100,<100,<100,550,28,DC,+,3.6,100,SA,0,0,380,486,22,75,1,70,,5,,,,,,Wats-1981-AW5
0.094,0.16,1.01,0.018,0.026,0.13,0.05,0.01,<0.01,0.11,,,569,<100,102,<50,<10,100,<100,<100,100,550,28,DC,+,3.6,100,SA,0,0,402,498,18,70,7,70,,0,,,,,,Wats-1981-BW5
0.09,0.15,1.18,0.012,0.018,0.13,0.08,0.03,0.01,0.14,,,621,<100,131,<50,<10,200,100,<100,<100,550,28,DC,+,3.6,100,SA,0,0,427,518,18,75,30,70,,15,,,,,,Wats-1981-CW5
0.072,0.11,0.85,0.015,0.017,0.14,0.07,0.01,<0.01,0.14,,,543,<100,119,<50,<10,100,100,<100,<100,550,28,DC,+,3.6,100,SA,0,0,436,525,15,77,38,70,,30,,,,,,Wats-1981-DW5
0.081,0.16,0.97,0.021,0.024,0.15,0.07,0.02,0.01,0.19,,,584,<100,95,<50,<10,200,200,100,100,550,28,DC,+,3.6,100,SA,0,0,451,545,,74,12,70,,10,,,,,,Wats-1981-EW5
0.076,0.19,1.16,0.02,0.02,0.17,0.07,0.02,0.02,0.17,,,609,<100,131,<50,<10,200,200,200,100,550,28,DC,+,3.6,100,SA,0,0,441,557,16,69,34,70,,25,,,,,,Wats-1981-FW5
0.044,0.32,0.62,0.007,0.007,,,,,,,,,,,,,,,,,,,DC,+,0.6,200,MMA,250,14,445,496,31,79.7,,,,,,,,,,EvHtIp1979-0.6A
0.044,0.32,0.62,0.007,0.007,,,,,,,,,,,,,,,,,,,DC,+,0.6,200,MMA,0,0,,,,,-36,100,,,,,,,,EvHtIp1979-0.6AC
0.046,0.31,0.96,0.008,0.012,,,,,,,,,,,,,,,,,,,DC,+,0.6,200,MMA,250,14,479,527,27.8,77,,,,,,,,,,EvHtIp1979-0.6B
0.046,0.31,0.96,0.008,0.012,,,,,,,,,,,,,,,,,,,DC,+,0.6,200,MMA,0,0,,,,,-50,100,,,,,,,,EvHtIp1979-0.6BC
0.05,0.38,1.42,0.007,0.009,,,,,,,,,,,,,,,,,,,DC,+,0.6,200,MMA,250,14,511,575,26.8,78.7,,,,,,,,,,EvHtIp1979-0.6C
0.05,0.38,1.42,0.007,0.009,,,,,,,,,,,,,,,,,,,DC,+,0.6,200,MMA,0,0,,,,,-47,100,,,,,,,,EvHtIp1979-0.6CC
0.055,0.35,1.93,0.007,0.011,,,,,,,,,,,,,,,,,,,DC,+,0.6,200,MMA,250,14,587,633,24.2,76.9,,,,,,,,,,EvHtIp1979-0.6D
0.055,0.35,1.93,0.007,0.011,,,,,,,,,,,,,,,,,,,DC,+,0.6,200,MMA,0,0,,,,,-28,100,,,,,,,,EvHtIp1979-0.6DC
0.037,0.29,0.6,0.006,0.009,,,,,,,,,,,,,,,,,,,DC,+,1,200,MMA,250,14,401,466,32,81.5,,,,,,,,,,EvHtIp1979-1.0A
0.037,0.29,0.6,0.006,0.009,,,,,,,,,,,,,,,,,,,DC,+,1,200,MMA,0,0,,,,,-31,100,,,,,,,,EvHtIp1979-1.0AC
0.039,0.29,0.94,0.007,0.011,,,,,,,,,,,,,,,,,,,DC,+,1,200,MMA,250,14,438,501,32.6,80.6,,,,,,,,,,EvHtIp1979-1.0B
0.039,0.29,0.94,0.007,0.011,,,,,,,,,,,,,,,,,,,DC,+,1,200,MMA,0,0,,,,,-46,100,,,,,,,,EvHtIp1979-1.0BC
0.048,0.35,1.41,0.006,0.012,,,,,,,,,,,,,,,,,,,DC,+,1,200,MMA,250,14,479,551,29.8,78.8,,,,,,,,,,EvHtIp1979-1.0C
0.048,0.35,1.41,0.006,0.012,,,,,,,,,,,,,,,,,,,DC,+,1,200,MMA,0,0,,,,,-54,100,,,,,,,,EvHtIp1979-1.0CC
0.051,0.32,1.8,0.006,0.012,,,,,,,,,,,,,,,,,,,DC,+,1,200,MMA,250,14,507,587,29.2,76.9,,,,,,,,,,EvHtIp1979-1.0D
0.051,0.32,1.8,0.006,0.012,,,,,,,,,,,,,,,,,,,DC,+,1,200,MMA,0,0,,,,,-44,100,,,,,,,,EvHtIp1979-1.0DC
0.038,0.24,0.55,0.007,0.005,,,,,,,,,,,,,,,,,,,DC,+,2.2,200,MMA,250,14,389,457,30,80.6,,,,,,,,,,EvHtIp1979-2.2A
0.038,0.24,0.55,0.007,0.005,,,,,,,,,,,,,,,,,,,DC,+,2.2,200,MMA,0,0,,,,,-39,100,,,,,,,,EvHtIp1979-2.2AC
0.036,0.24,0.89,0.008,0.01,,,,,,,,,,,,,,,,,,,DC,+,2.2,200,MMA,250,14,400,478,32.6,80.6,,,,,,,,,,EvHtIp1979-2.2B
0.036,0.24,0.89,0.008,0.01,,,,,,,,,,,,,,,,,,,DC,+,2.2,200,MMA,0,0,,,,,-46,100,,,,,,,,EvHtIp1979-2.2BC
0.042,0.28,1.37,0.007,0.012,,,,,,,,,,,,,,,,,,,DC,+,2.2,200,MMA,250,14,438,518,29.8,82.3,,,,,,,,,,EvHtIp1979-2.2C
0.042,0.28,1.37,0.007,0.012,,,,,,,,,,,,,,,,,,,DC,+,2.2,200,MMA,0,0,,,,,-57,100,,,,,,,,EvHtIp1979-2.2CC
0.045,0.26,1.69,0.007,0.012,,,,,,,,,,,,,,,,,,,DC,+,2.2,200,MMA,250,14,456,548,32,78.8,,,,,,,,,,EvHtIp1979-2.2D
0.045,0.26,1.69,0.007,0.012,,,,,,,,,,,,,,,,,,,DC,+,2.2,200,MMA,0,0,,,,,-37,100,,,,,,,,EvHtIp1979-2.2DC
0.043,0.2,0.52,0.009,0.01,,,,,,,,,,,,,,,,,,,DC,+,4.3,200,MMA,250,14,341,453,32.6,78.8,,,,,,,,,,EvHtIp1979-4.3A
0.043,0.2,0.52,0.009,0.01,,,,,,,,,,,,,,,,,,,DC,+,4.3,200,MMA,0,0,,,,,-15,100,,,,,,,,EvHtIp1979-4.3AC
0.042,0.2,0.93,0.008,0.011,,,,,,,,,,,,,,,,,,,DC,+,4.3,200,MMA,250,14,376,484,32.6,78.8,,,,,,,,,,EvHtIp1979-4.3B
0.042,0.2,0.93,0.008,0.011,,,,,,,,,,,,,,,,,,,DC,+,4.3,200,MMA,0,0,,,,,-27,100,,,,,,,,EvHtIp1979-4.3BC
0.043,0.24,1.37,0.008,0.013,,,,,,,,,,,,,,,,,,,DC,+,4.3,200,MMA,250,14,405,500,31.8,80.6,,,,,,,,,,EvHtIp1979-4.3C
0.043,0.24,1.37,0.008,0.013,,,,,,,,,,,,,,,,,,,DC,+,4.3,200,MMA,0,0,,,,,-27,100,,,,,,,,EvHtIp1979-4.3CC
0.047,0.25,1.73,0.007,0.014,,,,,,,,,,,,,,,,,,,DC,+,4.3,200,MMA,250,14,437,541,30,78.8,,,,,,,,,,EvHtIp1979-4.3D
0.047,0.25,1.73,0.007,0.014,,,,,,,,,,,,,,,,,,,DC,+,4.3,200,MMA,0,0,,,,,-5,100,,,,,,,,EvHtIp1979-4.3DC
0.125,0.26,1.34,0.012,0.013,0.07,0.05,0.003,0.005,,,,253,5,89,,,180,,,,850,35,DC,+,7.9,300,SA,0,0,505,589,,71,,,,,,,,,,Stil-TiB-1978-1.5Mn/OP41TT
0.13,0.3,1.4,0.01,0.012,0.07,0.06,0.005,0.002,,,,430,0.5,95,,,180,,,,850,35,DC,+,7.9,300,SA,0,0,530,620,,63,,,,,,,,,,Stil-TiB-1978-1.5Mn/BX200
0.11,0.26,1.3,0.013,0.017,0.06,0.04,0.003,0.005,,,,236,10,83,,,180,,,,850,35,DC,+,7.9,300,SA,0,0,460,584,,65,,,,,,,,,,Stil-TiB-1978-1.5Mn/OP121TT
0.105,0.28,1.46,0.013,0.015,0.08,0.02,0.005,0.002,,,,357,5,92,,,160,,,,850,35,DC,+,7.9,300,SA,0,0,471,575,,66,,,,,,,,,,Stil-TiB-1978-1.5Mn/OP122
0.115,0.22,1.3,0.012,0.016,0.13,0.05,0.005,,,,,255,,99,,,160,,,,850,35,DC,+,7.9,300,SA,0,0,473,609,,60,,,,,,,,,,Stil-TiB-1978-1.5Mn/OP41TT
0.115,0.26,1.5,0.01,0.014,0.06,0.05,0.009,0.005,,,,455,5,100,,,170,,,,850,35,DC,+,7.9,300,SA,0,0,465,571,,70,,,,,,,,,,Stil-TiB-1978-1.5Mn/BX200
0.115,0.25,1.35,0.012,0.01,0.08,0.02,0.009,0.003,,,,260,,94,,,170,,,,850,35,DC,+,7.9,300,SA,0,0,465,587,,69,,,,,,,,,,Stil-TiB-1978-1.5Mn/OP121TT
0.105,0.3,1.5,0.018,0.011,0.08,0.03,0.011,0.0005,,,,370,,95,,,150,,,,850,35,DC,+,7.9,300,SA,0,0,423,564,,71,,,,,,,,,,Stil-TiB-1978-1.5Mn/OP122
0.1055,0.23,1.21,0.012,0.012,0.07,0.03,0.17,0.002,,,,218,120,101,,16,,,,,850,35,DC,+,7.9,300,SA,0,0,504,589,,69,,,,,,,,,,Stil-TiB-1978-TiBMo/OP41TT
0.105,0.24,1.39,0.012,0.012,0.07,0.03,0.15,0.003,,,,411,100,103,,20,190,,,,850,35,DC,+,7.9,300,SA,0,0,496,604,,65,,,,,,,,,,Stil-TiB-1978-1978-TiBMo/BX200
0.12,0.26,1.33,0.012,0.017,0.06,0.03,0.12,0.002,,,,255,120,96,,13,,,,,850,35,DC,+,7.9,300,SA,0,0,508,604,,67,,,,,,,,,,Stil-TiB-1978-1978-TiBMo/OP121TT
0.105,0.26,1.32,0.021,0.014,0.06,0.03,0.125,0.002,,,,362,100,101,,22,180,,,,850,35,DC,+,7.9,300,SA,0,0,549,629,,60,,,,,,,,,,Stil-TiB-1978-TiBMo/OP122
0.12,0.25,1.26,0.01,0.013,0.06,0.03,0.145,0.002,,,,262,110,119,,20,160,,,,850,35,DC,+,7.9,300,SA,0,0,529,612,,61,,,,,,,,,,Stil-TiB-1978-TiBMo/OP41TT
0.1,0.26,1.38,0.01,0.011,0.07,0.03,0.14,0.002,,,,416,120,116,,22,100,,,,850,35,DC,+,7.9,300,SA,0,0,460,583,,63,,,,,,,,,,Stil-TiB-1978-TiBMo/BX200
0.11,0.25,1.28,0.01,0.012,0.07,0.03,0.15,0.003,,,,253,115,107,,21,180,,,,850,35,DC,+,7.9,300,SA,0,0,533,615,,62,,,,,,,,,,Stil-TiB-1978-TiBMo/OP121TT
0.09,0.21,1.39,0.013,0.01,0.06,0.03,0.185,0.001,,,,340,120,108,,22,190,,,,850,35,DC,+,7.9,300,SA,0,0,479,587,,68,,,,,,,,,,Stil-TiB-1978-TiBMo/OP122
0.036,0.31,0.6,0.008,0.012,,,,,,,,,,,,,,,,,170,21,DC,+,1,20,MMA,0,0,450,506,28.8,77.8,-14,100,,,,,,,,Evans-intpss-1978-A20
0.043,0.3,1.03,0.007,0.013,,,,,,,,,,,,,,,,,170,21,DC,+,1,20,MMA,0,0,495,554,30.6,77.8,-32,100,,,,,,,,Evans-intpss-1978-B20
0.046,0.31,1.39,0.008,0.015,,,,,,,,,,,,,,,,,170,21,DC,+,1,20,MMA,0,0,542,597,26.6,75,-39,100,,,,,,,,Evans-intpss-1978-C20
0.05,0.31,1.79,0.007,0.015,,,,,,,,,,,,,,,,,170,21,DC,+,1,20,MMA,0,0,604,657,22,71.9,-29,100,,,,,,,,Evans-intpss-1978-D20
0.039,0.28,0.58,0.008,0.012,,,,,,,,,,,,,,,,,170,21,DC,+,1,150,MMA,0,0,411,475,30.6,79.7,-24,100,,,,,,,,Evans-intpss-1978-A150
0.047,0.31,1,0.008,0.015,,,,,,,,,,,,,,,,,170,21,DC,+,1,150,MMA,0,0,454,519,29,78.8,-35,100,,,,,,,,Evans-intpss-1978-B150
0.046,0.31,1.4,0.007,0.012,,,,,,,,,,,,,,,,,170,21,DC,+,1,150,MMA,0,0,486,556,28.6,77,-41,100,,,,,,,,Evans-intpss-1978-C150
0.049,0.31,1.77,0.007,0.014,,,,,,,,,,,,,,,,,170,21,DC,+,1,150,MMA,0,0,525,600,29.6,77,-37,100,,,,,,,,Evans-intpss-1978-D150
0.037,0.28,0.6,0.008,0.01,,,,,,,,,,,,,,,,,170,21,DC,+,1,240,MMA,0,0,390,465,34.8,80.6,-31,100,,,,,,,,Evans-intpss-1978-A240
0.042,0.32,1.02,0.007,0.012,,,,,,,,,,,,,,,,,170,21,DC,+,1,240,MMA,0,0,427,499,34.6,80.5,-42,100,,,,,,,,Evans-intpss-1978-B240
0.047,0.31,1.37,0.008,0.013,,,,,,,,,,,,,,,,,170,21,DC,+,1,240,MMA,0,0,448,525,32,78.8,-50,100,,,,,,,,Evans-intpss-1978-C240
0.047,0.32,1.75,0.007,0.015,,,,,,,,,,,,,,,,,170,21,DC,+,1,240,MMA,0,0,501,566,31.4,77.8,-48,100,,,,,,,,Evans-intpss-1978-D240
0.042,0.25,0.55,0.008,0.01,,,,,,,,,,,,,,,,,170,21,DC,+,1,300,MMA,0,0,371,452,34.2,79.7,-36,100,,,,,,,,Evans-intpss-1978-A300
0.045,0.3,0.99,0.008,0.01,,,,,,,,,,,,,,,,,170,21,DC,+,1,300,MMA,0,0,410,486,34.8,80.6,-47,100,,,,,,,,Evans-intpss-1978-B300
0.047,0.27,1.32,0.007,0.012,,,,,,,,,,,,,,,,,170,21,DC,+,1,300,MMA,0,0,431,513,33.4,78.8,-53,100,,,,,,,,Evans-intpss-1978-C300
0.047,0.28,1.66,0.007,0.012,,,,,,,,,,,,,,,,,170,21,DC,+,1,300,MMA,0,0,446,533,32.2,80.6,-57,100,,,,,,,,Evans-intpss-1978-D300
0.12,0.29,1.46,0.025,0.028,0.056,0.056,0.005,0.12,0.09,,,,50,,180,,40,50,,,650,33,DC,+,3.3,300,SA,0,0,570,,29,68,,,,,,,,,,Gar&K-1975-25mm-1aw
0.12,0.29,1.46,0.025,0.028,0.056,0.056,0.005,0.12,0.09,,,,50,,180,,40,50,,,650,33,DC,+,3.3,300,SA,,,605,,16,48,,,,,,,,,,Gar&K-1975-25mm-1ht
0.11,0.45,1.67,0.014,0.02,0.042,0.04,0.005,0.096,0.11,,,,70,,240,,50,90,,,650,33,DC,+,3.3,300,SA,0,0,600,,30,68,,,,,,,,,,Gar&K-1975-25mm-2aw
0.11,0.45,1.67,0.014,0.02,0.042,0.04,0.005,0.096,0.11,,,,70,,240,,50,90,,,650,33,DC,+,3.3,300,SA,,,665,,29,66,,,,,,,,,,Gar&K-1975-25mm-2ht
0.15,0.3,1.57,0.026,0.028,0.07,0.059,0.11,0.122,0.093,,,,60,,170,,60,60,,,650,33,DC,+,3.3,300,SA,0,0,661,,20,68,,,,,,,,,,Gar&K-1975-25mm-3aw
0.15,0.3,1.57,0.026,0.028,0.07,0.059,0.11,0.122,0.093,,,,60,,170,,60,60,,,650,33,DC,+,3.3,300,SA,,,715,,16,62,,,,,,,,,,Gar&K-1975-25mm-3ht
0.14,0.33,1.67,0.02,0.026,0.07,0.066,0.188,0.098,0.01,,,,80,,160,,80,70,,,650,33,DC,+,3.3,300,SA,0,0,690,,15,62,,,,,,,,,,Gar&K-1975-25mm-4aw
0.14,0.33,1.67,0.02,0.026,0.07,0.066,0.188,0.098,0.01,,,,80,,160,,80,70,,,650,33,DC,+,3.3,300,SA,,,784,,17,64,,,,,,,,,,Gar&K-1975-25mm-4ht
0.13,0.3,1.38,0.014,0.028,0.058,0.06,0.005,0.095,0.08,,,,60,,150,,50,50,,,850,38,DC,+,7.6,300,SA,0,0,530,,14,60,,,,,,,,,,Gar&K-1975-25mm-5aw
0.13,0.3,1.38,0.014,0.028,0.058,0.06,0.005,0.095,0.08,,,,60,,150,,50,50,,,850,38,DC,+,7.6,300,SA,,,588,,25,50,,,,,,,,,,Gar&K-1975-25mm-5ht
0.12,0.34,1.67,0.024,0.03,0.053,0.06,0.005,0.115,0.06,,,,60,,160,,50,50,,,850,38,DC,+,7.6,300,SA,0,0,521,,30,60,,,,,,,,,,Gar&K-1975-25mm-6aw
0.12,0.34,1.67,0.024,0.03,0.053,0.06,0.005,0.115,0.06,,,,60,,160,,50,50,,,850,38,DC,+,7.6,300,SA,,,604,,30,48,,,,,,,,,,Gar&K-1975-25mm-6ht
0.13,0.27,1.46,0.011,0.026,0.068,0.062,0.26,0.103,0.105,,,,60,,150,,50,50,,,850,38,DC,+,7.6,300,SA,0,0,641,,32,50,,,,,,,,,,Gar&K-1975-25mm-7aw
0.13,0.27,1.46,0.011,0.026,0.068,0.062,0.26,0.103,0.105,,,,60,,150,,50,50,,,850,38,DC,+,7.6,300,SA,,,720,,15,55,,,,,,,,,,Gar&K-1975-25mm-7ht
0.1,0.28,1.45,0.023,0.037,0.065,0.058,0.24,0.11,0.09,,,,50,,170,,50,40,,,850,38,DC,+,7.6,300,SA,0,0,620,,15,55,,,,,,,,,,Gar&K-1975-25mm-8aw
0.1,0.28,1.45,0.023,0.037,0.065,0.058,0.24,0.11,0.09,,,,50,,170,,50,40,,,850,38,DC,+,7.6,300,SA,,,740,,21,60,,,,,,,,,,Gar&K-1975-25mm-8ht
0.11,0.28,1.39,0.009,0.017,0.065,0.069,0.008,0.032,0.12,,,,50,,180,,50,10,,,650,33,DC,+,3.3,300,SA,0,0,525,,31,62,,,,,,,,,,Gar&K-1975-25mm-9aw
0.11,0.28,1.39,0.009,0.017,0.065,0.069,0.008,0.032,0.12,,,,50,,180,,50,10,,,650,33,DC,+,3.3,300,SA,,,540,,26,70,,,,,,,,,,Gar&K-1975-25mm-9ht
0.1,0.38,1.58,0.013,0.016,0.046,0.053,0.006,0.032,0.12,,,,60,,180,,50,10,,,650,33,DC,+,3.3,300,SA,0,0,540,,30,60,,,,,,,,,,Gar&K-1975-25mm-10aw
0.1,0.38,1.58,0.013,0.016,0.046,0.053,0.006,0.032,0.12,,,,60,,180,,50,10,,,650,33,DC,+,3.3,300,SA,,,580,,30,66,,,,,,,,,,Gar&K-1975-25mm-10ht
0.12,0.3,1.51,0.006,0.013,0.09,0.07,0.27,0.036,0.15,,,,50,,160,,50,10,,,650,33,DC,+,3.3,300,SA,0,0,592,,27,68,,,,,,,,,,Gar&K-1975-25mm-11aw
0.12,0.3,1.51,0.006,0.013,0.09,0.07,0.27,0.036,0.15,,,,50,,160,,50,10,,,650,33,DC,+,3.3,300,SA,,,630,,32,76,,,,,,,,,,Gar&K-1975-25mm-11ht
0.1,0.41,1.83,0.009,0.014,0.095,0.078,0.3,0.041,0.16,,,,70,,190,,50,11,,,650,33,DC,+,3.3,300,SA,0,0,610,,35,68,,,,,,,,,,Gar&K-1975-25mm-12aw
0.1,0.41,1.83,0.009,0.014,0.095,0.078,0.3,0.041,0.16,,,,70,,190,,50,11,,,650,33,DC,+,3.3,300,SA,,,692,,30,60,,,,,,,,,,Gar&K-1975-25mm-12ht
0.12,0.3,1.4,0.016,0.075,0.14,0.11,0.025,0.005,0.25,,,,,,150,,50,,,,650,33,DC,+,3.3,300,SA,0,0,426,,21,54,,,,,,,,,,Gar&K-1975-25mm-13aw
0.12,0.3,1.4,0.016,0.075,0.14,0.11,0.025,0.005,0.25,,,,,,150,,50,,,,650,33,DC,+,3.3,300,SA,,,431,,27,62,,,,,,,,,,Gar&K-1975-25mm-13ht
0.08,0.3,1.35,0.013,0.014,0.03,0.03,0.005,0.046,0.043,,,420,50,90,230,,150,,,,650,33,DC,+,3.3,300,SA,0,0,500,707,23,55,,,,,,,,,,Gar&K-1975-12mm-14aw
0.08,0.3,1.35,0.013,0.014,0.03,0.03,0.005,0.046,0.043,,,420,50,90,230,,150,,,,650,33,DC,+,3.3,300,SA,600,0.75,522,670,26,63,,,,,,,,,,Gar&K-1975-12mm-14ht
0.08,0.28,1.39,0.011,0.015,0.028,0.03,0.17,0.049,0.044,,,340,50,54,120,,150,,,,650,33,DC,+,3.3,300,SA,0,0,562,694,22,55,,,,,,,,,,Gar&K-1975-12mm-15aw
0.08,0.28,1.39,0.011,0.015,0.028,0.03,0.17,0.049,0.044,,,340,50,54,120,,150,,,,650,33,DC,+,3.3,300,SA,600,0.75,642,732,22,58,,,,,,,,,,Gar&K-1975-12mm-15ht
0.08,0.29,1.33,0.01,0.017,0.032,0.03,0.43,0.05,0.053,,,450,50,95,100,,150,,,,650,33,DC,+,3.3,300,SA,0,0,562,692,21,59,,,,,,,,,,Gar&K-1975-12mm-16aw
0.08,0.29,1.33,0.01,0.017,0.032,0.03,0.43,0.05,0.053,,,450,50,95,100,,150,,,,650,33,DC,+,3.3,300,SA,600,0.75,701,766,22,52,,,,,,,,,,Gar&K-1975-12mm-16ht
0.16,0.13,1.06,0.028,0.013,0.03,0.02,0.005,0.005,0.048,,,410,50,67,120,,50,,,,650,33,DC,+,3.3,300,SA,0,0,355,524,27,50,,,,,,,,,,Gar&K-1975-12mm-17aw
0.16,0.13,1.06,0.028,0.013,0.03,0.02,0.005,0.005,0.048,,,410,50,67,120,,50,,,,650,33,DC,+,3.3,300,SA,600,0.75,330,494,27,51,,,,,,,,,,Gar&K-1975-12mm-17ht
0.12,0.26,1.4,0.012,0.014,0.057,0.05,0.009,0.056,0.106,,,420,50,138,140,,50,,,,650,33,DC,+,3.3,300,SA,0,0,522,689,28,60,,,,,,,,,,Gar&K-1975-12mm-18aw
0.12,0.26,1.4,0.012,0.014,0.057,0.05,0.009,0.056,0.106,,,420,50,138,140,,50,,,,650,33,DC,+,3.3,300,SA,600,0.75,581,704,23,60,,,,,,,,,,Gar&K-1975-12mm-18ht
0.11,0.26,1.44,0.008,0.012,0.069,0.056,0.01,0.105,0.076,,,410,50,145,170,,50,,,,650,33,DC,+,3.3,300,SA,0,0,577,716,26,61,,,,,,,,,,Gar&K-1975-12mm-19aw
0.11,0.26,1.44,0.008,0.012,0.069,0.056,0.01,0.105,0.076,,,410,50,145,170,,50,,,,650,33,DC,+,3.3,300,SA,600,0.75,599,701,26,64,,,,,,,,,,Gar&K-1975-12mm-19ht
0.16,0.12,1.04,0.027,0.012,0.027,0.02,0.15,0.005,0.041,,,420,50,67,90,,50,,,,650,33,DC,+,3.3,300,SA,0,0,405,577,20,32,,,,,,,,,,Gar&K-1975-12mm-20aw
0.16,0.12,1.04,0.027,0.012,0.027,0.02,0.15,0.005,0.041,,,420,50,67,90,,50,,,,650,33,DC,+,3.3,300,SA,600,0.75,405,562,26,60,,,,,,,,,,Gar&K-1975-12mm-20ht
0.1,0.35,1.54,0.009,0.016,0.06,0.049,0.18,0.057,0.11,,,420,50,138,160,,50,,,,650,33,DC,+,3.3,300,SA,0,0,556,704,25,58,,,,,,,,,,Gar&K-1975-12mm-21aw
0.1,0.35,1.54,0.009,0.016,0.06,0.049,0.18,0.057,0.11,,,420,50,138,160,,50,,,,650,33,DC,+,3.3,300,SA,600,0.75,593,692,26,65,,,,,,,,,,Gar&K-1975-12mm-21ht
0.11,0.27,1.47,0.008,0.012,0.07,0.054,0.22,0.095,0.072,,,480,50,139,220,,50,,,,650,33,DC,+,3.3,300,SA,0,0,556,716,25,63,,,,,,,,,,Gar&K-1975-12mm-22aw
0.11,0.27,1.47,0.008,0.012,0.07,0.054,0.22,0.095,0.072,,,480,50,139,220,,50,,,,650,33,DC,+,3.3,300,SA,600,0.75,648,735,25,65,,,,,,,,,,Gar&K-1975-12mm-22ht
0.16,0.12,1,0.032,0.014,0.028,0.02,0.39,0.005,0.043,,,450,50,62,120,,50,,,,650,33,DC,+,3.3,300,SA,0,0,599,670,25,55,,,,,,,,,,Gar&K-1975-12mm-23aw
0.16,0.12,1,0.032,0.014,0.028,0.02,0.39,0.005,0.043,,,450,50,62,120,,50,,,,650,33,DC,+,3.3,300,SA,600,0.75,569,624,22,54,,,,,,,,,,Gar&K-1975-12mm-23ht
0.12,0.33,1.47,0.014,0.014,0.06,0.05,0.39,0.055,0.11,,,400,50,136,150,,50,,,,650,33,DC,+,3.3,300,SA,0,0,574,744,24,55,,,,,,,,,,Gar&K-1975-12mm-24aw
0.12,0.33,1.47,0.014,0.014,0.06,0.05,0.39,0.055,0.11,,,400,50,136,150,,50,,,,650,33,DC,+,3.3,300,SA,600,0.75,613,747,24,64,,,,,,,,,,Gar&K-1975-12mm-24ht
0.11,0.25,1.33,0.008,0.011,0.067,0.053,0.44,0.097,0.072,,,440,50,145,180,,50,,,,650,33,DC,+,3.3,300,SA,0,0,559,735,25,62,,,,,,,,,,Gar&K-1975-12mm-25aw
0.11,0.25,1.33,0.008,0.011,0.067,0.053,0.44,0.097,0.072,,,440,50,145,180,,50,,,,650,33,DC,+,3.3,300,SA,600,0.75,662,740,24,60,,,,,,,,,,Gar&K-1975-12mm-25ht
0.11,0.38,1.5,0.029,,,,0,<0.005,,,,,0,,,,0,,,,650,33,DC,+,3.3,300,SA,600,0.75,524,596,29,64,,,,,,,,,,Gar&K-1975-12mmE-26aw
0.11,0.37,1.52,0.03,,,,0,0.05,,,,,0,,,,0,,,,650,33,DC,+,3.3,300,SA,600,0.75,571,644,,,,,,,,,,,,Gar&K-1975-12mmE-27aw
0.11,0.38,1.55,0.029,,,,0,0.09,,,,,0,,,,0,,,,650,33,DC,+,3.3,300,SA,600,0.75,631,689,,,,,,,,,,,,Gar&K-1975-12mmE-28aw
0.14,0.38,1.65,0.028,,,,0.5,<0.005,,,,,0,,,,0,,,,650,33,DC,+,3.3,300,SA,600,0.75,644,714,34,63,,,,,,,,,,Gar&K-1975-12mmE-29aw
0.1,0.38,1.58,0.028,,,,0.5,0.06,,,,,0,,,,0,,,,650,33,DC,+,3.3,300,SA,600,0.75,663,718,,,,,,,,,,,,Gar&K-1975-12mmE-30aw
0.1,0.39,1.68,0.027,,,,0.5,0.08,,,,,0,,,,0,,,,650,33,DC,+,3.3,300,SA,600,0.75,669,735,,,,,,,,,,,,Gar&K-1975-12mmE-31aw
0.12,0.3,1.4,0.016,0.025,0.14,0.11,0.025,,0.25,,,210,,50,150,,50,,,,650,33,DC,+,3.3,300,SA,0,0,426,652,21,54,,,,,,,,,,Ga&K-1975II-1aw
0.11,0.35,1.42,0.01,0.016,0.067,0.075,0.022,,0.17,,,260,,80,180,,230,,,,650,33,DC,+,3.3,300,SA,0,0,493,649,25,60,,,,,,,,,,Ga&K-1975II-2aw
0.11,0.33,1.41,0.019,0.023,0.065,0.082,0.016,,0.19,,,,,,240,,180,,,,450,30,DC,+,1.9,300,SA,0,0,420,560,25,,,,,,,,,,,Ga&K-1975II-3aw
0.11,0.31,1.37,0.013,0.019,0.09,0.06,0.018,,0.18,,,,,,220,,120,,,,650,33,DC,+,3.3,300,SA,0,0,488,618,26,60,,,,,,,,,,Ga&K-1975II-4aw
0.15,0.31,1.23,0.015,0.02,0.06,0.065,0.02,,0.15,,,,,,250,,200,,,,850,38,DC,+,7.6,300,SA,0,0,432,598,16,40,,,,,,,,,,Ga&K-1975II-5aw
0.08,0.36,1.6,0.017,0.021,0.065,0.075,0.017,,0.18,,,,,,300,,170,,,,450,30,DC,+,1.9,300,SA,0,0,457,556,25,60,,,,,,,,,,Ga&K-1975II-6aw
0.09,0.4,1.6,0.016,0.016,0.04,0.055,0.015,,0.11,,,400,,80,270,,150,,,,650,33,DC,+,3.3,300,SA,0,0,507,647,22,60,,,,,,,,,,Ga&K-1975II-7aw
0.1,0.38,1.5,0.02,0.021,0.055,0.065,0.017,,0.14,,,,,,310,,200,,,,850,38,DC,+,7.6,300,SA,0,0,452,581,18,50,,,,,,,,,,Ga&K-1975II-8aw
0.12,0.29,1.5,0.008,0.017,0.085,0.075,0.3,,0.19,,,,,,190,,100,,,,650,33,DC,+,3.3,300,SA,0,0,544,717,21,60,,,,,,,,,,Ga&K-1975II-9aw
0.09,0.46,1.81,0.017,0.024,0.1,0.08,0.28,,0.21,,,340,,100,260,,140,,,,650,33,DC,+,3.3,300,SA,0,0,620,712,22,58,,,,,,,,,,Ga&K-1975II-10aw
0.08,0.45,0.96,0.007,0.015,0.21,9.1,0.96,0.19,0.03,0.02,,540,<100,540,<100,,900,,,,181,23,DC,+,1.3,150-200,MMA,0,0,,,,,,,459Hv10,,2,,,,,PantK-1990-w1
0.1,0.54,0.66,0.006,0.014,0.31,9,0.82,0.23,0.02,0.01,,510,<100,180,<100,,170,,,,181,22,DC,+,1,150-200,MMA,0,0,,,,,,,405Hv10,,11,,,,,PantK-1990-w2
0.09,0.46,0.99,0.012,0.021,0.22,9.5,0.96,0.19,0.03,0.01,,530,<100,450,<100,,100,,,,201,22,DC,+,1.4,150-200,MMA,0,0,,,,,,,451Hv10,,4,,,,,PantK-1990-w3
0.09,0.37,1.03,0.004,0.01,0.05,8.8,1.03,0.25,0.01,0.01,,470,<100,370,<100,,800,,,,180,23,DC,+,1.3,150-200,MMA,0,0,,,,,,,432Hv10,,12,,,,,PantK-1990-w4.0
0.09,0.37,1.03,0.004,0.01,0.05,8.8,1.03,0.25,0.01,0.01,,470,<100,370,<100,,800,,,,180,23,DC,+,1.3,150-200,MMA,720,2,,,,,,,264Hv10,,,,,,,PantK-1990-w4.1
0.09,0.37,1.03,0.004,0.01,0.05,8.8,1.03,0.25,0.01,0.01,,470,<100,370,<100,,800,,,,180,23,DC,+,1.3,150-200,MMA,720,8,,,,,,,241Hv10,,,,,,,PantK-1990-w4.2
0.09,0.37,1.03,0.004,0.01,0.05,8.8,1.03,0.25,0.01,0.01,,470,<100,370,<100,,800,,,,180,23,DC,+,1.3,150-200,MMA,740,2,,,,,,,251Hv10,,,,,,,PantK-1990-w4.3
0.09,0.37,1.03,0.004,0.01,0.05,8.8,1.03,0.25,0.01,0.01,,470,<100,370,<100,,800,,,,180,23,DC,+,1.3,150-200,MMA,740,8,,,,,,,225Hv10,,,,,,,PantK-1990-w4.4
0.09,0.37,1.03,0.004,0.01,0.05,8.8,1.03,0.25,0.01,0.01,,470,<100,370,<100,,800,,,,180,23,DC,+,1.3,150-200,MMA,760,2,,,,,,,233Hv10,,,,,,,PantK-1990-w4.5
0.09,0.37,1.03,0.004,0.01,0.05,8.8,1.03,0.25,0.01,0.01,,470,<100,370,<100,,800,,,,180,23,DC,+,1.3,150-200,MMA,760,8,,,,,,,208Hv10,,,,,,,PantK-1990-w4.6
0.06,0.34,1.08,0.007,0.014,0.69,9,1.03,0.29,0.02,0.01,,480,<100,110,<100,,<100,,,,116,23,DC,+,1.3,150-200,MMA,0,0,,,,,,,373Hv10,,<1,,,,,PantK-1990-w5.0
0.06,0.34,1.08,0.007,0.014,0.69,9,1.03,0.29,0.02,0.01,,480,<100,110,<100,,<100,,,,116,23,DC,+,1.3,150-200,MMA,720,2,,,,,,,224Hv10,,,,,,,PantK-1990-w5.1
0.06,0.34,1.08,0.007,0.014,0.69,9,1.03,0.29,0.02,0.01,,480,<100,110,<100,,<100,,,,116,23,DC,+,1.3,150-200,MMA,720,8,,,,,,,210Hv10,,,,,,,PantK-1990-w5.2
0.06,0.34,1.08,0.007,0.014,0.69,9,1.03,0.29,0.02,0.01,,480,<100,110,<100,,<100,,,,116,23,DC,+,1.3,150-200,MMA,740,2,,,,,,,212Hv10,,,,,,,PantK-1990-w5.3
0.06,0.34,1.08,0.007,0.014,0.69,9,1.03,0.29,0.02,0.01,,480,<100,110,<100,,<100,,,,116,23,DC,+,1.3,150-200,MMA,740,8,,,,,,,202Hv10,,,,,,,PantK-1990-w5.4
0.06,0.34,1.08,0.007,0.014,0.69,9,1.03,0.29,0.02,0.01,,480,<100,110,<100,,<100,,,,116,23,DC,+,1.3,150-200,MMA,760,2,,,,,,,204Hv10,,,,,,,PantK-1990-w5.5
0.06,0.34,1.08,0.007,0.014,0.69,9,1.03,0.29,0.02,0.01,,480,<100,110,<100,,<100,,,,116,23,DC,+,1.3,150-200,MMA,760,8,,,,,,,201Hv10,,,,,,,PantK-1990-w5.6
0.07,0.23,1,0.002,0.006,0.58,8.3,0.93,0.24,<0.01,<0.01,,460,<100,250,<100,,340,,,,116,23,DC,+,1.3,150-200,MMA,0,0,,,,,,,398Hv10,,0,,,,,PantK-1990-w6.0
0.07,0.23,1,0.002,0.006,0.58,8.3,0.93,0.24,<0.01,<0.01,,460,<100,250,<100,,340,,,,116,23,DC,+,1.3,150-200,MMA,720,2,,,,,,,249Hv10,,,,,,,PantK-1990-w6.1
0.07,0.23,1,0.002,0.006,0.58,8.3,0.93,0.24,<0.01,<0.01,,460,<100,250,<100,,340,,,,116,23,DC,+,1.3,150-200,MMA,720,8,,,,,,,226Hv10,,,,,,,PantK-1990-w6.2
0.07,0.23,1,0.002,0.006,0.58,8.3,0.93,0.24,<0.01,<0.01,,460,<100,250,<100,,340,,,,116,23,DC,+,1.3,150-200,MMA,740,2,,,,,,,234Hv10,,,,,,,PantK-1990-w6.3
0.07,0.23,1,0.002,0.006,0.58,8.3,0.93,0.24,<0.01,<0.01,,460,<100,250,<100,,340,,,,116,23,DC,+,1.3,150-200,MMA,740,8,,,,,,,219Hv10,,,,,,,PantK-1990-w6.4
0.07,0.23,1,0.002,0.006,0.58,8.3,0.93,0.24,<0.01,<0.01,,460,<100,250,<100,,340,,,,116,23,DC,+,1.3,150-200,MMA,760,2,,,,,,,224Hv10,,,,,,,PantK-1990-w6.5
0.07,0.23,1,0.002,0.006,0.58,8.3,0.93,0.24,<0.01,<0.01,,460,<100,250,<100,,340,,,,116,23,DC,+,1.3,150-200,MMA,760,8,,,,,,,212Hv10,,,,,,,PantK-1990-w6.6
0.11,0.51,1.1,0.007,0.013,0.08,8.9,1,0.18,0.03,<0.01,,500,<100,400,<100,,900,,,,115,23,DC,+,1,150-200,MMA,0,0,,,,,,,467Hv10,,<1,,,,,PantK-1990-w7.0
0.11,0.51,1.1,0.007,0.013,0.08,8.9,1,0.18,0.03,<0.01,,500,<100,400,<100,,900,,,,115,23,DC,+,1,150-200,MMA,720,2,,,,,,,277Hv10,,,,,,,PantK-1990-w7.1
0.11,0.51,1.1,0.007,0.013,0.08,8.9,1,0.18,0.03,<0.01,,500,<100,400,<100,,900,,,,115,23,DC,+,1,150-200,MMA,720,8,,,,,,,254Hv10,,,,,,,PantK-1990-w7.2
