Repository: louisgthier/welding-quality-prediction

# welding-quality-prediction info

# PREPROCESS DATA
Ok les gars ce que j'ai fait pour le moment:
- définition des variables path dans variables.py
- Une fonction pour virer les doubles espaces et espaces de fin de ligne
- Changer les N en NaN

Ce qu'il y a en dessous c'est juste le .tex en markdown

Pour tester l'import, lancez juste data_import.py ça génèrera un fichier dans /data/

# MAP DATA LIBRARY

## Database MAP_DATA_WELD

### 1. Provenance of Data

Tracey Cool\* and H. K. D. H. Bhadeshia, Phase Transformations Group, Department of Materials Science and Metallurgy, University of Cambridge, Cambridge, U.K.

File: data/welddb_data.csv (part 5 of 6)
Carbon concentration / weight %,Silicon concentration / weight %,Manganese concentration / weight %,Sulphur concentration / weight %,Phosphorus concentration / weight %,Nickel concentration / weight %,Chromium concentration / weight %,Molybdenum concentration / weight %,Vanadium concentration / weight %,Copper concentration / weight %,Cobalt concentration / weight %,Tungsten concentration / weight %,Oxygen concentration / parts per million by weight,Titanium concentration / parts per million by weight,Nitrogen concentration / parts per million by weight,Aluminium concentration / parts per million by weight,Boron concentration / parts per million by weight,Niobium concentration / parts per million by weight,Tin concentration / parts per million by weight,Arsenic concentration / parts per million by weight,Antimony concentration / parts per million by weight,Current / A,Voltage / V,AC or DC,Electrode positive or negative,Heat input / kJ mm^{-1},Interpass temperature,Type of weld,Post weld heat treatment temperature,Post weld heat treatment time / hours,Yield strength / MPa,Ultimate tensile strength / MPa,Elongation / %,Reduction of Area / %,Charpy temperature,Charpy impact toughness / J,Hardness / kg mm^{-2},50% FATT,Primary ferrite in microstructure / %,Ferrite with second phase / %,Acicular ferrite / %,Martensite / %,Ferrite with carbide aggregate / %,Weld ID
0.11,0.51,1.1,0.007,0.013,0.08,8.9,1,0.18,0.03,<0.01,,500,<100,400,<100,,900,,,,115,23,DC,+,1,150-200,MMA,740,2,,,,,,,263Hv10,,,,,,,PantK-1990-w7.3
0.11,0.51,1.1,0.007,0.013,0.08,8.9,1,0.18,0.03,<0.01,,500,<100,400,<100,,900,,,,115,23,DC,+,1,150-200,MMA,740,8,,,,,,,237Hv10,,,,,,,PantK-1990-w7.4
0.11,0.51,1.1,0.007,0.013,0.08,8.9,1,0.18,0.03,<0.01,,500,<100,400,<100,,900,,,,115,23,DC,+,1,150-200,MMA,760,2,,,,,,,249Hv10,,,,,,,PantK-1990-w7.5
0.11,0.51,1.1,0.007,0.013,0.08,8.9,1,0.18,0.03,<0.01,,500,<100,400,<100,,900,,,,115,23,DC,+,1,150-200,MMA,760,8,,,,,,,226Hv10,,,,,,,PantK-1990-w7.6
0.06,0.32,1.23,<0.002,0.002,1.01,8.4,0.89,0.22,<0.01,<0.01,,380,<100,80,<100,,300,,,,163,25,DC,+,1.2,150-200,MMA,0,0,,,,,,,362Hv10,,0,,,,,PantK-1990-w8.0
0.06,0.32,1.23,<0.002,0.002,1.01,8.4,0.89,0.22,<0.01,<0.01,,380,<100,80,<100,,300,,,,163,25,DC,+,1.2,150-200,MMA,720,2,,,,,,,291Hv10,,,,,,,PantK-1990-w8.1
0.06,0.32,1.23,<0.002,0.002,1.01,8.4,0.89,0.22,<0.01,<0.01,,380,<100,80,<100,,300,,,,163,25,DC,+,1.2,150-200,MMA,720,8,,,,,,,262Hv10,,,,,,,PantK-1990-w8.2
0.06,0.32,1.23,<0.002,0.002,1.01,8.4,0.89,0.22,<0.01,<0.01,,380,<100,80,<100,,300,,,,163,25,DC,+,1.2,150-200,MMA,740,2,,,,,,,266Hv10,,,,,,,PantK-1990-w8.3
0.06,0.32,1.23,<0.002,0.002,1.01,8.4,0.89,0.22,<0.01,<0.01,,380,<100,80,<100,,300,,,,163,25,DC,+,1.2,150-200,MMA,740,8,,,,,,,253Hv10,,,,,,,PantK-1990-w8.4
0.06,0.32,1.23,<0.002,0.002,1.01,8.4,0.89,0.22,<0.01,<0.01,,380,<100,80,<100,,300,,,,163,25,DC,+,1.2,150-200,MMA,760,2,,,,,,,257Hv10,,,,,,,PantK-1990-w8.5
0.06,0.32,1.23,<0.002,0.002,1.01,8.4,0.89,0.22,<0.01,<0.01,,380,<100,80,<100,,300,,,,163,25,DC,+,1.2,150-200,MMA,760,8,,,,,,,246Hv10,,,,,,,PantK-1990-w8.6
0.1,0.43,0.96,0.003,0.006,0.17,8.6,0.97,0.22,0.02,0.005,,360,<0.01,430,<0.01,,200,,,,145,20,DC,+,1,200,MMA,750,2,,,,,,,264Hv5,,,,,,,PantK-1990-bw1.0
0.1,0.43,0.96,0.003,0.006,0.17,8.6,0.97,0.22,0.02,0.005,,360,<0.01,430,<0.01,,200,,,,145,20,DC,+,1,200,MMA,750,2,,,,,-20,8,,,,,,,,PantK-1990-bw1.1
0.1,0.43,0.96,0.003,0.006,0.17,8.6,0.97,0.22,0.02,0.005,,360,<0.01,430,<0.01,,200,,,,145,20,DC,+,1,200,MMA,750,2,,,,,20,23,,,,,,,,PantK-1990-bw1.2
0.1,0.43,0.96,0.003,0.006,0.17,8.6,0.97,0.22,0.02,0.005,,360,<0.01,430,<0.01,,200,,,,145,20,DC,+,1,200,MMA,750,2,,,,,40,44,,,,,,,,PantK-1990-bw1.3
0.1,0.4,0.98,0.004,0.008,0.17,8.7,0.98,0.22,0.03,0.01,,410,<0.01,420,<0.01,,300,,,,145,21,DC,+,1.2,200,MMA,750,2,,,,,,,269Hv5,,,,,,,PantK-1990-bw2.0
0.1,0.4,0.98,0.004,0.008,0.17,8.7,0.98,0.22,0.03,0.01,,410,<0.01,420,<0.01,,300,,,,145,21,DC,+,1.2,200,MMA,750,2,,,,,-20,8,,,,,,,,PantK-1990-bw2.1
0.1,0.4,0.98,0.004,0.008,0.17,8.7,0.98,0.22,0.03,0.01,,410,<0.01,420,<0.01,,300,,,,145,21,DC,+,1.2,200,MMA,750,2,,,,,20,27,,,,,,,,PantK-1990-bw2.2
0.1,0.4,0.98,0.004,0.008,0.17,8.7,0.98,0.22,0.03,0.01,,410,<0.01,420,<0.01,,300,,,,145,21,DC,+,1.2,200,MMA,750,2,,,,,40,52,,,,,,,,PantK-1990-bw2.3
0.1,0.42,0.96,0.003,0.006,0.17,8.8,1.01,0.21,0.02,0.005,,400,<0.01,430,<0.01,,900,,,,143,21,DC,+,1.1,200,MMA,760,8,,,,,,,233Hv5,,,,,,,PantK-1990-bw3.0
0.1,0.42,0.96,0.003,0.006,0.17,8.8,1.01,0.21,0.02,0.005,,400,<0.01,430,<0.01,,900,,,,143,21,DC,+,1.1,200,MMA,760,8,,,,,-20,10,,,,,,,,PantK-1990-bw3.1
0.1,0.42,0.96,0.003,0.006,0.17,8.8,1.01,0.21,0.02,0.005,,400,<0.01,430,<0.01,,900,,,,143,21,DC,+,1.1,200,MMA,760,8,,,,,20,44,,,,,,,,PantK-1990-bw3.2
0.1,0.42,0.96,0.003,0.006,0.17,8.8,1.01,0.21,0.02,0.005,,400,<0.01,430,<0.01,,900,,,,143,21,DC,+,1.1,200,MMA,760,8,,,,,40,83,,,,,,,,PantK-1990-bw3.3
0.1,0.42,0.91,0.004,0.008,0.17,8.9,0.98,0.21,0.03,0.01,,390,<0.01,410,<0.01,,900,,,,146,22,DC,+,1.1,200,MMA,760,8,,,,,,,226Hv5,,,,,,,PantK-1990-bw4.0
0.1,0.42,0.91,0.004,0.008,0.17,8.9,0.98,0.21,0.03,0.01,,390,<0.01,410,<0.01,,900,,,,146,22,DC,+,1.1,200,MMA,760,8,,,,,-20,10,,,,,,,,PantK-1990-bw4.1
0.1,0.42,0.91,0.004,0.008,0.17,8.9,0.98,0.21,0.03,0.01,,390,<0.01,410,<0.01,,900,,,,146,22,DC,+,1.1,200,MMA,760,8,,,,,20,44,,,,,,,,PantK-1990-bw4.2
0.1,0.42,0.91,0.004,0.008,0.17,8.9,0.98,0.21,0.03,0.01,,390,<0.01,410,<0.01,,900,,,,146,22,DC,+,1.1,200,MMA,760,8,,,,,40,83,,,,,,,,PantK-1990-bw4.3
0.1,0.27,0.6,0.002,0.011,0.13,8.75,1.02,0.2,0.09,0.017,<0.1,,20,390,160,<10,,30,40,,400,31.5,AC,+,1.4,177,SAA,746,4,650,747,19,63,,,,,,,,,,EPRI-TR-101394s-E9SA6
0.1,0.27,0.6,0.002,0.011,0.13,8.75,1.02,0.2,0.09,0.017,<0.1,,20,390,160,<10,,30,40,,400,31.5,AC,+,1.4,177,SAA,746,4,625,734,22,63,,,,,,,,,,EPRI-TR-101394s-E9SA6
0.11,0.27,0.6,0.002,0.01,0.14,8.77,1.01,0.2,0.1,0.017,<0.1,,20,370,0.014,<10,,40,50,,400,31.5,AC,+,1.4,177,SAA,746,4,626,727,23,69,,,,,,,,,,EPRI-TR-101394s-E9SA8
0.11,0.27,0.6,0.002,0.01,0.14,8.77,1.01,0.2,0.1,0.017,<0.1,,20,370,0.014,<10,,40,50,,400,31.5,AC,+,1.4,177,SAA,746,4,629,735,21,68,,,,,,,,,,EPRI-TR-101394s-E9SA8
0.09,0.34,0.48,0.004,0.011,0.08,8.6,0.98,0.22,0.05,0.02,<0.1,,20,260,0.005,<10,,30,50,,390,11.5,DC,+,1.9,177,GTAA,746,4,647,747,20,68,,,,,,,,,,EPRI-TR-101394s-E9GT3
0.09,0.34,0.48,0.004,0.011,0.08,8.6,0.98,0.22,0.05,0.02,<0.1,,20,260,0.005,<10,,30,50,,390,11.5,DC,+,1.9,177,GTAA,746,4,661,756,24,73,,,,,,,,,,EPRI-TR-101394s-E9GT3
0.081,0.34,0.49,0.004,0.012,0.08,8.57,0.98,0.22,0.05,0.021,<0.1,,20,240,0.004,<10,,30,60,,300,12.5,DC,+,1.4,177,GTAA,746,1,682,783,26,74,,,,,,,,,,EPRI-TR-101394s-E9GT4
0.081,0.34,0.49,0.004,0.012,0.08,8.57,0.98,0.22,0.05,0.021,<0.1,,20,240,0.004,<10,,30,60,,300,12.5,DC,+,1.4,177,GTAA,746,1,728,817,21,73,,,,,,,,,,EPRI-TR-101394s-E9GT4
0.11,0.3,0.44,0.004,0.011,0.08,8.58,1,0.22,0.05,0.02,<0.1,,20,340,0.004,<10,,20,50,,275,28.5,DC,+,1.2,177,GMAA,746,4,605,726,20,68,,,,,,,,,,EPRI-TR-101394s-E9GM2
0.11,0.3,0.44,0.004,0.011,0.08,8.58,1,0.22,0.05,0.02,<0.1,,20,340,0.004,<10,,20,50,,275,28.5,DC,+,1.2,177,GMAA,746,4,603,726,20,66,,,,,,,,,,EPRI-TR-101394s-E9GM2
0.12,0.24,0.53,0.001,0.01,0.13,8.61,1.03,0.2,0.09,0.016,<0.1,,20,430,0.013,<10,,30,50,,285,28.5,DC,+,1.3,177,GMAA,746,4,654,767,20,62,,,,,,,,,,EPRI-TR-101394s-E9GM3
0.12,0.24,0.53,0.001,0.01,0.13,8.61,1.03,0.2,0.09,0.016,<0.1,,20,430,0.013,<10,,30,50,,285,28.5,DC,+,1.3,177,GMAA,746,4,661,772,19,62,,,,,,,,,,EPRI-TR-101394s-E9GM3
0.1,0.22,0.55,0.009,0.013,0.21,2.68,1.05,,,,,260,,,200,,,,,,500,32,DC,+,2,250,NGSAW,690,10,492,610,27,,,,,,,,,,,Chandel&-1985W1
0.1,0.22,0.55,0.009,0.013,0.21,2.68,1.05,,,,,260,,,200,,,,,,500,32,DC,+,2,250,NGSAW,690,10,,,,,24,193,,,,,,,,Chandel&-1985W1ch1
0.1,0.22,0.55,0.009,0.013,0.21,2.68,1.05,,,,,260,,,200,,,,,,500,32,DC,+,2,250,NGSAW,690,10,,,,,0,164,,,,,,,,Chandel&-1985W1ch2
0.1,0.22,0.55,0.009,0.013,0.21,2.68,1.05,,,,,260,,,200,,,,,,500,32,DC,+,2,250,NGSAW,690,10,,,,,-20,147,,,,,,,,Chandel&-1985W1ch3
0.1,0.22,0.55,0.009,0.013,0.21,2.68,1.05,,,,,260,,,200,,,,,,500,32,DC,+,2,250,NGSAW,690,10,,,,,-40,72,,,,,,,,Chandel&-1985W1ch4
0.1,0.22,0.55,0.009,0.013,0.21,2.68,1.05,,,,,260,,,200,,,,,,500,32,DC,+,2,250,NGSAW,690,10,,,,,-60,15,,,,,,,,Chandel&-1985W1ch5
0.06,0.49,0.67,0.011,0.009,0.21,2.63,1.06,,,,,850,,,150,,,,,,500,32,DC,+,2,250,NGSAW,690,10,469,592,27,,,,,,,,,,,Chandel&-1985W2
0.06,0.49,0.67,0.011,0.009,0.21,2.63,1.06,,,,,850,,,150,,,,,,500,32,DC,+,2,250,NGSAW,690,10,,,,,22,96,,,,,,,,Chandel&-1985W2ch1
0.06,0.49,0.67,0.011,0.009,0.21,2.63,1.06,,,,,850,,,150,,,,,,500,32,DC,+,2,250,NGSAW,690,10,,,,,0,68,,,,,,,,Chandel&-1985W2ch2
0.06,0.49,0.67,0.011,0.009,0.21,2.63,1.06,,,,,850,,,150,,,,,,500,32,DC,+,2,250,NGSAW,690,10,,,,,-20,38,,,,,,,,Chandel&-1985W2ch3
0.06,0.49,0.67,0.011,0.009,0.21,2.63,1.06,,,,,850,,,150,,,,,,500,32,DC,+,2,250,NGSAW,690,10,,,,,-40,15,,,,,,,,Chandel&-1985W2ch4
0.1,0.19,0.53,0.007,0.007,0.2,2.7,1.03,,,,,220,,,150,,,,,,500,32,DC,+,2,250,NGSAW,690,10,456,592,29,,,,,,,,,,,Chandel&-1985W3
0.1,0.19,0.53,0.007,0.007,0.2,2.7,1.03,,,,,220,,,150,,,,,,500,32,DC,+,2,250,NGSAW,690,10,,,,,24,270,,,,,,,,Chandel&-1985W3ch1
0.1,0.19,0.53,0.007,0.007,0.2,2.7,1.03,,,,,220,,,150,,,,,,500,32,DC,+,2,250,NGSAW,690,10,,,,,0,238,,,,,,,,Chandel&-1985W3ch2
0.1,0.19,0.53,0.007,0.007,0.2,2.7,1.03,,,,,220,,,150,,,,,,500,32,DC,+,2,250,NGSAW,690,10,,,,,-20,176,,,,,,,,Chandel&-1985W3ch3
0.1,0.19,0.53,0.007,0.007,0.2,2.7,1.03,,,,,220,,,150,,,,,,500,32,DC,+,2,250,NGSAW,690,10,,,,,-40,157,,,,,,,,Chandel&-1985W3ch4
0.1,0.19,0.53,0.007,0.007,0.2,2.7,1.03,,,,,220,,,150,,,,,,500,32,DC,+,2,250,NGSAW,690,10,,,,,-60,53,,,,,,,,Chandel&-1985W3ch5
0.09,0.24,0.68,0.013,0.006,0.2,2.22,1.03,,,,,520,,,100,,,,,,500,30,DC,+,3.6,200,NGGMA,690,10,535,627,23,,,,,,,,,,,Chandel&-1985W4
0.09,0.24,0.68,0.013,0.006,0.2,2.22,1.03,,,,,520,,,100,,,,,,500,30,DC,+,3.6,200,NGGMA,690,10,,,,,27,144,,,,,,,,Chandel&-1985W4ch1
0.09,0.24,0.68,0.013,0.006,0.2,2.22,1.03,,,,,520,,,100,,,,,,500,30,DC,+,3.6,200,NGGMA,690,10,,,,,2,127,,,,,,,,Chandel&-1985W4ch2
0.09,0.24,0.68,0.013,0.006,0.2,2.22,1.03,,,,,520,,,100,,,,,,500,30,DC,+,3.6,200,NGGMA,690,10,,,,,-20,111,,,,,,,,Chandel&-1985W4ch3
0.09,0.24,0.68,0.013,0.006,0.2,2.22,1.03,,,,,520,,,100,,,,,,500,30,DC,+,3.6,200,NGGMA,690,10,,,,,-40,81,,,,,,,,Chandel&-1985W4ch4
0.09,0.24,0.68,0.013,0.006,0.2,2.22,1.03,,,,,520,,,100,,,,,,500,30,DC,+,3.6,200,NGGMA,690,10,,,,,-60,36,,,,,,,,Chandel&-1985W4ch5
0.11,0.14,0.73,0.002,0.005,,2.3,1.03,0.27,,,,254,,26,,,200,,,,500,29,AC,0,2.9,200,SA,690,8,,738,,,,,,,,,,,,Icici&-1992-CM1
0.11,0.14,0.73,0.002,0.005,,2.3,1.03,0.27,,,,254,,26,,,200,,,,500,29,AC,0,2.9,200,SA,690,8,,,,,-40,10,,,,,,,,Icici&-1992-CM1ch1
0.11,0.14,0.73,0.002,0.005,,2.3,1.03,0.27,,,,254,,26,,,200,,,,500,29,AC,0,2.9,200,SA,690,8,,,,,-40,12,,,,,,,,Icici&-1992-CM1ch2
0.11,0.14,0.73,0.002,0.005,,2.3,1.03,0.27,,,,254,,26,,,200,,,,500,29,AC,0,2.9,200,SA,690,8,,,,,-40,17,,,,,,,,Icici&-1992-CM1ch3
0.11,0.14,0.73,0.002,0.005,,2.3,1.03,0.27,,,,254,,26,,,200,,,,500,29,AC,0,2.9,200,SA,690,8,,,,,-20,13,,,,,,,,Icici&-1992-CM1ch4
0.11,0.14,0.73,0.002,0.005,,2.3,1.03,0.27,,,,254,,26,,,200,,,,500,29,AC,0,2.9,200,SA,690,8,,,,,-20,18,,,,,,,,Icici&-1992-CM1ch5
0.11,0.14,0.73,0.002,0.005,,2.3,1.03,0.27,,,,254,,26,,,200,,,,500,29,AC,0,2.9,200,SA,690,8,,,,,-20,22,,,,,,,,Icici&-1992-CM1ch6
0.11,0.14,0.73,0.002,0.005,,2.3,1.03,0.27,,,,254,,26,,,200,,,,500,29,AC,0,2.9,200,SA,690,24,,685,,,,,,,,,,,,Icici&-1992-CM1
0.12,0.14,1.03,0.002,0.006,,2.3,1.03,0.27,,,,166,,22,,,200,,,,500,29,AC,0,2.9,200,SA,690,8,,745,,,,,,,,,,,,Icici&-1992-CM2
0.12,0.14,1.03,0.002,0.006,,2.3,1.03,0.27,,,,166,,22,,,200,,,,500,29,AC,0,2.9,200,SA,690,8,,,,,-40,37,,,,,,,,Icici&-1992-CM2ch1
0.12,0.14,1.03,0.002,0.006,,2.3,1.03,0.27,,,,166,,22,,,200,,,,500,29,AC,0,2.9,200,SA,690,8,,,,,-40,53,,,,,,,,Icici&-1992-CM2ch2
0.12,0.14,1.03,0.002,0.006,,2.3,1.03,0.27,,,,166,,22,,,200,,,,500,29,AC,0,2.9,200,SA,690,8,,,,,-20,96,,,,,,,,Icici&-1992-CM2ch2
0.12,0.14,1.03,0.002,0.006,,2.3,1.03,0.27,,,,166,,22,,,200,,,,500,29,AC,0,2.9,200,SA,690,8,,,,,-20,149,,,,,,,,Icici&-1992-CM2ch4
0.12,0.14,1.03,0.002,0.006,,2.3,1.03,0.27,,,,166,,22,,,200,,,,500,29,AC,0,2.9,200,SA,690,8,,,,,-20,172,,,,,,,,Icici&-1992-CM2ch5
0.12,0.14,1.03,0.002,0.006,,2.3,1.03,0.27,,,,166,,22,,,200,,,,500,29,AC,0,2.9,200,SA,690,24,,696,,,,,,,,,,,,Icici&-1992-CM2
0.14,0.18,0.75,0.002,0.005,,2.3,1.01,0.27,,,,256,,21,,,200,,,,500,29,AC,0,2.9,200,SA,690,8,,770,,,,,,,,,,,,Icici&-1992-CM3
0.14,0.18,0.75,0.002,0.005,,2.3,1.01,0.27,,,,256,,21,,,200,,,,500,29,AC,0,2.9,200,SA,690,8,,,,,-40,24,,,,,,,,Icici&-1992-CM3ch1
0.14,0.18,0.75,0.002,0.005,,2.3,1.01,0.27,,,,256,,21,,,200,,,,500,29,AC,0,2.9,200,SA,690,8,,,,,-40,37,,,,,,,,Icici&-1992-CM3ch2
0.14,0.18,0.75,0.002,0.005,,2.3,1.01,0.27,,,,256,,21,,,200,,,,500,29,AC,0,2.9,200,SA,690,8,,,,,-40,52,,,,,,,,Icici&-1992-CM3ch3
0.14,0.18,0.75,0.002,0.005,,2.3,1.01,0.27,,,,256,,21,,,200,,,,500,29,AC,0,2.9,200,SA,690,8,,,,,-20,37,,,,,,,,Icici&-1992-CM3ch4
0.14,0.18,0.75,0.002,0.005,,2.3,1.01,0.27,,,,256,,21,,,200,,,,500,29,AC,0,2.9,200,SA,690,8,,,,,-20,80,,,,,,,,Icici&-1992-CM3ch5
0.14,0.18,0.75,0.002,0.005,,2.3,1.01,0.27,,,,256,,21,,,200,,,,500,29,AC,0,2.9,200,SA,690,24,,714,,,,,,,,,,,,Icici&-1992-CM3
0.12,0.14,1.34,0.002,0.008,,2.23,1,0.31,,,,292,,37,,,200,,,,500,29,AC,0,2.9,200,SA,690,8,,,25.3,73.2,,,,,,,,,,Icici&-1992-N1a
0.12,0.13,1.29,0.002,0.009,,2.26,0.99,0.3,,,,344,,35,,,200,,,,500,29,AC,0,2.9,200,SA,690,24,,,21.8,70.7,,,,,,,,,,Icici&-1992-N1b
0.12,0.15,1.36,0.002,0.008,,2.26,0.99,0.32,,,,243,,101,,,200,,,,500,29,AC,0,2.9,200,SA,690,8,,,24.3,72.4,,,,,,,,,,Icici&-1992-N2a
0.11,0.14,1.32,0.002,0.008,,2.27,1,0.32,,,,334,,127,,,200,,,,500,29,AC,0,2.9,200,SA,690,24,,,22.4,69.1,,,,,,,,,,Icici&-1992-N2b
0.12,0.13,1.23,0.002,0.008,,2.29,1.01,0.32,,,,303,,166,,,200,,,,500,29,AC,0,2.9,200,SA,690,8,,,24.7,69.9,,,,,,,,,,Icici&-1992-N3a
0.11,0.13,1.2,0.002,0.008,,2.26,1,0.31,,,,283,,156,,,200,,,,500,29,AC,0,2.9,200,SA,690,24,,,21.6,69.8,,,,,,,,,,Icici&-1992-N3b
0.12,0.15,1.28,0.002,0.008,,2.27,1,0.31,,,,237,,245,,,200,,,,500,29,AC,0,2.9,200,SA,690,8,,,20.8,68.8,,,,,,,,,,Icici&-1992-N4a
0.12,0.13,1.18,0.002,0.007,,2.26,1,0.31,,,,286,,312,,,200,,,,500,29,AC,0,2.9,200,SA,690,24,,,21.7,67,,,,,,,,,,Icici&-1992-N4b
0.084,0.415,1.24,0.011,0.015,0.05,0.037,0.385,,0.105,,,480,,86,,,,60,150,5,,,DC,+,2.4,100,SA,550,1.83,529,635,25.6,70,,,,,,,,,,Blond&-1984-A530a
0.084,0.415,1.24,0.011,0.015,0.05,0.037,0.385,,0.105,,,480,,86,,,,60,150,5,,,DC,+,2.4,100,SA,550,1.83,473,605,28.8,73,,,,,,,,,,Blond&-1984-A530b
0.084,0.415,1.24,0.011,0.015,0.05,0.037,0.385,,0.105,,,480,,86,,,,60,150,5,,,DC,+,2.4,100,SA,550,1.83,557,658,23.8,68.5,,,,,,,,,,Blond&-1984-A530c
0.084,0.415,1.24,0.011,0.015,0.05,0.037,0.385,,0.105,,,480,,86,,,,60,150,5,,,DC,+,2.4,100,SA,550,1.83,,,,,-40,96,,,,,,,,Blond&-1984-A530d
0.084,0.415,1.24,0.011,0.015,0.05,0.037,0.385,,0.105,,,480,,86,,,,60,150,5,,,DC,+,2.4,100,SA,550,1.83,,,,,-79,40,,,,,,,,Blond&-1984-A530e
0.084,0.415,1.24,0.011,0.015,0.05,0.037,0.385,,0.105,,,480,,86,,,,60,150,5,,,DC,+,2.4,100,SA,550,1.83,,,,,,,,-51,,,,,,Blond&-1984-A530f
0.084,0.3,0.54,0.005,0.008,0.036,2.2,1.05,,0.035,,,660,,66,,,,40,70,4,,,DC,+,2.4,175,SA,690,2.33,496,638,23.3,73,,,,,,,,,,Blond&-1984-10CD9.10a
0.084,0.3,0.54,0.005,0.008,0.036,2.2,1.05,,0.035,,,660,,66,,,,40,70,4,,,DC,+,2.4,175,SA,690,2.33,524,664,23.6,66.5,,,,,,,,,,Blond&-1984-10CD9.10b
0.084,0.3,0.54,0.005,0.008,0.036,2.2,1.05,,0.035,,,660,,66,,,,40,70,4,,,DC,+,2.4,175,SA,690,2.33,530,653,21.5,69,,,,,,,,,,Blond&-1984-10CD9.10c
0.084,0.3,0.54,0.005,0.008,0.036,2.2,1.05,,0.035,,,660,,66,,,,40,70,4,,,DC,+,2.4,175,SA,690,2.33,,,,,0,118,,,,,,,,Blond&-1984-10CD9.10d
0.084,0.3,0.54,0.005,0.008,0.036,2.2,1.05,,0.035,,,660,,66,,,,40,70,4,,,DC,+,2.4,175,SA,690,2.33,,,,,-50,40,,,,,,,,Blond&-1984-10CD9.10e
0.084,0.3,0.54,0.005,0.008,0.036,2.2,1.05,,0.035,,,660,,66,,,,40,70,4,,,DC,+,2.4,175,SA,690,2.33,,,,,,,,-34,,,,,,Blond&-1984-10CD9.10f
0.06,0.2,1.15,0.007,0.017,0.16,0.052,0.45,,0.128,,,350,,97,,,,140,160,15,,,DC,+,2.4,125,SA,605,1.92,598,678,24.5,74,,,,,,,,,,Blond&-1984-14MNDV5a
0.06,0.2,1.15,0.007,0.017,0.16,0.052,0.45,,0.128,,,350,,97,,,,140,160,15,,,DC,+,2.4,125,SA,605,1.92,663,730,22.5,66.5,,,,,,,,,,Blond&-1984-14MNDV5b
0.06,0.2,1.15,0.007,0.017,0.16,0.052,0.45,,0.128,,,350,,97,,,,140,160,15,,,DC,+,2.4,125,SA,605,1.92,630,708,24.8,63,,,,,,,,,,Blond&-1984-14MNDV5c
0.06,0.2,1.15,0.007,0.017,0.16,0.052,0.45,,0.128,,,350,,97,,,,140,160,15,,,DC,+,2.4,125,SA,605,1.92,,,,,-10,80,,,,,,,,Blond&-1984-14MNDV5d
0.06,0.2,1.15,0.007,0.017,0.16,0.052,0.45,,0.128,,,350,,97,,,,140,160,15,,,DC,+,2.4,125,SA,605,1.92,,,,,-43,40,,,,,,,,Blond&-1984-14MNDV5e
0.06,0.2,1.15,0.007,0.017,0.16,0.052,0.45,,0.128,,,350,,97,,,,140,160,15,,,DC,+,2.4,125,SA,605,1.92,,,,,,,,-35,,,,,,Blond&-1984-14MNDV5f
0.11,0.18,0.7,,,0.13,2.28,0.27,,,,,,,62,,,200,,,,535,63,AC,0,1.8,225,TSA,690,24,606,707,22,63,,,,,,,,,,Natsume-1990-hl
0.1,0.17,0.67,,,0.14,2.31,0.29,,,,,,,240,,,240,,,,535,63,AC,0,1.8,225,TSA,690,24,596,703,20,62,,,,,,,,,,Natsume-1990-hh
0.11,0.17,0.65,,,0.02,2.28,0.27,,,,,,,68,,,68,,,,535,63,AC,0,1.8,225,TSA,690,24,597,700,22,58,,,,,,,,,,Natsume-1990-ll
0.1,0.16,0.61,,,0.02,2.27,0.27,,,,,,,260,,,260,,,,535,63,AC,0,1.8,225,TSA,690,24,608,702,21,60,,,,,,,,,,Natsume-1990-lh
0.07,0.08,0.98,0.01,0.01,0.27,2.07,1.07,0.015,,,,891,,97,,,,0.009,0.01,0.008,300,28,DC,+,2.04,150,FCA,690,10,440,540,24,67,,,,,,,,,,Mart-A
0.07,0.08,0.98,0.01,0.01,0.27,2.07,1.07,0.015,,,,891,,97,,,,0.009,0.01,0.008,300,28,DC,+,2.04,150,FCA,690,10,,,,,-80,9,,,,,,,,Mart-Aa
0.07,0.08,0.98,0.01,0.01,0.27,2.07,1.07,0.015,,,,891,,97,,,,0.009,0.01,0.008,300,28,DC,+,2.04,150,FCA,690,10,,,,,-70,9,,,,,,,,Mart-Ab
0.07,0.08,0.98,0.01,0.01,0.27,2.07,1.07,0.015,,,,891,,97,,,,0.009,0.01,0.008,300,28,DC,+,2.04,150,FCA,690,10,,,,,-60,9,,,,,,,,Mart-Ac
0.07,0.08,0.98,0.01,0.01,0.27,2.07,1.07,0.015,,,,891,,97,,,,0.009,0.01,0.008,300,28,DC,+,2.04,150,FCA,690,10,,,,,-40,19,,,,,,,,Mart-Ad
0.07,0.08,0.98,0.01,0.01,0.27,2.07,1.07,0.015,,,,891,,97,,,,0.009,0.01,0.008,300,28,DC,+,2.04,150,FCA,690,10,,,,,-30,28,,,,,,,,Mart-Ae
0.07,0.08,0.98,0.01,0.01,0.27,2.07,1.07,0.015,,,,891,,97,,,,0.009,0.01,0.008,300,28,DC,+,2.04,150,FCA,690,10,,,,,-20,43,,,,,,,,Mart-Af
0.07,0.08,0.98,0.01,0.01,0.27,2.07,1.07,0.015,,,,891,,97,,,,0.009,0.01,0.008,300,28,DC,+,2.04,150,FCA,690,10,,,,,0,117,,,,,,,,Mart-Ag
0.07,0.08,0.98,0.01,0.01,0.27,2.07,1.07,0.015,,,,891,,97,,,,0.009,0.01,0.008,300,28,DC,+,2.04,150,FCA,690,10,,,,,20,179,,,,,,,,Mart-Ah
0.07,0.08,0.98,0.01,0.01,0.27,2.07,1.07,0.015,,,,891,,97,,,,0.009,0.01,0.008,300,28,DC,+,2.04,150,FCA,690,10,,,,,40,204,,,,,,,,Mart-Ai
0.07,0.08,0.98,0.01,0.01,0.27,2.07,1.07,0.015,,,,891,,97,,,,0.009,0.01,0.008,300,28,DC,+,2.04,150,FCA,690,10,,,,,60,210,,,,,,,,Mart-Aj
0.07,0.08,0.98,0.01,0.01,0.27,2.07,1.07,0.015,,,,891,,97,,,,0.009,0.01,0.008,300,28,DC,+,2.04,150,FCA,690,10,,,,,70,210,,,,,,,,Mart-Ak
0.048,0.13,1.06,0.014,0.016,0.23,2.02,1.3,0.02,,,,768,,266,,,,0.008,0.03,0.008,300,28,DC,+,1.96,150,FCA,690,10,506,598,22,70,,,,,,,,,,Mart-B
0.048,0.13,1.06,0.014,0.016,0.23,2.02,1.3,0.02,,,,768,,266,,,,0.008,0.03,0.008,300,28,DC,+,1.96,150,FCA,690,10,,,,,-70,6,,,,,,,,Mart-Ba
0.048,0.13,1.06,0.014,0.016,0.23,2.02,1.3,0.02,,,,768,,266,,,,0.008,0.03,0.008,300,28,DC,+,1.96,150,FCA,690,10,,,,,-60,6,,,,,,,,Mart-Bs
0.048,0.13,1.06,0.014,0.016,0.23,2.02,1.3,0.02,,,,768,,266,,,,0.008,0.03,0.008,300,28,DC,+,1.96,150,FCA,690,10,,,,,-40,15,,,,,,,,Mart-Bc
0.048,0.13,1.06,0.014,0.016,0.23,2.02,1.3,0.02,,,,768,,266,,,,0.008,0.03,0.008,300,28,DC,+,1.96,150,FCA,690,10,,,,,-20,68,,,,,,,,Mart-Bd
0.048,0.13,1.06,0.014,0.016,0.23,2.02,1.3,0.02,,,,768,,266,,,,0.008,0.03,0.008,300,28,DC,+,1.96,150,FCA,690,10,,,,,0,120,,,,,,,,Mart-Be
0.048,0.13,1.06,0.014,0.016,0.23,2.02,1.3,0.02,,,,768,,266,,,,0.008,0.03,0.008,300,28,DC,+,1.96,150,FCA,690,10,,,,,20,151,,,,,,,,Mart-Bf
0.048,0.13,1.06,0.014,0.016,0.23,2.02,1.3,0.02,,,,768,,266,,,,0.008,0.03,0.008,300,28,DC,+,1.96,150,FCA,690,10,,,,,40,160,,,,,,,,Mart-Bg
0.048,0.13,1.06,0.014,0.016,0.23,2.02,1.3,0.02,,,,768,,266,,,,0.008,0.03,0.008,300,28,DC,+,1.96,150,FCA,690,10,,,,,60,164,,,,,,,,Mart-Bh
0.043,0.12,0.86,0.011,0.017,0.2,2.01,0.93,0.02,,,,922,,123,,,,0.008,0.008,0.008,300,20,DC,+,2.08,150,FCA,690,10,505,600,19,69,,,,,,,,,,Mart-C
0.043,0.12,0.86,0.011,0.017,0.2,2.01,0.93,0.02,,,,922,,123,,,,0.008,0.008,0.008,300,20,DC,+,2.08,150,FCA,690,10,,,,,-70,3,,,,,,,,Mart-Ca
0.043,0.12,0.86,0.011,0.017,0.2,2.01,0.93,0.02,,,,922,,123,,,,0.008,0.008,0.008,300,20,DC,+,2.08,150,FCA,690,10,,,,,-60,3,,,,,,,,Mart-Cb
0.043,0.12,0.86,0.011,0.017,0.2,2.01,0.93,0.02,,,,922,,123,,,,0.008,0.008,0.008,300,20,DC,+,2.08,150,FCA,690,10,,,,,-20,9,,,,,,,,Mart-Cc
0.043,0.12,0.86,0.011,0.017,0.2,2.01,0.93,0.02,,,,922,,123,,,,0.008,0.008,0.008,300,20,DC,+,2.08,150,FCA,690,10,,,,,0,12,,,,,,,,Mart-Cd
0.043,0.12,0.86,0.011,0.017,0.2,2.01,0.93,0.02,,,,922,,123,,,,0.008,0.008,0.008,300,20,DC,+,2.08,150,FCA,690,10,,,,,10,43,,,,,,,,Mart-Ce
0.043,0.12,0.86,0.011,0.017,0.2,2.01,0.93,0.02,,,,922,,123,,,,0.008,0.008,0.008,300,20,DC,+,2.08,150,FCA,690,10,,,,,20,65,,,,,,,,Mart-Cf
0.043,0.12,0.86,0.011,0.017,0.2,2.01,0.93,0.02,,,,922,,123,,,,0.008,0.008,0.008,300,20,DC,+,2.08,150,FCA,690,10,,,,,30,65,,,,,,,,Mart-Cg
0.042,0.14,1.33,0.012,0.015,0.26,2.39,1.21,0.015,,,,735,,236,,,,0.008,0.016,0.008,300,28,DC,+,1.96,150,FCA,690,10,520,620,20,54,,,,,,,,,,Mart-D
0.042,0.14,1.33,0.012,0.015,0.26,2.39,1.21,0.015,,,,735,,236,,,,0.008,0.016,0.008,300,28,DC,+,1.96,150,FCA,690,10,,,,,-80,6,,,,,,,,Mart-Da
0.042,0.14,1.33,0.012,0.015,0.26,2.39,1.21,0.015,,,,735,,236,,,,0.008,0.016,0.008,300,28,DC,+,1.96,150,FCA,690,10,,,,,-70,6,,,,,,,,Mart-Db
0.042,0.14,1.33,0.012,0.015,0.26,2.39,1.21,0.015,,,,735,,236,,,,0.008,0.016,0.008,300,28,DC,+,1.96,150,FCA,690,10,,,,,-60,12,,,,,,,,Mart-Dc
0.042,0.14,1.33,0.012,0.015,0.26,2.39,1.21,0.015,,,,735,,236,,,,0.008,0.016,0.008,300,28,DC,+,1.96,150,FCA,690,10,,,,,-40,49,,,,,,,,Mart-Dd
0.042,0.14,1.33,0.012,0.015,0.26,2.39,1.21,0.015,,,,735,,236,,,,0.008,0.016,0.008,300,28,DC,+,1.96,150,FCA,690,10,,,,,-20,96,,,,,,,,Mart-De
0.042,0.14,1.33,0.012,0.015,0.26,2.39,1.21,0.015,,,,735,,236,,,,0.008,0.016,0.008,300,28,DC,+,1.96,150,FCA,690,10,,,,,0,123,,,,,,,,Mart-Df
0.042,0.14,1.33,0.012,0.015,0.26,2.39,1.21,0.015,,,,735,,236,,,,0.008,0.016,0.008,300,28,DC,+,1.96,150,FCA,690,10,,,,,20,139,,,,,,,,Mart-Dg
0.042,0.14,1.33,0.012,0.015,0.26,2.39,1.21,0.015,,,,735,,236,,,,0.008,0.016,0.008,300,28,DC,+,1.96,150,FCA,690,10,,,,,40,135,,,,,,,,Mart-Dh
0.042,0.14,1.33,0.012,0.015,0.26,2.39,1.21,0.015,,,,735,,236,,,,0.008,0.016,0.008,300,28,DC,+,1.96,150,FCA,690,10,,,,,60,148,,,,,,,,Mart-Di
0.047,0.42,1,0.015,0.016,0.17,2.29,1.04,0.018,,,,695,,165,,,,0.008,0.034,0.008,300,28,DC,+,2.08,150,FCA,690,10,537,620,11,24,,,,,,,,,,Mart-E
0.047,0.42,1,0.015,0.016,0.17,2.29,1.04,0.018,,,,695,,165,,,,0.008,0.034,0.008,300,28,DC,+,2.08,150,FCA,690,10,,,,,-70,9,,,,,,,,Mart-Ea
0.047,0.42,1,0.015,0.016,0.17,2.29,1.04,0.018,,,,695,,165,,,,0.008,0.034,0.008,300,28,DC,+,2.08,150,FCA,690,10,,,,,-60,9,,,,,,,,Mart-Eb
0.047,0.42,1,0.015,0.016,0.17,2.29,1.04,0.018,,,,695,,165,,,,0.008,0.034,0.008,300,28,DC,+,2.08,150,FCA,690,10,,,,,-40,12,,,,,,,,Mart-Ec
0.047,0.42,1,0.015,0.016,0.17,2.29,1.04,0.018,,,,695,,165,,,,0.008,0.034,0.008,300,28,DC,+,2.08,150,FCA,690,10,,,,,-20,22,,,,,,,,Mart-Ed
0.047,0.42,1,0.015,0.016,0.17,2.29,1.04,0.018,,,,695,,165,,,,0.008,0.034,0.008,300,28,DC,+,2.08,150,FCA,690,10,,,,,0,46,,,,,,,,Mart-Ee
0.047,0.42,1,0.015,0.016,0.17,2.29,1.04,0.018,,,,695,,165,,,,0.008,0.034,0.008,300,28,DC,+,2.08,150,FCA,690,10,,,,,20,96,,,,,,,,Mart-Ef
0.047,0.42,1,0.015,0.016,0.17,2.29,1.04,0.018,,,,695,,165,,,,0.008,0.034,0.008,300,28,DC,+,2.08,150,FCA,690,10,,,,,40,154,,,,,,,,Mart-Eg
0.047,0.42,1,0.015,0.016,0.17,2.29,1.04,0.018,,,,695,,165,,,,0.008,0.034,0.008,300,28,DC,+,2.08,150,FCA,690,10,,,,,60,164,,,,,,,,Mart-Eh
0.047,0.42,1,0.015,0.016,0.17,2.29,1.04,0.018,,,,695,,165,,,,0.008,0.034,0.008,300,28,DC,+,2.08,150,FCA,690,10,,,,,70,167,,,,,,,,Mart-Ei
0.074,0.27,1.11,0.009,0.024,0.17,2.3,0.96,0.018,,,,556,,113,,,,0.008,0.032,0.008,290,29,DC,+,2,150,FCA,690,10,595,675,24,69,,,,,,,,,,Mart-F
0.074,0.27,1.11,0.009,0.024,0.17,2.3,0.96,0.018,,,,556,,113,,,,0.008,0.032,0.008,290,29,DC,+,2,150,FCA,690,10,,,,,-70,3,,,,,,,,Mart-Fa
0.074,0.27,1.11,0.009,0.024,0.17,2.3,0.96,0.018,,,,556,,113,,,,0.008,0.032,0.008,290,29,DC,+,2,150,FCA,690,10,,,,,-60,3,,,,,,,,Mart-Fb
0.074,0.27,1.11,0.009,0.024,0.17,2.3,0.96,0.018,,,,556,,113,,,,0.008,0.032,0.008,290,29,DC,+,2,150,FCA,690,10,,,,,-40,6,,,,,,,,Mart-Fc
0.074,0.27,1.11,0.009,0.024,0.17,2.3,0.96,0.018,,,,556,,113,,,,0.008,0.032,0.008,290,29,DC,+,2,150,FCA,690,10,,,,,-20,12,,,,,,,,Mart-Fd
0.074,0.27,1.11,0.009,0.024,0.17,2.3,0.96,0.018,,,,556,,113,,,,0.008,0.032,0.008,290,29,DC,+,2,150,FCA,690,10,,,,,0,31,,,,,,,,Mart-Fe
0.074,0.27,1.11,0.009,0.024,0.17,2.3,0.96,0.018,,,,556,,113,,,,0.008,0.032,0.008,290,29,DC,+,2,150,FCA,690,10,,,,,20,52,,,,,,,,Mart-Ff
0.074,0.27,1.11,0.009,0.024,0.17,2.3,0.96,0.018,,,,556,,113,,,,0.008,0.032,0.008,290,29,DC,+,2,150,FCA,690,10,,,,,40,80,,,,,,,,Mart-Fg
0.074,0.27,1.11,0.009,0.024,0.17,2.3,0.96,0.018,,,,556,,113,,,,0.008,0.032,0.008,290,29,DC,+,2,150,FCA,690,10,,,,,50,93,,,,,,,,Mart-Fh
0.074,0.27,1.11,0.009,0.024,0.17,2.3,0.96,0.018,,,,556,,113,,,,0.008,0.032,0.008,290,29,DC,+,2,150,FCA,690,10,,,,,60,99,,,,,,,,Mart-Fi
0.074,0.27,1.11,0.009,0.024,0.17,2.3,0.96,0.018,,,,556,,113,,,,0.008,0.032,0.008,290,29,DC,+,2,150,FCA,690,10,,,,,70,105,,,,,,,,Mart-Fj
0.062,0.24,1.24,0.14,0.25,0.22,2.17,0.98,0.18,,,,408,,269,,,,0.008,0.31,0.008,290,29,DC,+,2,150,FCA,690,10,643,708,16,32,,,,,,,,,,Mart-G
0.062,0.24,1.24,0.14,0.25,0.22,2.17,0.98,0.18,,,,408,,269,,,,0.008,0.31,0.008,290,29,DC,+,2,150,FCA,690,10,,,,,-70,6,,,,,,,,Mart-Ga
0.062,0.24,1.24,0.14,0.25,0.22,2.17,0.98,0.18,,,,408,,269,,,,0.008,0.31,0.008,290,29,DC,+,2,150,FCA,690,10,,,,,-60,9,,,,,,,,Mart-Gb
0.062,0.24,1.24,0.14,0.25,0.22,2.17,0.98,0.18,,,,408,,269,,,,0.008,0.31,0.008,290,29,DC,+,2,150,FCA,690,10,,,,,-40,19,,,,,,,,Mart-Gc
0.062,0.24,1.24,0.14,0.25,0.22,2.17,0.98,0.18,,,,408,,269,,,,0.008,0.31,0.008,290,29,DC,+,2,150,FCA,690,10,,,,,-20,37,,,,,,,,Mart-Gd
0.062,0.24,1.24,0.14,0.25,0.22,2.17,0.98,0.18,,,,408,,269,,,,0.008,0.31,0.008,290,29,DC,+,2,150,FCA,690,10,,,,,0,56,,,,,,,,Mart-Ge
0.062,0.24,1.24,0.14,0.25,0.22,2.17,0.98,0.18,,,,408,,269,,,,0.008,0.31,0.008,290,29,DC,+,2,150,FCA,690,10,,,,,20,62,,,,,,,,Mart-Gf
0.062,0.24,1.24,0.14,0.25,0.22,2.17,0.98,0.18,,,,408,,269,,,,0.008,0.31,0.008,290,29,DC,+,2,150,FCA,690,10,,,,,40,68,,,,,,,,Mart-Gg
0.062,0.24,1.24,0.14,0.25,0.22,2.17,0.98,0.18,,,,408,,269,,,,0.008,0.31,0.008,290,29,DC,+,2,150,FCA,690,10,,,,,60,68,,,,,,,,Mart-Gh
0.062,0.24,1.24,0.14,0.25,0.22,2.17,0.98,0.18,,,,408,,269,,,,0.008,0.31,0.008,290,29,DC,+,2,150,FCA,690,10,,,,,70,71,,,,,,,,Mart-Gi
0.055,0.37,0.82,0.021,0.008,0.086,2.5,0.99,<0.01,0.51,,,694,50,160,130,,,50,50,9,,,DC,+,3.6,177,TSA,0,0,740,901,15,41.8,,,,,,,,,,Sw&Rog-1973a
0.055,0.37,0.82,0.021,0.008,0.086,2.5,0.99,<0.01,0.51,,,694,50,160,130,,,50,50,9,,,DC,+,3.6,177,TSA,482,4.5,776,909,16.8,43,,,,,,,,,,Sw&Rog-1973b
0.055,0.37,0.82,0.021,0.008,0.086,2.5,0.99,<0.01,0.51,,,694,50,160,130,,,50,50,9,,,DC,+,3.6,177,TSA,593,4.5,719,811,16,44.6,,,,,,,,,,Sw&Rog-1973c
0.055,0.37,0.82,0.021,0.008,0.086,2.5,0.99,<0.01,0.51,,,694,50,160,130,,,50,50,9,,,DC,+,3.6,177,TSA,704,4.5,457,569,25.8,67,,,,,,,,,,Sw&Rog-1973d
0.13,0.17,0.73,0.003,0.008,0.06,2.3,1,0.021,0.08,,,,<10,,140,,10,<10,50,20,450,26,DC,+,2.8,225,NGSAW,690,14,437,585,23,,,,,,,,,,,Kik-ngsaw
0.11,0.27,0.65,0.005,0.007,0.02,2.47,1.12,0.012,0.17,,,,<10,,60,,30,<10,30,<10,277.5,27,DC,+,1.85,175,NGGMA,690,14,431,570,28,,,,,,,,,,,Kik-nggma
0.069,0.53,0.58,0.018,0.014,,2.6,1.1,,,,,430,,,,,,,,,150,37.5,DC,+,1,300,MMA,690,3,593,698,17,67,,,231,,,,,,,Wolst-1974-A
0.05,0.45,0.73,0.015,0.018,,2.8,1.1,,,,,460,,,,,,,,,150,37.5,DC,+,1,300,MMA,690,3,591,705,17,70,,,230,,,,,,,Wolst-1974-B
0.051,0.43,0.76,0.024,0.019,,2.8,1.1,,,,,410,,,,,,,,,150,37.5,DC,+,1,300,MMA,690,3,614,713,18,67,,,241,,,,,,,Wolst-1974-C
0.067,0.13,0.94,0.017,0.026,,2.9,1.4,,,,,550,,,,,,,,,150,37.5,DC,+,1,300,MMA,690,3,546,658,18,65,,,222,,,,,,,Wolst-1974-E
0.058,0.2,0.55,0.027,0.027,,1.8,1.2,,,,,730,,,,,,,,,150,37.5,DC,+,1,300,MMA,690,3,464,578,23,71,,,205,,,,,,,Wolst-1974-F
0.125,0.39,0.88,0.025,0.028,,2.5,1.4,,,,,470,,,,,,,,,150,37.5,DC,+,1,300,MMA,690,3,646,737,18,63,,,253,,,,,,,Wolst-1974-G
0.053,0.3,0.84,0.019,0.012,,2.1,1.3,,,,,690,,,,,,,,,150,37.5,DC,+,1,300,MMA,690,3,536,652,20,73,,,220,,,,,,,Wolst-1974-K
0.075,0.35,0.8,0.02,0.017,,2.3,1.5,,,,,550,,,,,,,,,150,37.5,DC,+,1,300,MMA,690,3,546,648,18,17,,,220,,,,,,,Wolst-1974-N
0.065,0.39,0.77,0.029,0.016,,2.4,1.4,,,,,560,,,,,,,,,150,37.5,DC,+,1,300,MMA,690,3,581,693,20,69,,,230,,,,,,,Wolst-1974-Y
0.061,0.32,0.27,0.022,0.016,,2.2,1.2,,,,,690,,,,,,,,,150,37.5,DC,+,1,300,MMA,690,3,537,648,22,65,,,220,,,,,,,Wolst-1974-AM1
0.043,0.34,0.45,0.019,0.017,,2.2,1.4,,,,,580,,,,,,,,,150,37.5,DC,+,1,300,MMA,690,3,527,635,20,67,,,219,,,,,,,Wolst-1974-AM2
0.066,0.41,0.67,0.018,0.029,,2.5,1.2,,,,,620,,,,,,,,,150,37.5,DC,+,1,300,MMA,690,3,561,666,20,68,,,226,,,,,,,Wolst-1974-AM3
0.1,0.44,0.8,0.021,0.02,,2.5,1.2,,,,,520,,,,,,,,,150,37.5,DC,+,1,300,MMA,690,3,576,678,17,70,,,230,,,,,,,Wolst-1974-AM4
0.044,0.04,0.45,0.014,0.017,,2.3,,,,,,1650,,,,,,,,,150,37.5,DC,+,1,300,MMA,690,3,392,524,22,67,,,182,,,,,,,Wolst-1974-AS0
0.05,0.07,0.48,0.007,0.018,,2.2,,,,,,1440,,,,,,,,,150,37.5,DC,+,1,300,MMA,690,3,473,578,21,71,,,199,,,,,,,Wolst-1974-AS1
0.05,0.18,0.63,0.015,0.018,,2,,,,,,750,,,,,,,,,150,37.5,DC,+,1,300,MMA,690,3,543,649,20,71,,,217,,,,,,,Wolst-1974-AS2
0.049,0.39,0.78,0.022,0.018,,2.2,1.1,,,,,680,,,,,,,,,150,37.5,DC,+,1,300,MMA,690,3,546,661,20,69,,,226,,,,,,,Wolst-1974-AT0.25
0.075,0.41,0.77,0.021,0.018,,2.2,1.1,,,,,1150,,,,,,,,,150,37.5,DC,+,1,300,MMA,690,3,562,669,20,70,,,226,,,,,,,Wolst-1974-AT0.5
0.045,0.45,0.8,0.012,0.02,,2.4,1,,,,,1180,,,,,,,,,150,37.5,DC,+,1,300,MMA,690,3,603,705,19,66,,,239,,,,,,,Wolst-1974-AT0.75
0.036,0.55,0.84,0.013,0.02,,2.5,1,,,,,1070,,,,,,,,,150,37.5,DC,+,1,300,MMA,690,3,619,727,20,66,,,240,,,,,,,Wolst-1974-AT1.5
0.058,0.61,0.93,0.014,0.017,,2.5,1.1,,,,,1020,,,,,,,,,150,37.5,DC,+,1,300,MMA,690,3,638,736,17,66,,,241,,,,,,,Wolst-1974-AT2.0
0.09,0.2,1.25,0.011,0.022,,2.4,0.9,,,,,690,,,,,,,,,150,37.5,DC,+,1,300,MMA,690,3,594,680,20,66,,,231,,,,,,,Wolst-1974-S20
0.12,0.27,1.27,0.014,0.021,,2.4,0.9,,,,,680,,,,,,,,,150,37.5,DC,+,1,300,MMA,690,3,,,,,,,244,,,,,,,Wolst-1974-S25
0.09,0.39,1.18,0.013,0.022,,2.4,1,,,,,570,,,,,,,,,150,37.5,DC,+,1,300,MMA,690,3,,,,,,,247,,,,,,,Wolst-1974-S30
0.11,0.48,1.13,0.015,0.018,,2.4,0.9,,,,,520,,,,,,,,,150,37.5,DC,+,1,300,MMA,690,3,,,,,,,253,,,,,,,Wolst-1974-S35
0.09,0.59,1.1,0.013,0.02,,2.4,0.8,,,,,540,,,,,,,,,150,37.5,DC,+,1,300,MMA,690,3,648,743,18,58,,,247,,,,,,,Wolst-1974-S40
0.05,0.33,0.83,0.02,0.018,,2.3,1.1,,,,,,,,,,,,,,150,37.5,DC,+,1,300,MMA,690,3,,,,,,,222,,,,,,,Wolst-1974-M80
0.09,0.3,1.25,0.02,0.016,,2,1.1,,,,,,,,,,,,,,150,37.5,DC,+,1,300,MMA,690,3,,,,,,,240,,,,,,,Wolst-1974-M110
0.06,0.26,0.94,0.011,0.018,,2.3,1.2,,,,,,,,,,,,,,150,37.5,DC,+,1,300,MMA,690,3,,,,,,,227,,,,,,,Wolst-1974-AA
0.05,0.34,0.96,0.017,0.018,,2.4,1.1,,,,,,,,,,,,,,150,37.5,DC,+,1,300,MMA,690,3,,,,,,,233,,,,,,,Wolst-1974-BB
0.05,0.27,0.94,0.011,0.015,,2.3,1.3,,,,,,,,,,,,,,150,37.5,DC,+,1,300,MMA,690,3,,,,,,,212,,,,,,,Wolst-1974-FF
0.05,0.3,1,0.006,0.015,,2.2,1.1,,,,,,,,,,,,,,150,37.5,DC,+,1,300,MMA,690,3,,,,,,,209,,,,,,,Wolst-1974-KK
0.08,0.25,0.8,0.01,0.01,0.03,2.3,1.05,<0.01,0.02,,,,,,,,,0.002,0.003,0.001,525,30,DC,+,1.75,210,SA,700,20,507,613,,,,,,,,,,,,Ditt-oat
0.08,0.25,0.8,0.01,0.01,0.03,2.3,1.05,<0.01,0.02,,,,,,,,,0.002,0.003,0.001,525,30,DC,+,1.75,210,SA,700,20,,,,,20,231,,,,,,,,Ditt-oatch1
0.08,0.25,0.8,0.01,0.01,0.03,2.3,1.05,<0.01,0.02,,,,,,,,,0.002,0.003,0.001,525,30,DC,+,1.75,210,SA,700,20,,,,,-10,197,,,,,,,,Ditt-oatch2
0.08,0.25,0.8,0.01,0.01,0.03,2.3,1.05,<0.01,0.02,,,,,,,,,0.002,0.003,0.001,525,30,DC,+,1.75,210,SA,700,20,,,,,-30,170,,,,,,,,Ditt-oatch3
0.08,0.25,0.8,0.01,0.01,0.03,2.3,1.05,<0.01,0.02,,,,,,,,,0.002,0.003,0.001,525,30,DC,+,1.75,210,SA,700,20,527,627,,,,,,,,,,,,Ditt-0.5t
0.08,0.25,0.8,0.01,0.01,0.03,2.3,1.05,<0.01,0.02,,,,,,,,,0.002,0.003,0.001,525,30,DC,+,1.75,210,SA,700,20,,,,,20,224,,,,,,,,Ditt-0.5tch1
0.08,0.25,0.8,0.01,0.01,0.03,2.3,1.05,<0.01,0.02,,,,,,,,,0.002,0.003,0.001,525,30,DC,+,1.75,210,SA,700,20,,,,,-10,203,,,,,,,,Ditt-0.5tch2
0.08,0.25,0.8,0.01,0.01,0.03,2.3,1.05,<0.01,0.02,,,,,,,,,0.002,0.003,0.001,525,30,DC,+,1.75,210,SA,700,20,,,,,-30,171,,,,,,,,Ditt-0.5tch3
0.08,0.25,0.8,0.01,0.01,0.03,2.3,1.05,<0.01,0.02,,,,,,,,,0.002,0.003,0.001,525,30,DC,+,1.75,210,SA,700,20,515,616,,,,,,,,,,,,Ditt-0.5a
0.08,0.25,0.8,0.01,0.01,0.03,2.3,1.05,<0.01,0.02,,,,,,,,,0.002,0.003,0.001,525,30,DC,+,1.75,210,SA,700,20,,,,,20,227,,,,,,,,Ditt-0.5ach1
0.08,0.25,0.8,0.01,0.01,0.03,2.3,1.05,<0.01,0.02,,,,,,,,,0.002,0.003,0.001,525,30,DC,+,1.75,210,SA,700,20,,,,,-10,175,,,,,,,,Ditt-0.5ach2
0.08,0.25,0.8,0.01,0.01,0.03,2.3,1.05,<0.01,0.02,,,,,,,,,0.002,0.003,0.001,525,30,DC,+,1.75,210,SA,700,20,,,,,-30,152,,,,,,,,Ditt-0.5ach3
0.08,0.25,0.8,0.01,0.01,0.03,2.3,1.05,<0.01,0.02,,,,,,,,,0.002,0.003,0.001,525,30,DC,+,1.75,210,SA,700,20,509,610,,,,,,,,,,,,Ditt-0.5r
0.08,0.25,0.8,0.01,0.01,0.03,2.3,1.05,<0.01,0.02,,,,,,,,,0.002,0.003,0.001,525,30,DC,+,1.75,210,SA,700,20,,,,,20,221,,,,,,,,Ditt-0.5rch1
0.08,0.25,0.8,0.01,0.01,0.03,2.3,1.05,<0.01,0.02,,,,,,,,,0.002,0.003,0.001,525,30,DC,+,1.75,210,SA,700,20,,,,,188,141,,,,,,,,Ditt-0.5rch2
0.08,0.25,0.8,0.01,0.01,0.03,2.3,1.05,<0.01,0.02,,,,,,,,,0.002,0.003,0.001,525,30,DC,+,1.75,210,SA,700,20,,,,,-30,141,,,,,,,,Ditt-0.5rch3
0.08,0.25,0.8,0.01,0.01,0.03,2.3,1.05,<0.01,0.02,,,,,,,,,0.002,0.003,0.001,525,30,DC,+,1.75,210,SA,700,20,504,612,,,,,,,,,,,,Ditt-iat
0.08,0.25,0.8,0.01,0.01,0.03,2.3,1.05,<0.01,0.02,,,,,,,,,0.002,0.003,0.001,525,30,DC,+,1.75,210,SA,700,20,,,,,20,233,,,,,,,,Ditt-iatch1
0.08,0.25,0.8,0.01,0.01,0.03,2.3,1.05,<0.01,0.02,,,,,,,,,0.002,0.003,0.001,525,30,DC,+,1.75,210,SA,700,20,,,,,-10,199,,,,,,,,Ditt-iatch2
0.08,0.25,0.8,0.01,0.01,0.03,2.3,1.05,<0.01,0.02,,,,,,,,,0.002,0.003,0.001,525,30,DC,+,1.75,210,SA,700,20,,,,,-30,170,,,,,,,,Ditt-iatch3
0.03,0.55,0.88,0.012,0.013,,2.06,1.08,,,,,,,,,,,,,,545,32,DC,+,3.7,200,SA,720,3.5,315,500,,,,,,,,,,,,Inag&-1966-B
0.03,0.55,0.88,0.012,0.013,,2.06,1.08,,,,,,,,,,,,,,545,32,DC,+,3.7,200,SA,720,3.5,350,530,,,,,,,,,,,,Inag&-1966-C
0.095,0.35,0.9,0.008,0.02,0,0,0,0,0,0,0,269,,54,170,,0,,,,450,30,,+,2.025,250,SA,200,1,408,501,32.6,77,,,,,,,,,,p9-RR82011
0.095,0.35,0.9,0.008,0.02,0,0,0,0,0,0,0,269,,54,170,,0,,,,450,30,,+,2.025,250,SA,200,1,394,496,34.2,78,,,,,,,,,,p9-RR82011
0.093,0.32,0.86,0.01,0.018,0,0,0,0,0,0,0,236,,54,180,,0,,,,550,30,,+,2.475,250,SA,200,1,390,486,33,76,,,,,,,,,,p10-RR82011
0.093,0.32,0.86,0.01,0.018,0,0,0,0,0,0,0,236,,54,180,,0,,,,550,30,,+,2.475,250,SA,200,1,388,482,31.8,75,,,,,,,,,,p10-RR82011
0.096,0.3,0.8,0.012,0.013,0,0,0,0,0,0,0,265,,47,170,,0,,,,650,30,,+,2.925,250,SA,200,1,370,481,33.6,76,,,,,,,,,,p11-RR82011
0.096,0.3,0.8,0.012,0.013,0,0,0,0,0,0,0,265,,47,170,,0,,,,650,30,,+,2.925,250,SA,200,1,379,490,32.2,77,,,,,,,,,,p11-RR82011
0.1,0.28,0.82,0.012,0.014,0,0,0,0,0,0,0,258,,45,200,,0,,,,900,33,,+,4.8,100,SA,200,1,337,477,32.6,71,,,,,,,,,,p12-RR82011
0.1,0.28,0.82,0.012,0.014,0,0,0,0,0,0,0,258,,45,200,,0,,,,900,33,,+,4.8,100,SA,200,1,356,483,32.3,72,,,,,,,,,,p12-RR82011
0.088,0.35,1.38,0.004,0.022,0,0,0,0,0,0,0,268,,109,200,,0,,,,450,30,,+,2.025,250,SA,200,1,456,563,30.2,75,,,,,,,,,,p13-RR82011
0.088,0.35,1.38,0.004,0.022,0,0,0,0,0,0,0,268,,109,200,,0,,,,450,30,,+,2.025,250,SA,200,1,458,567,29.6,74,,,,,,,,,,p13-RR82011
0.089,0.32,1.36,0.005,0.019,0,0,0,0,0,0,0,237,,85,180,,0,,,,550,30,,+,2.475,250,SA,200,1,428,539,28,75,,,,,,,,,,p14-RR82011
0.089,0.32,1.36,0.005,0.019,0,0,0,0,0,0,0,237,,85,180,,0,,,,550,30,,+,2.475,250,SA,200,1,436,544,29.4,75,,,,,,,,,,p14-RR82011
0.092,0.31,1.33,0.005,0.016,0,0,0,0,0,0,0,252,,84,170,,0,,,,650,30,,+,2.925,250,SA,200,1,439,543,28.8,75,,,,,,,,,,p15-RR82011
0.092,0.31,1.33,0.005,0.016,0,0,0,0,0,0,0,252,,84,170,,0,,,,650,30,,+,2.925,250,SA,200,1,430,541,31.4,73,,,,,,,,,,p15-RR82011
0.09,0.33,1.19,0.007,0.015,0,0,0,0,0,0,0,234,,78,200,,0,,,,900,33,,+,4.8,100,SA,200,1,,539,27.1,67,,,,,,,,,,p16-RR82011
0.09,0.33,1.19,0.007,0.015,0,0,0,0,0,0,0,234,,78,200,,0,,,,900,33,,+,4.8,100,SA,200,1,413,540,28.6,69,,,,,,,,,,p16-RR82011
0.075,0.47,1.31,0.014,0.02,0,0,0,0,0,0,0,465,,49,190,,0,,,,450,30,,+,2.025,250,SA,200,1,405,497,31.6,76,,,,,,,,,,p21-RR82011
0.075,0.47,1.31,0.014,0.02,0,0,0,0,0,0,0,465,,49,190,,0,,,,450,30,,+,2.025,250,SA,200,1,404,503,32,77,,,,,,,,,,p21-RR82011
0.078,0.44,1.24,0.012,0.018,0,0,0,0,0,0,0,479,,61,220,,0,,,,550,30,,+,2.475,250,SA,200,1,383,487,32.4,77,,,,,,,,,,p22-RR82011
0.078,0.44,1.24,0.012,0.018,0,0,0,0,0,0,0,479,,61,220,,0,,,,550,30,,+,2.475,250,SA,200,1,394,490,31.6,75,,,,,,,,,,p22-RR82011
0.08,0.36,1.02,0.014,0.014,0,0,0,0,0,0,0,513,,51,230,,0,,,,650,30,,+,2.925,250,SA,200,1,386,483,30.8,74,,,,,,,,,,p23-RR82011
0.08,0.36,1.02,0.014,0.014,0,0,0,0,0,0,0,513,,51,230,,0,,,,650,30,,+,2.925,250,SA,200,1,378,477,31,75,,,,,,,,,,p23-RR82011
0.077,0.44,1.61,0.012,0.021,0,0,0,0,0,0,0,434,,105,180,,0,,,,450,30,,+,2.025,250,SA,200,1,456,567,27.6,73,,,,,,,,,,p24-RR82011
0.077,0.44,1.61,0.012,0.021,0,0,0,0,0,0,0,434,,105,180,,0,,,,450,30,,+,2.025,250,SA,200,1,455,563,29.4,73,,,,,,,,,,p24-RR82011
0.071,0.4,1.55,0.013,0.019,0,0,0,0,0,0,0,423,,81,200,,0,,,,550,30,,+,2.475,250,SA,200,1,439,549,28.8,71,,,,,,,,,,p25-RR82011
0.071,0.4,1.55,0.013,0.019,0,0,0,0,0,0,0,423,,81,200,,0,,,,550,30,,+,2.475,250,SA,200,1,442,547,28.2,73,,,,,,,,,,p25-RR82011
0.029,0.55,1.08,0.011,0.008,0,0,0,0,0,0,0,342,,72,20,,0,,,,190,23,,+,1.0925,250,MMA,200,1,437,509,31.4,80,,,,,,,,,,RC81033
0.061,0.53,1.01,0.009,0.01,0,0,0,0,0,0,0,307,,79,10,,0,,,,190,23,,+,1.0925,250,MMA,200,1,449,525,30.6,78,,,,,,,,,,RC81033
0.08,0.58,1.15,0.01,0.01,0,0,0,0,0,0,0,310,,52,10,,0,,,,190,23,,+,1.0925,250,MMA,200,1,492,573,27.6,75,,,,,,,,,,RC81033
0.1,0.55,1.02,0.01,0.01,0,0,0,0,0,0,0,262,,62,10,,0,,,,190,23,,+,1.0925,250,MMA,200,1,507,575,27.6,73,,,,,,,,,,RC81033
0.073,0.39,1.55,0.012,0.018,0,0,0,0,0,0,0,463,,72,220,,0,,,,650,30,,+,2.925,250,SA,200,1,435,546,27,73,,,,,,,,,,p26-RR82011
0.073,0.39,1.55,0.012,0.018,0,0,0,0,0,0,0,463,,72,220,,0,,,,650,30,,+,2.925,250,SA,200,1,441,553,28.4,72,,,,,,,,,,p26-RR82011
0.068,0.9,1.2,0.016,0.024,0,0,0,0,0,0,0,789,,27,270,,0,,,,450,30,,+,2.025,250,SA,200,1,473,582,26.8,70,,,,,,,,,,p28-RR82011
0.068,0.9,1.2,0.016,0.024,0,0,0,0,0,0,0,789,,27,270,,0,,,,450,30,,+,2.025,250,SA,200,1,490,581,28,70,,,,,,,,,,p28-RR82011
0.066,0.8,1.12,0.017,0.021,0,0,0,0,0,0,0,774,,26,330,,0,,,,550,30,,+,2.475,250,SA,200,1,469,561,29,69,,,,,,,,,,p29-RR82011
0.066,0.8,1.12,0.017,0.021,0,0,0,0,0,0,0,774,,26,330,,0,,,,550,30,,+,2.475,250,SA,200,1,455,558,28.2,69,,,,,,,,,,p29-RR82011
0.06,0.68,1,0.016,0.017,0,0,0,0,0,0,0,821,,27,400,,0,,,,650,30,,+,2.925,250,SA,200,1,449,540,26.8,66,,,,,,,,,,p30-RR82011
0.06,0.68,1,0.016,0.017,0,0,0,0,0,0,0,821,,27,400,,0,,,,650,30,,+,2.925,250,SA,200,1,453,543,26.8,65,,,,,,,,,,p30-RR82011
0.07,1.14,1.45,0.015,0.027,0,0,0,0,0,0,0,699,,37,230,,0,,,,450,30,,+,2.025,250,SA,200,1,530,636,26.6,64,,,,,,,,,,p31-RR82011
0.07,1.14,1.45,0.015,0.027,0,0,0,0,0,0,0,699,,37,230,,0,,,,450,30,,+,2.025,250,SA,200,1,530,633,26.6,65,,,,,,,,,,p31-RR82011
0.064,0.95,1.33,0.013,0.024,0,0,0,0,0,0,0,765,,42,280,,0,,,,550,30,,+,2.475,250,SA,200,1,516,613,23.6,63,,,,,,,,,,p32-RR82011
0.064,0.95,1.33,0.013,0.024,0,0,0,0,0,0,0,765,,42,280,,0,,,,550,30,,+,2.475,250,SA,200,1,516,619,26,62,,,,,,,,,,p32-RR82011
0.073,0.76,1.14,0.015,0.018,0,0,0,0,0,0,0,711,,46,350,,0,,,,650,30,,+,2.925,250,SA,200,1,481,577,27.8,65,,,,,,,,,,p33-RR82011
0.073,0.76,1.14,0.015,0.018,0,0,0,0,0,0,0,711,,46,350,,0,,,,650,30,,+,2.925,250,SA,200,1,479,581,26.2,65,,,,,,,,,,p33-RR82011
0.072,1.08,1.71,0.015,0.028,0,0,0,0,0,0,0,609,,65,320,,0,,,,450,30,,+,2.025,250,SA,200,1,592,690,23.4,51,,,,,,,,,,p34-RR82011
0.072,1.08,1.71,0.015,0.028,0,0,0,0,0,0,0,609,,65,320,,0,,,,450,30,,+,2.025,250,SA,200,1,584,686,21,47,,,,,,,,,,p34-RR82011
0.071,0.84,1.53,0.012,0.022,0,0,0,0,0,0,0,720,,72,310,,0,,,,550,30,,+,2.475,250,SA,200,1,560,652,25,56,,,,,,,,,,p35-RR82011
0.071,0.84,1.53,0.012,0.022,0,0,0,0,0,0,0,720,,72,310,,0,,,,550,30,,+,2.475,250,SA,200,1,577,651,22.8,54,,,,,,,,,,p35-RR82011
0.077,0.64,1.43,0.013,0.017,0,0,0,0,0,0,0,646,,75,330,,0,,,,650,30,,+,2.925,250,SA,200,1,516,613,25.4,59,,,,,,,,,,p36-RR82011
0.077,0.64,1.43,0.013,0.017,0,0,0,0,0,0,0,646,,75,330,,0,,,,650,30,,+,2.925,250,SA,200,1,520,617,24,58,,,,,,,,,,p36-RR82011
0.073,0.34,0.64,0.008,0.007,0,0,0,<0.0005,0,,,450,7,63,<5,<5,<5,,,,,,,,1,200,MMA,250,14,404,494,32.4,76,,,,,,,,,,EvansLetter-Ao+
0.073,0.34,0.64,0.008,0.007,0,0,0,<0.0005,0,,,450,7,63,<5,<5,<5,,,,,,,,1,200,MMA,250,14,,,,,-46,100,,,,,,,,EvansLetter-Ao+ch1
0.073,0.34,0.64,0.008,0.007,0,0,0,<0.0005,0,,,450,7,63,<5,<5,<5,,,,,,,,1,200,MMA,250,14,,,,,-70,28,,,,,,,,EvansLetter-Ao+ch2
0.064,0.3,0.63,0.006,0.008,0.92,0,0,<0.0005,0,,,473,5,70,<5,<5,<5,,,,,,,,1,200,MMA,250,14,423,501,31.8,77,,,,,,,,,,EvansLetter-Ao+1Ni
0.064,0.3,0.63,0.006,0.008,0.92,0,0,<0.0005,0,,,473,5,70,<5,<5,<5,,,,,,,,1,200,MMA,250,14,,,,,-63,100,,,,,,,,EvansLetter-Ao+1Nich1
0.064,0.3,0.63,0.006,0.008,0.92,0,0,<0.0005,0,,,473,5,70,<5,<5,<5,,,,,,,,1,200,MMA,250,14,,,,,-88,28,,,,,,,,EvansLetter-Ao+1Nich2
