Repository: louisgthier/welding-quality-prediction

# welding-quality-prediction info

# PREPROCESS DATA
Ok les gars ce que j'ai fait pour le moment:
- définition des variables path dans variables.py
- Une fonction pour virer les doubles espaces et espaces de fin de ligne
- Changer les N en NaN

Ce qu'il y a en dessous c'est juste le .tex en markdown

Pour tester l'import, lancez juste data_import.py ça génèrera un fichier dans /data/

# MAP DATA LIBRARY

## Database MAP_DATA_WELD

### 1. Provenance of Data

Tracey Cool\* and H. K. D. H. Bhadeshia, Phase Transformations Group, Department of Materials Science and Metallurgy, University of Cambridge, Cambridge, U.K.

File: data/welddb_data.csv (part 6 of 6)
Carbon concentration / weight %,Silicon concentration / weight %,Manganese concentration / weight %,Sulphur concentration / weight %,Phosphorus concentration / weight %,Nickel concentration / weight %,Chromium concentration / weight %,Molybdenum concentration / weight %,Vanadium concentration / weight %,Copper concentration / weight %,Cobalt concentration / weight %,Tungsten concentration / weight %,Oxygen concentration / parts per million by weight,Titanium concentration / parts per million by weight,Nitrogen concentration / parts per million by weight,Aluminium concentration / parts per million by weight,Boron concentration / parts per million by weight,Niobium concentration / parts per million by weight,Tin concentration / parts per million by weight,Arsenic concentration / parts per million by weight,Antimony concentration / parts per million by weight,Current / A,Voltage / V,AC or DC,Electrode positive or negative,Heat input / kJ mm^{-1},Interpass temperature,Type of weld,Post weld heat treatment temperature,Post weld heat treatment time / hours,Yield strength / MPa,Ultimate tensile strength / MPa,Elongation / %,Reduction of Area / %,Charpy temperature,Charpy impact toughness / J,Hardness / kg mm^{-2},50% FATT,Primary ferrite in microstructure / %,Ferrite with second phase / %,Acicular ferrite / %,Martensite / %,Ferrite with carbide aggregate / %,Weld ID
0.065,0.26,0.61,0.007,0.007,2.14,0,0,<0.0005,0,,,488,5,86,<5,<5,<5,,,,,,,,1,200,MMA,250,14,443,528,32.4,76,,,,,,,,,,EvansLetter-Ao+2Ni
0.065,0.26,0.61,0.007,0.007,2.14,0,0,<0.0005,0,,,488,5,86,<5,<5,<5,,,,,,,,1,200,MMA,250,14,,,,,-65,100,,,,,,,,EvansLetter-Ao+2Nich1
0.065,0.26,0.61,0.007,0.007,2.14,0,0,<0.0005,0,,,488,5,86,<5,<5,<5,,,,,,,,1,200,MMA,250,14,,,,,-95,28,,,,,,,,EvansLetter-Ao+2Nich2
0.062,0.29,0.62,0.007,0.007,3.01,0,0,<0.0005,0,,,500,6,72,<5,<5,<5,,,,,,,,1,200,MMA,250,14,457,543,27.6,77,,,,,,,,,,EvansLetter-Ao+3Ni
0.062,0.29,0.62,0.007,0.007,3.01,0,0,<0.0005,0,,,500,6,72,<5,<5,<5,,,,,,,,1,200,MMA,250,14,,,,,-65,100,,,,,,,,EvansLetter-Ao+3Nich1
0.062,0.29,0.62,0.007,0.007,3.01,0,0,<0.0005,0,,,500,6,72,<5,<5,<5,,,,,,,,1,200,MMA,250,14,,,,,-98,28,,,,,,,,EvansLetter-Ao+3Nich2
0.07,0.31,0.66,0.006,0.008,0,0,0.24,<0.0005,0,,,430,5,79,<5,<5,<5,,,,,,,,1,200,MMA,250,14,433,518,26,78.9,,,,,,,,,,EvansLetter-Ao+.25Mo
0.07,0.31,0.66,0.006,0.008,0,0,0.24,<0.0005,0,,,430,5,79,<5,<5,<5,,,,,,,,1,200,MMA,250,14,,,,,-61,100,,,,,,,,EvansLetter-Ao+.25Moch1
0.07,0.31,0.66,0.006,0.008,0,0,0.24,<0.0005,0,,,430,5,79,<5,<5,<5,,,,,,,,1,200,MMA,250,14,,,,,-87,28,,,,,,,,EvansLetter-Ao+.25Moch2
0.073,0.34,0.66,0.007,0.007,0,0,0.5,<0.0005,0,,,454,5,75,<5,<5,<5,,,,,,,,1,200,MMA,250,14,470,559,24.6,75,,,,,,,,,,EvansLetter-Ao+.5Mo
0.073,0.34,0.66,0.007,0.007,0,0,0.5,<0.0005,0,,,454,5,75,<5,<5,<5,,,,,,,,1,200,MMA,250,14,,,,,-42,100,,,,,,,,EvansLetter-Ao+.5Moch1
0.073,0.34,0.66,0.007,0.007,0,0,0.5,<0.0005,0,,,454,5,75,<5,<5,<5,,,,,,,,1,200,MMA,250,14,,,,,-76,28,,,,,,,,EvansLetter-Ao+.5Moch2
0.075,0.3,0.63,0.008,0.008,0,0,1.03,<0.0005,0,,,438,5,80,<5,<5,<5,,,,,,,,1,200,MMA,250,14,528,619,20.6,73,,,,,,,,,,EvansLetter-Ao+1Mo
0.075,0.3,0.63,0.008,0.008,0,0,1.03,<0.0005,0,,,438,5,80,<5,<5,<5,,,,,,,,1,200,MMA,250,14,,,,,7,100,,,,,,,,EvansLetter-Ao+1Moch1
0.075,0.3,0.63,0.008,0.008,0,0,1.03,<0.0005,0,,,438,5,80,<5,<5,<5,,,,,,,,1,200,MMA,250,14,,,,,-57,28,,,,,,,,EvansLetter-Ao+1Moch2
0.07,0.35,0.65,0.008,0.01,0,1.01,0,<0.0005,0,,,504,5,78,<5,<5,<5,,,,,,,,1,200,MMA,250,14,481,559,22,75,,,,,,,,,,EvansLetter-Ao+1Cr
0.07,0.35,0.65,0.008,0.01,0,1.01,0,<0.0005,0,,,504,5,78,<5,<5,<5,,,,,,,,1,200,MMA,250,14,,,,,-40,100,,,,,,,,EvansLetter-Ao+1Crch1
0.07,0.35,0.65,0.008,0.01,0,1.01,0,<0.0005,0,,,504,5,78,<5,<5,<5,,,,,,,,1,200,MMA,250,14,,,,,-68,28,,,,,,,,EvansLetter-Ao+1Crch2
0.074,0.25,0.58,0.008,0.01,0,1.59,0,<0.0005,0,,,500,4,89,<5,<5,<5,,,,,,,,1,200,MMA,250,14,494,593,19,71.9,,,,,,,,,,EvansLetter-Ao+1.5Cr
0.074,0.25,0.58,0.008,0.01,0,1.59,0,<0.0005,0,,,500,4,89,<5,<5,<5,,,,,,,,1,200,MMA,250,14,,,,,-22,100,,,,,,,,EvansLetter-Ao+1.5Crch1
0.074,0.25,0.58,0.008,0.01,0,1.59,0,<0.0005,0,,,500,4,89,<5,<5,<5,,,,,,,,1,200,MMA,250,14,,,,,-48,28,,,,,,,,EvansLetter-Ao+1.5Crch2
0.076,0.28,0.64,0.008,0.008,0,2.1,0,<0.0005,0,,,492,8,81,<5,<5,<5,,,,,,,,1,200,MMA,250,14,565,660,,68.6,,,,,,,,,,EvansLetter-Ao+2Cr
0.076,0.28,0.64,0.008,0.008,0,2.1,0,<0.0005,0,,,492,8,81,<5,<5,<5,,,,,,,,1,200,MMA,250,14,,,,,26,100,,,,,,,,EvansLetter-Ao+2Crch1
0.076,0.28,0.64,0.008,0.008,0,2.1,0,<0.0005,0,,,492,8,81,<5,<5,<5,,,,,,,,1,200,MMA,250,14,,,,,-40,28,,,,,,,,EvansLetter-Ao+2Crch2
0.068,0.28,0.62,0.008,0.007,0,0,0,<0.0005,0.5,,,477,5,73,<5,<5,<5,,,,,,,,1,200,MMA,250,14,391,468,29.4,77,,,,,,,,,,EvansLetter-Ao+.5Cu
0.068,0.28,0.62,0.008,0.007,0,0,0,<0.0005,0.5,,,477,5,73,<5,<5,<5,,,,,,,,1,200,MMA,250,14,,,,,-63,100,,,,,,,,EvansLetter-Ao+.5Cuch1
0.068,0.28,0.62,0.008,0.007,0,0,0,<0.0005,0.5,,,477,5,73,<5,<5,<5,,,,,,,,1,200,MMA,250,14,,,,,-86,28,,,,,,,,EvansLetter-Ao+.5Cuch2
0.065,0.3,0.62,0.007,0.009,0,0,0,<0.0005,1.03,,,519,4,72,<5,<5,<5,,,,,,,,1,200,MMA,250,14,439,509,31.6,78.9,,,,,,,,,,EvansLetter-Ao+1Cu
0.065,0.3,0.62,0.007,0.009,0,0,0,<0.0005,1.03,,,519,4,72,<5,<5,<5,,,,,,,,1,200,MMA,250,14,,,,,-54,100,,,,,,,,EvansLetter-Ao+1Cuch1
0.065,0.3,0.62,0.007,0.009,0,0,0,<0.0005,1.03,,,519,4,72,<5,<5,<5,,,,,,,,1,200,MMA,250,14,,,,,-87,28,,,,,,,,EvansLetter-Ao+1Cuch2
0.064,0.32,0.64,0.007,0.008,0,0,0,<0.0005,1.6,,,498,4,60,<5,<5,<5,,,,,,,,1,200,MMA,250,14,504,565,26.6,73,,,,,,,,,,EvansLetter-Ao+1.6Cu
0.064,0.32,0.64,0.007,0.008,0,0,0,<0.0005,1.6,,,498,4,60,<5,<5,<5,,,,,,,,1,200,MMA,250,14,,,,,-24,100,,,,,,,,EvansLetter-Ao+1.6Cuch1
0.064,0.32,0.64,0.007,0.008,0,0,0,<0.0005,1.6,,,498,4,60,<5,<5,<5,,,,,,,,1,200,MMA,250,14,,,,,-70,28,,,,,,,,EvansLetter-Ao+1.6Cuch2
0.073,0.35,0.64,0.005,0.004,0,0,0,<0.0005,0,,,428,38,77,<5,<5,<5,,,,,,,,1,200,MMA,250,14,402,494,33.3,77.5,,,,,,,,,,EvansLetter-A+
0.073,0.35,0.64,0.005,0.004,0,0,0,<0.0005,0,,,428,38,77,<5,<5,<5,,,,,,,,1,200,MMA,250,14,,,,,-45,100,,,,,,,,EvansLetter-A+ch1
0.073,0.35,0.64,0.005,0.004,0,0,0,<0.0005,0,,,428,38,77,<5,<5,<5,,,,,,,,1,200,MMA,250,14,,,,,-70,28,,,,,,,,EvansLetter-A+ch2
0.063,0.31,0.65,0.006,0.009,0.88,0,0,<0.0005,0,,,472,38,85,<5,<5,<5,,,,,,,,1,200,MMA,250,14,423,501,31.8,77,,,,,,,,,,EvansLetter-A+1Ni
0.063,0.31,0.65,0.006,0.009,0.88,0,0,<0.0005,0,,,472,38,85,<5,<5,<5,,,,,,,,1,200,MMA,250,14,,,,,-63,100,,,,,,,,EvansLetter-A+1Nich1
0.063,0.31,0.65,0.006,0.009,0.88,0,0,<0.0005,0,,,472,38,85,<5,<5,<5,,,,,,,,1,200,MMA,250,14,,,,,-88,28,,,,,,,,EvansLetter-A+1Nich2
0.064,0.27,0.61,0.007,0.007,2.17,0,0,<0.0005,0,,,454,32,91,<5,<5,<5,,,,,,,,1,200,MMA,250,14,461,537,28,78.9,,,,,,,,,,EvansLetter-A+2Ni
0.064,0.27,0.61,0.007,0.007,2.17,0,0,<0.0005,0,,,454,32,91,<5,<5,<5,,,,,,,,1,200,MMA,250,14,,,,,-83,100,,,,,,,,EvansLetter-A+2Nich1
0.064,0.27,0.61,0.007,0.007,2.17,0,0,<0.0005,0,,,454,32,91,<5,<5,<5,,,,,,,,1,200,MMA,250,14,,,,,-113,28,,,,,,,,EvansLetter-A+2Nich2
0.067,0.3,0.65,0.007,0.007,3.03,0,0,<0.0005,0,,,460,36,72,<5,<5,<5,,,,,,,,1,200,MMA,250,14,477,557,29.4,78,,,,,,,,,,EvansLetter-A+3Ni
0.067,0.3,0.65,0.007,0.007,3.03,0,0,<0.0005,0,,,460,36,72,<5,<5,<5,,,,,,,,1,200,MMA,250,14,,,,,-85,100,,,,,,,,EvansLetter-A+3Nich1
0.067,0.3,0.65,0.007,0.007,3.03,0,0,<0.0005,0,,,460,36,72,<5,<5,<5,,,,,,,,1,200,MMA,250,14,,,,,-114,28,,,,,,,,EvansLetter-A+3Nich2
0.069,0.33,0.68,0.006,0.008,0,0,0.24,<0.0005,0,,,395,36,67,<5,<5,<5,,,,,,,,1,200,MMA,250,14,436,519,24.6,78.6,,,,,,,,,,EvansLetter-A+.25Mo
0.069,0.33,0.68,0.006,0.008,0,0,0.24,<0.0005,0,,,395,36,67,<5,<5,<5,,,,,,,,1,200,MMA,250,14,,,,,-58,100,,,,,,,,EvansLetter-A+.25Moch1
0.069,0.33,0.68,0.006,0.008,0,0,0.24,<0.0005,0,,,395,36,67,<5,<5,<5,,,,,,,,1,200,MMA,250,14,,,,,-82,28,,,,,,,,EvansLetter-A+.25Moch2
0.073,0.34,0.66,0.007,0.007,0,0,0.5,<0.0005,0,,,433,42,70,<5,<5,<5,,,,,,,,1,200,MMA,250,14,483,565,27.2,78,,,,,,,,,,EvansLetter-A+.5Mo
0.073,0.34,0.66,0.007,0.007,0,0,0.5,<0.0005,0,,,433,42,70,<5,<5,<5,,,,,,,,1,200,MMA,250,14,,,,,-48,100,,,,,,,,EvansLetter-A+.5Moch1
0.073,0.34,0.66,0.007,0.007,0,0,0.5,<0.0005,0,,,433,42,70,<5,<5,<5,,,,,,,,1,200,MMA,250,14,,,,,-65,28,,,,,,,,EvansLetter-A+.5Moch2
0.072,0.32,0.66,0.007,0.007,0,0,1.03,<0.0005,0,,,411,40,76,<5,<5,<5,,,,,,,,1,200,MMA,250,14,565,644,23.6,76,,,,,,,,,,EvansLetter-A+1Mo
0.072,0.32,0.66,0.007,0.007,0,0,1.03,<0.0005,0,,,411,40,76,<5,<5,<5,,,,,,,,1,200,MMA,250,14,,,,,-33,100,,,,,,,,EvansLetter-A+1Moch1
0.072,0.32,0.66,0.007,0.007,0,0,1.03,<0.0005,0,,,411,40,76,<5,<5,<5,,,,,,,,1,200,MMA,250,14,,,,,-66,28,,,,,,,,EvansLetter-A+1Moch2
0.077,0.32,0.66,0.008,0.01,0,1.03,0,<0.0005,0,,,457,34,75,<5,<5,<5,,,,,,,,1,200,MMA,250,14,490,558,21,77.9,,,,,,,,,,EvansLetter-A+1Cr
0.077,0.32,0.66,0.008,0.01,0,1.03,0,<0.0005,0,,,457,34,75,<5,<5,<5,,,,,,,,1,200,MMA,250,14,,,,,-35,100,,,,,,,,EvansLetter-A+1Crch1
0.077,0.32,0.66,0.008,0.01,0,1.03,0,<0.0005,0,,,457,34,75,<5,<5,<5,,,,,,,,1,200,MMA,250,14,,,,,-54,28,,,,,,,,EvansLetter-A+1Crch2
0.078,0.26,0.62,0.007,0.005,0,1.6,0,<0.0005,0,,,472,29,100,<5,<5,<5,,,,,,,,1,200,MMA,250,14,509,596,17,74,,,,,,,,,,EvansLetter-A+1.5Cr
0.078,0.26,0.62,0.007,0.005,0,1.6,0,<0.0005,0,,,472,29,100,<5,<5,<5,,,,,,,,1,200,MMA,250,14,,,,,-8,100,,,,,,,,EvansLetter-A+1.5Crch1
0.078,0.26,0.62,0.007,0.005,0,1.6,0,<0.0005,0,,,472,29,100,<5,<5,<5,,,,,,,,1,200,MMA,250,14,,,,,-35,28,,,,,,,,EvansLetter-A+1.5Crch2
0.078,0.28,0.64,0.008,0.007,0,2.15,0,<0.0005,0,,,482,42,95,<5,<5,<5,,,,,,,,1,200,MMA,250,14,598,685,18,68.6,,,,,,,,,,EvansLetter-A+2Cr
0.078,0.28,0.64,0.008,0.007,0,2.15,0,<0.0005,0,,,482,42,95,<5,<5,<5,,,,,,,,1,200,MMA,250,14,,,,,8,100,,,,,,,,EvansLetter-A+2Crch1
0.078,0.28,0.64,0.008,0.007,0,2.15,0,<0.0005,0,,,482,42,95,<5,<5,<5,,,,,,,,1,200,MMA,250,14,,,,,-33,28,,,,,,,,EvansLetter-A+2Crch2
0.063,0.3,0.64,0.008,0.008,0,0,0,<0.0005,0.53,,,453,43,74,<5,<5,<5,,,,,,,,1,200,MMA,250,14,417,498,29.2,78.9,,,,,,,,,,EvansLetter-A+0.5Cu
0.063,0.3,0.64,0.008,0.008,0,0,0,<0.0005,0.53,,,453,43,74,<5,<5,<5,,,,,,,,1,200,MMA,250,14,,,,,-62,100,,,,,,,,EvansLetter-A+0.5Cuch1
0.063,0.3,0.64,0.008,0.008,0,0,0,<0.0005,0.53,,,453,43,74,<5,<5,<5,,,,,,,,1,200,MMA,250,14,,,,,-94,28,,,,,,,,EvansLetter-A+0.5Cuch2
0.064,0.3,0.63,0.007,0.007,0,0,0,<0.0005,1.05,,,456,42,65,<5,<5,<5,,,,,,,,1,200,MMA,250,14,429,497,26.6,77,,,,,,,,,,EvansLetter-A+1Cu
0.064,0.3,0.63,0.007,0.007,0,0,0,<0.0005,1.05,,,456,42,65,<5,<5,<5,,,,,,,,1,200,MMA,250,14,,,,,-58,100,,,,,,,,EvansLetter-A+1Cuch1
0.064,0.3,0.63,0.007,0.007,0,0,0,<0.0005,1.05,,,456,42,65,<5,<5,<5,,,,,,,,1,200,MMA,250,14,,,,,-94,28,,,,,,,,EvansLetter-A+1Cuch2
0.066,0.37,0.67,0.006,0.008,0,0,0,<0.0005,1.44,,,453,51,55,<5,<5,<5,,,,,,,,1,200,MMA,250,14,516,568,28.8,75,,,,,,,,,,EvansLetter-A+1.5Cu
0.066,0.37,0.67,0.006,0.008,0,0,0,<0.0005,1.44,,,453,51,55,<5,<5,<5,,,,,,,,1,200,MMA,250,14,,,,,-43,100,,,,,,,,EvansLetter-A+1.5Cuch1
0.066,0.37,0.67,0.006,0.008,0,0,0,<0.0005,1.44,,,453,51,55,<5,<5,<5,,,,,,,,1,200,MMA,250,14,,,,,-77,28,,,,,,,,EvansLetter-A+1.5Cuch2
0.078,0.26,1.43,0.006,0.006,0,0,0,<0.0005,0,,,481,5,86,<5,<5,<5,,,,,,,,1,200,MMA,250,14,434,526,29.2,78,,,,,,,,,,EvansLetterCo+
0.078,0.26,1.43,0.006,0.006,0,0,0,<0.0005,0,,,481,5,86,<5,<5,<5,,,,,,,,1,200,MMA,250,14,,,,,-18,100,,,,,,,,EvansLetterCo+ch1
0.078,0.26,1.43,0.006,0.006,0,0,0,<0.0005,0,,,481,5,86,<5,<5,<5,,,,,,,,1,200,MMA,250,14,,,,,-43,28,,,,,,,,EvansLetterCo+ch2
0.073,0.28,1.39,0.007,0.007,0.95,0,0,<0.0005,0,,,454,5,76,<5,<5,<5,,,,,,,,1,200,MMA,250,14,470,550,26,78,,,,,,,,,,EvansLetterCo+1Ni
0.073,0.28,1.39,0.007,0.007,0.95,0,0,<0.0005,0,,,454,5,76,<5,<5,<5,,,,,,,,1,200,MMA,250,14,,,,,-13,100,,,,,,,,EvansLetterCo+1Nich1
0.073,0.28,1.39,0.007,0.007,0.95,0,0,<0.0005,0,,,454,5,76,<5,<5,<5,,,,,,,,1,200,MMA,250,14,,,,,-48,28,,,,,,,,EvansLetterCo+1Nich2
0.071,0.26,1.48,0.007,0.012,2.28,0,0,<0.0005,0,,,460,5,87,<5,<5,<5,,,,,,,,1,200,MMA,250,14,512,605,21.7,75,,,,,,,,,,EvansLetterCo+2Ni
0.071,0.26,1.48,0.007,0.012,2.28,0,0,<0.0005,0,,,460,5,87,<5,<5,<5,,,,,,,,1,200,MMA,250,14,,,,,-20,100,,,,,,,,EvansLetterCo+2Nich1
0.071,0.26,1.48,0.007,0.012,2.28,0,0,<0.0005,0,,,460,5,87,<5,<5,<5,,,,,,,,1,200,MMA,250,14,,,,,-61,28,,,,,,,,EvansLetterCo+2Nich2
0.073,0.24,1.43,0.008,0.006,3.12,0,0,<0.0005,0,,,460,5,77,<5,<5,<5,,,,,,,,1,200,MMA,250,14,573,666,16,70.8,,,,,,,,,,EvansLetterCo+3Ni
0.073,0.24,1.43,0.008,0.006,3.12,0,0,<0.0005,0,,,460,5,77,<5,<5,<5,,,,,,,,1,200,MMA,250,14,,,,,-12,100,,,,,,,,EvansLetterCo+3Nich1
0.073,0.24,1.43,0.008,0.006,3.12,0,0,<0.0005,0,,,460,5,77,<5,<5,<5,,,,,,,,1,200,MMA,250,14,,,,,-64,28,,,,,,,,EvansLetterCo+3Nich2
0.076,0.28,1.53,0.008,0.006,0,0,0.25,<0.0005,0,,,444,5,84,<5,<5,<5,,,,,,,,1,200,MMA,250,14,474,570,20.4,77,,,,,,,,,,EvansLetterCo+.25Mo
0.076,0.28,1.53,0.008,0.006,0,0,0.25,<0.0005,0,,,444,5,84,<5,<5,<5,,,,,,,,1,200,MMA,250,14,,,,,-24,100,,,,,,,,EvansLetterCo+.25Moch1
0.076,0.28,1.53,0.008,0.006,0,0,0.25,<0.0005,0,,,444,5,84,<5,<5,<5,,,,,,,,1,200,MMA,250,14,,,,,-61,28,,,,,,,,EvansLetterCo+.25Moch2
0.076,0.25,1.45,0.008,0.006,0,0,0.5,<0.0005,0,,,457,5,78,<5,<5,<5,,,,,,,,1,200,MMA,250,14,523,610,19.4,75,,,,,,,,,,EvansLetterCo+.5Mo
0.076,0.25,1.45,0.008,0.006,0,0,0.5,<0.0005,0,,,457,5,78,<5,<5,<5,,,,,,,,1,200,MMA,250,14,,,,,-4,100,,,,,,,,EvansLetterCo+.5Moch1
0.076,0.25,1.45,0.008,0.006,0,0,0.5,<0.0005,0,,,457,5,78,<5,<5,<5,,,,,,,,1,200,MMA,250,14,,,,,-50,28,,,,,,,,EvansLetterCo+.5Moch2
0.076,0.24,1.41,0.008,0.006,0,0,1.11,<0.0005,0,,,447,5,85,<5,<5,<5,,,,,,,,1,200,MMA,250,14,594,699,19.2,68.6,,,,,,,,,,EvansLetterCo+1Mo
0.076,0.24,1.41,0.008,0.006,0,0,1.11,<0.0005,0,,,447,5,85,<5,<5,<5,,,,,,,,1,200,MMA,250,14,,,,,26,100,,,,,,,,EvansLetterCo+1Moch1
0.076,0.24,1.41,0.008,0.006,0,0,1.11,<0.0005,0,,,447,5,85,<5,<5,<5,,,,,,,,1,200,MMA,250,14,,,,,-50,28,,,,,,,,EvansLetterCo+1Moch2
0.08,0.28,1.48,0.007,0.006,0,1.07,0,<0.0005,0,,,436,5,94,<5,<5,<5,,,,,,,,1,200,MMA,250,14,570,658,18,68.6,,,,,,,,,,EvansLetterCo+1Cr
0.08,0.28,1.48,0.007,0.006,0,1.07,0,<0.0005,0,,,436,5,94,<5,<5,<5,,,,,,,,1,200,MMA,250,14,,,,,-20,100,,,,,,,,EvansLetterCo+1Crch1
0.08,0.28,1.48,0.007,0.006,0,1.07,0,<0.0005,0,,,436,5,94,<5,<5,<5,,,,,,,,1,200,MMA,250,14,,,,,-70,28,,,,,,,,EvansLetterCo+1Crch2
0.075,0.28,1.48,0.007,0.005,0,1.55,0,<0.0005,0,,,466,5,86,<5,<5,<5,,,,,,,,1,200,MMA,250,14,591,687,17.8,69.7,,,,,,,,,,EvansLetterCo+1.5Cr
0.075,0.28,1.48,0.007,0.005,0,1.55,0,<0.0005,0,,,466,5,86,<5,<5,<5,,,,,,,,1,200,MMA,250,14,,,,,6,100,,,,,,,,EvansLetterCo+1.5Crch1
0.075,0.28,1.48,0.007,0.005,0,1.55,0,<0.0005,0,,,466,5,86,<5,<5,<5,,,,,,,,1,200,MMA,250,14,,,,,-55,28,,,,,,,,EvansLetterCo+1.5Crch2
0.076,0.28,1.44,0.007,0.007,0,1.96,0,<0.0005,0,,,476,5,84,<5,<5,<5,,,,,,,,1,200,MMA,250,14,637,730,18.5,68.6,,,,,,,,,,EvansLetterCo+2Cr
0.076,0.28,1.44,0.007,0.007,0,1.96,0,<0.0005,0,,,476,5,84,<5,<5,<5,,,,,,,,1,200,MMA,250,14,,,,,24,100,,,,,,,,EvansLetterCo+2Crch1
0.076,0.28,1.44,0.007,0.007,0,1.96,0,<0.0005,0,,,476,5,84,<5,<5,<5,,,,,,,,1,200,MMA,250,14,,,,,-50,28,,,,,,,,EvansLetterCo+2Crch2
0.08,0.24,1.47,0.007,0.007,0,0,0,<0.0005,0.55,,,455,5,96,<5,<5,<5,,,,,,,,1,200,MMA,250,14,453,535,26.6,78.9,,,,,,,,,,EvansLetterCo+0.5Cu
0.08,0.24,1.47,0.007,0.007,0,0,0,<0.0005,0.55,,,455,5,96,<5,<5,<5,,,,,,,,1,200,MMA,250,14,,,,,-10,100,,,,,,,,EvansLetterCo+0.5Cuch1
0.08,0.24,1.47,0.007,0.007,0,0,0,<0.0005,0.55,,,455,5,96,<5,<5,<5,,,,,,,,1,200,MMA,250,14,,,,,-36,28,,,,,,,,EvansLetterCo+0.5Cuch2
0.075,0.24,1.41,0.006,0.008,0,0,0,<0.0005,1.06,,,484,5,89,<5,<5,<5,,,,,,,,1,200,MMA,250,14,492,566,25,75,,,,,,,,,,EvansLetterCo+1Cu
0.075,0.24,1.41,0.006,0.008,0,0,0,<0.0005,1.06,,,484,5,89,<5,<5,<5,,,,,,,,1,200,MMA,250,14,,,,,-4,100,,,,,,,,EvansLetterCo+1Chch1
0.075,0.24,1.41,0.006,0.008,0,0,0,<0.0005,1.06,,,484,5,89,<5,<5,<5,,,,,,,,1,200,MMA,250,14,,,,,-48,28,,,,,,,,EvansLetterCo+1Cuch2
0.074,0.22,1.36,0.008,0.01,0,0,0,<0.0005,1.63,,,484,5,110,<5,<5,<5,,,,,,,,1,200,MMA,250,14,559,638,23.2,70.8,,,,,,,,,,EvansLetterCo+1.5Cu
0.074,0.22,1.36,0.008,0.01,0,0,0,<0.0005,1.63,,,484,5,110,<5,<5,<5,,,,,,,,1,200,MMA,250,14,,,,,23,100,,,,,,,,EvansLetterCo+1.5Cuch1
0.074,0.22,1.36,0.008,0.01,0,0,0,<0.0005,1.63,,,484,5,110,<5,<5,<5,,,,,,,,1,200,MMA,250,14,,,,,-30,28,,,,,,,,EvansLetterCo+1.5Cuch2
0.074,0.28,1.46,0.008,0.008,0,0,0,<0.0005,0,,,443,35,79,<5,<5,<5,,,,,,,,1,200,MMA,250,14,460,533,27.6,78.9,,,,,,,,,,EvansLetterC+
0.074,0.28,1.46,0.008,0.008,0,0,0,<0.0005,0,,,443,35,79,<5,<5,<5,,,,,,,,1,200,MMA,250,14,,,,,-68,100,,,,,,,,EvansLetterC+ch1
0.074,0.28,1.46,0.008,0.008,0,0,0,<0.0005,0,,,443,35,79,<5,<5,<5,,,,,,,,1,200,MMA,250,14,,,,,-88,28,,,,,,,,EvansLetterC+ch2
0.076,0.25,1.48,0.008,0.006,0.95,0,0,<0.0005,0,,,417,33,81,<5,<5,<5,,,,,,,,1,200,MMA,250,14,498,551,27.2,78.9,,,,,,,,,,EvansLetterC+1Ni
0.076,0.25,1.48,0.008,0.006,0.95,0,0,<0.0005,0,,,417,33,81,<5,<5,<5,,,,,,,,1,200,MMA,250,14,,,,,-62,100,,,,,,,,EvansLetterC+1Nich1
0.076,0.25,1.48,0.008,0.006,0.95,0,0,<0.0005,0,,,417,33,81,<5,<5,<5,,,,,,,,1,200,MMA,250,14,,,,,-94,28,,,,,,,,EvansLetterC+1Nich2
0.068,0.27,1.46,0.008,0.007,2.24,0,0,<0.0005,0,,,436,34,78,<5,<5,<5,,,,,,,,1,200,MMA,250,14,555,622,25.6,78,,,,,,,,,,EvansLetterC+2Ni
0.068,0.27,1.46,0.008,0.007,2.24,0,0,<0.0005,0,,,436,34,78,<5,<5,<5,,,,,,,,1,200,MMA,250,14,,,,,-58,100,,,,,,,,EvansLetterC+2Nich1
0.068,0.27,1.46,0.008,0.007,2.24,0,0,<0.0005,0,,,436,34,78,<5,<5,<5,,,,,,,,1,200,MMA,250,14,,,,,-102,28,,,,,,,,EvansLetterC+2Nich2
0.075,0.26,1.46,0.008,0.006,3.15,0,0,<0.0005,0,,,418,32,72,<5,<5,<5,,,,,,,,1,200,MMA,250,14,604,680,20,71.9,,,,,,,,,,EvansLetterC+3Ni
0.075,0.26,1.46,0.008,0.006,3.15,0,0,<0.0005,0,,,418,32,72,<5,<5,<5,,,,,,,,1,200,MMA,250,14,,,,,-49,100,,,,,,,,EvansLetterC+3Nich1
0.075,0.26,1.46,0.008,0.006,3.15,0,0,<0.0005,0,,,418,32,72,<5,<5,<5,,,,,,,,1,200,MMA,250,14,,,,,-95,28,,,,,,,,EvansLetterC+3Nich2
0.076,0.26,1.49,0.008,0.008,0,0,0.25,<5,0,,,412,34,89,<5,<5,<5,,,,,,,,1,200,MMA,250,14,560,600,25,77,,,,,,,,,,EvansLetterC+.25Mo
0.076,0.26,1.49,0.008,0.008,0,0,0.25,<5,0,,,412,34,89,<5,<5,<5,,,,,,,,1,200,MMA,250,14,,,,,-69,100,,,,,,,,EvansLetterC+.25Moch1
0.076,0.26,1.49,0.008,0.008,0,0,0.25,<5,0,,,412,34,89,<5,<5,<5,,,,,,,,1,200,MMA,250,14,,,,,-86,28,,,,,,,,EvansLetterC+.25Moch2
0.075,0.26,1.46,0.008,0.007,0,0,0.5,<5,0,,,429,31,86,<5,<5,<5,,,,,,,,1,200,MMA,250,14,596,642,21,74,,,,,,,,,,EvansLetterC+.5Mo
0.075,0.26,1.46,0.008,0.007,0,0,0.5,<5,0,,,429,31,86,<5,<5,<5,,,,,,,,1,200,MMA,250,14,,,,,-56,100,,,,,,,,EvansLetterC+.5Moch1
0.075,0.26,1.46,0.008,0.007,0,0,0.5,<5,0,,,429,31,86,<5,<5,<5,,,,,,,,1,200,MMA,250,14,,,,,-90,28,,,,,,,,EvansLetterC+.5Moch2
0.075,0.25,1.44,0.008,0.008,0,0,1.07,<5,0,,,432,31,83,<5,<5,<5,,,,,,,,1,200,MMA,250,14,650,720,20,70.8,,,,,,,,,,EvansLetterC+1Mo
0.075,0.25,1.44,0.008,0.008,0,0,1.07,<5,0,,,432,31,83,<5,<5,<5,,,,,,,,1,200,MMA,250,14,,,,,-39,100,,,,,,,,EvansLetterC+1Moch1
0.075,0.25,1.44,0.008,0.008,0,0,1.07,<5,0,,,432,31,83,<5,<5,<5,,,,,,,,1,200,MMA,250,14,,,,,-85,28,,,,,,,,EvansLetterC+1Moch2
0.079,0.3,1.56,0.007,0.011,0,1.03,0,<0.0005,0,,,431,27,98,<5,<5,<5,,,,,,,,1,200,MMA,250,14,624,672,20,73,,,,,,,,,,EvansLetterC+1Cr
0.079,0.3,1.56,0.007,0.011,0,1.03,0,<0.0005,0,,,431,27,98,<5,<5,<5,,,,,,,,1,200,MMA,250,14,,,,,-58,100,,,,,,,,EvansLetterC+1Crch1
0.079,0.3,1.56,0.007,0.011,0,1.03,0,<0.0005,0,,,431,27,98,<5,<5,<5,,,,,,,,1,200,MMA,250,14,,,,,-84,28,,,,,,,,EvansLetterC+1Crch2
0.073,0.29,1.53,0.007,0.01,0,1.53,0,<0.0005,0,,,438,27,79,<5,<5,<5,,,,,,,,1,200,MMA,250,14,650,710,18.4,73,,,,,,,,,,EvansLetterC+1.5Cr
0.073,0.29,1.53,0.007,0.01,0,1.53,0,<0.0005,0,,,438,27,79,<5,<5,<5,,,,,,,,1,200,MMA,250,14,,,,,-38,100,,,,,,,,EvansLetterC+1.5Crch1
0.073,0.29,1.53,0.007,0.01,0,1.53,0,<0.0005,0,,,438,27,79,<5,<5,<5,,,,,,,,1,200,MMA,250,14,,,,,-79,28,,,,,,,,EvansLetterC+1.5Crch2
0.078,0.29,1.48,0.007,0.01,0,1.96,0,<0.0005,0,,,438,28,82,<5,<5,<5,,,,,,,,1,200,MMA,250,14,706,772,16,67.5,,,,,,,,,,EvansLetterC+2Cr
0.078,0.29,1.48,0.007,0.01,0,1.96,0,<0.0005,0,,,438,28,82,<5,<5,<5,,,,,,,,1,200,MMA,250,14,,,,,-6,100,,,,,,,,EvansLetterC+2Crch1
0.078,0.29,1.48,0.007,0.01,0,1.96,0,<0.0005,0,,,438,28,82,<5,<5,<5,,,,,,,,1,200,MMA,250,14,,,,,-70,28,,,,,,,,EvansLetterC+2Crch2
0.076,0.27,1.48,0.007,0.008,0,0,0,<0.0005,0.53,,,454,22,81,<5,<5,<5,,,,,,,,1,200,MMA,250,14,495,557,27.6,78.9,,,,,,,,,,EvansLetterC+.5Cu
0.076,0.27,1.48,0.007,0.008,0,0,0,<0.0005,0.53,,,454,22,81,<5,<5,<5,,,,,,,,1,200,MMA,250,14,,,,,-57,100,,,,,,,,EvansLetterC+.5Cuch1
0.076,0.27,1.48,0.007,0.008,0,0,0,<0.0005,0.53,,,454,22,81,<5,<5,<5,,,,,,,,1,200,MMA,250,14,,,,,-93,28,,,,,,,,EvansLetterC+.5Cuch2
0.077,0.25,1.43,0.007,0.008,0,0,0,<0.0005,1.08,,,456,19,92,<5,<5,<5,,,,,,,,1,200,MMA,250,14,487,563,27.4,77.4,,,,,,,,,,EvansLetterC+1Cu
0.077,0.25,1.43,0.007,0.008,0,0,0,<0.0005,1.08,,,456,19,92,<5,<5,<5,,,,,,,,1,200,MMA,250,14,,,,,-48,100,,,,,,,,EvansLetterC+1Cuch1
0.077,0.25,1.43,0.007,0.008,0,0,0,<0.0005,1.08,,,456,19,92,<5,<5,<5,,,,,,,,1,200,MMA,250,14,,,,,-85,28,,,,,,,,EvansLetterC+1Cuch2
0.069,0.25,1.37,0.007,0.009,0,0,0,<0.0005,1.6,,,475,23,75,<5,<5,<5,,,,,,,,1,200,MMA,250,14,570,625,25.8,75,,,,,,,,,,EvansLetterC+1.5Cu
0.069,0.25,1.37,0.007,0.009,0,0,0,<0.0005,1.6,,,475,23,75,<5,<5,<5,,,,,,,,1,200,MMA,250,14,,,,,-15,100,,,,,,,,EvansLetterC+1.5Cuch1
0.069,0.25,1.37,0.007,0.009,0,0,0,<0.0005,1.6,,,475,23,75,<5,<5,<5,,,,,,,,1,200,MMA,250,14,,,,,-67,28,,,,,,,,EvansLetterC+1.5Cuch2
0.088,0.39,0.89,0.008,0.017,0.57,8.2,0.96,0.18,,,,361,,373,,,500,,,,450,30,,+,2,200,SA,760,2,830,,,,,,,,,,,,,Birmingham-MAX31
0.088,0.38,0.55,0.008,0.017,0.52,8.6,0.98,0.19,,,,363,,376,,,500,,,,450,30,,+,2,200,SA,760,2,830,,,,,,,,,,,,,Birmingham-MAX32
0.098,0.39,1.63,0.008,0.017,0.79,8.6,0.98,0.2,,,,330,,390,,,500,,,,450,30,,+,2,200,SA,760,2,825,,,,,,,,,,,,,Birmingham-MAX33
0.1,0.36,0.93,0.008,0.016,0.23,8.9,1.02,0.2,,,,372,,416,,,500,,,,450,30,,+,2,200,SA,760,2,734,,,,,,,,,,,,,Birmingham-MAX34
0.1,0.35,0.9,0.008,0.016,0.6,8.6,0.98,0.18,,,,368,,398,,,<50,,,,450,30,,+,2,200,SA,760,2,834,,,,,,,,,,,,,Birmingham-MAX35
0.088,0.36,0.88,0.008,0.017,0.57,8.4,0.94,0.19,,,,441,,394,,,1000,,,,450,30,,+,2,200,SA,760,2,822,,,,,,,,,,,,,Birmingham-MAX36
0.09,0.34,0.89,0.008,0.016,0.17,8.2,0.94,0.02,,,,396,,96,,,<50,,,,450,30,,+,2,200,SA,760,2,660,,,,,,,,,,,,,Birmingham-MAX37
0.092,0.35,0.9,0.008,0.016,0.54,8.4,0.97,0.17,,,,426,,99,,,500,,,,450,30,,+,2,200,SA,760,2,832,,,,,,,,,,,,,Birmingham-MAX38
0.18,0.39,0.88,0.008,0.017,0.18,10.2,0.94,0.28,,,,327,,103,,,<50,,,,450,30,,+,2,200,SA,760,2,,,,,,,,,,,,,,Birmingham-MAX39
